Repository: aobozhang2025/data-driven-LLM-SAC

All data are saved in the "data" folder

To simiplify the code validation process, we write each method in Python in a separate .py file. Please use Python IDE such as PyCharm to run the script step by step by clicking on the green arrow close to "if __name__ == "__main__"

1. cleaned and classified data are saved in qa-pairs-classified

2. run convert_folder_of_qa_txt_to_single_json.py to generate .json files in json folder

3. run split_qa_pairs_in_json_randomly_for_testing.py to split testing set by stratified sampling, you can change the ratio of splitting by how much to be used in training. Some of the groups contain too little samples so those groups are excluded from extracting testing group. The samples for testing are saved in testing_json folder. The samples for training are saved in training_json folder. Please also copy those samples such as background knowledge "metals.json" into the training_json folder.  

4. run convert_test_json_to_txt.py to convert test json to txt of questions and txt of answers, those txt files are saved in testing_txt

5. those question txt can be saved in a single txt file and those answer txt can be saved in another txt file. 

6. the configure files in Python are in the folder xtuner_configure_files. Please set the hyperparameters for training by xtuner. Please copy those all those questions in "evaluation_inputs" variable. It would automatically generate answers to those questions during and right after training. 

7. xtuner will generate logs files as shown in log folder. For each fine-tuned LLM, it contains a json file called "scalars", which are the variables such as loss and learning rate with respect to steps. There is another filles called "eval_outputs_iter_xxx", which is the evaluation of those testing questions after training. 

8. for Deepseek-R1, please use the Deepseek_generate_answer.py to generate the answers for testing questions for comparison. In the script, please setup your api keys on modelscope.cn and the parameters the same as those fine-tuned LLMs. The generated answers are saved in a txt file in logs\Commercial-Deepseek-R1-0528\ folder

9. run evaluate_fine_tuned_model_NLP_scores.py to calculate the metrics in NLP for each testing case. The scores are saved in a csv file for each fined-tuned model in NLP_metrics folder

10. run evaluate_Deepseek_generated_NLP_scores.py to calculate the metrics in NLP for Deepseek generated answers

11. in the SAC_metrics folder, there is a test.xslx file as the mode file to calculate the SAC metrics of each generated answers manually

12. Save those excel files in different folders named by weight combinations for each LLM

13. run calculate_SAC_metric.py to get the average scores of those SAC metrics

File: data/json/C-based_d-block.json (part 1 of 7)
[
  {
    "conversation": [
      {
        "input": "Preparation of single atom Pt doped by S and N supported on carbon, denoted by Pt SAC/N-S-C",
        "output": "The synthesis in of this catalyst involves the preparation of CdS nanorods, CdS/PtS nanorods and CdS/PtS nanorods coated by 3-AF in sequence, single atom Pt is loaded by impregnation with CdS/PtS as precursor. \n\nThe procedures to synthesize CdS in nanorods are as followed:\n1. 4.50 g sodium diethyldithiocarbamate trihydrate and 2.28 g cadmium chloride were added to 20 mL deionized water and stirred for 10 min. \n2. The white products (denoted as cadmium  diethyldithiocarbamate (Cd(S2CNEt2)2)) were obtained via centrifugation at 11000 rpm for 1 min  and dried at 60°C under vacuum. \n3. Then 2.25 g Cd(S2CNEt2)2) and 70 mL of ethylenediamine were added to a 100 mL Teflon-lined stainless steel autoclave. \n4. After Cd(S2CNEt2)2) completely dissolved, the autoclave was maintained at 180oC for 24 h and cooled down to room temperature.  \n5. A yellowish precipitate was washed with deionized water and ethanol three times and collected by centrifugation. \n6. After dried at 60°C in a vacuum for 12 h, the CdS nanorods were obtained. \n\nAfter the synthesis of CdS nanorods, the procedures to synthesize CdS combined with PtS in nanorods (denoted by CdS/PtS) are as followed:\n1. 50 mg CdS nanorods were dipped in N2H4/HCl solution (pH≈7). \n2. Then, 1.5 mg H2PtCl6 dissolved in 1 mL H2O was added at room temperature and stirred for 1 min. \n3. The product was washed with deionized water and ethanol two times and collected by centrifugation. \n4. After dried at 60 °C in a  vacuum for 6 h, the CdS/PtS nanorods were obtained.  \n\nAfter the synthesis of CdS/PtS, the procedures to synthesize CdS combined with PtS coated by 3-AF (denoted by CdS/PtS@3-AF) are as followed:\n1. 150 mg 3-aminophenol (3-AP), formaldehyde solution (100μL, 37 wt %), and CdS/PtS (100  mg) were dispersed in 50 mL ethanol/water solution (v/v 1:1) with ethanediamine (100 μL, 5  mg/mL) as catalyst. \n2. After that, the solution was stirred at room temperature for 24 h. \n3. Finally, the obtained CdS/PtS@3-AF was collected and purified with distilled water by centrifugation and  dried at 60°C in a vacuum for 6 h.  \n\nAfter the CdS/PtS@3-AF are prepared, the procedures to synthesize the catalyst are as followed:\n1. The CdS/PtS@3-AF powder was transferred into a ceramic boat and placed in a tube furnace. \n2. The sample was annealed at 900 °C for 3 h under N2 atmosphere with a heating rate of 5°C min-1. \n3. After cooling down to room temperature, Pt SAC/S-N can be obtained."
      }
    ]
  },
  {
    "conversation": [
      {
        "input": "Preparation of single atom Pd doped by S and N supported on carbon, denoted by Pd SAC/N-S-C",
        "output": "The synthesis in of this catalyst involves the preparation of CdS nanorods, CdS/Pd2S nanorods and CdS/Pd2S nanorods coated by 3-AF in sequence, single atom Pd is loaded by impregnation with CdS/Pd2S as precursor. \n\nThe procedures to synthesize CdS in nanorods are as followed:\n1. 4.50 g sodium diethyldithiocarbamate trihydrate and 2.28 g cadmium chloride were added to 20 mL deionized water and stirred for 10 min. \n2. The white products (denoted as cadmium  diethyldithiocarbamate (Cd(S2CNEt2)2)) were obtained via centrifugation at 11000 rpm for 1 min  and dried at 60°C under vacuum. \n3. Then 2.25 g Cd(S2CNEt2)2) and 70 mL of ethylenediamine were added to a 100 mL Teflon-lined stainless steel autoclave. \n4. After Cd(S2CNEt2)2) completely dissolved, the autoclave was maintained at 180oC for 24 h and cooled down to room temperature.  \n5. A yellowish precipitate was washed with deionized water and ethanol three times and collected by centrifugation. \n6. After dried at 60°C in a vacuum for 12 h, the CdS nanorods were obtained. \n\nAfter the synthesis of CdS nanorods, the procedures to synthesize CdS combined with PdS in nanorods (denoted by CdS/PdS) are as followed:\n1. In a typical procedure, 50 mg CdS nanorods were first dissolved in 20 mL toluene. \n2. Then, 0.5 mg PdCl2 dissolved in 5 mL CH3OH solution was added. \n3. After stirring for 1 min, the product was washed with deionized water and ethanol two times and collected by centrifugation. \n4. After dried  at 60°C in a vacuum for 6 h, the CdS/PdS nanorods were obtained.   \n\nAfter the synthesis of CdS/PdS, the procedures to synthesize CdS combined with PdS coated by 3-AF (denoted by CdS/PdS@3-AF) are as followed:\n1. 150 mg 3-aminophenol (3-AP), formaldehyde solution (100μL, 37 wt %), and CdS/PdS (100  mg) were dispersed in 50 mL ethanol/water solution (v/v 1:1) with ethanediamine (100 μL, 5  mg/mL) as catalyst. \n2. After that, the solution was stirred at room temperature for 24 h. \n3. Finally, the obtained CdS/PdS@3-AF was collected and purified with distilled water by centrifugation and  dried at 60°C in a vacuum for 6 h.  \n\nAfter the CdS/PdS@3-AF are prepared, the procedures to synthesize the catalyst are as followed:\n1. The CdS/PdS@3-AF powder was transferred into a ceramic boat and placed in a tube furnace. \n2. The sample was annealed at 900 °C for 3 h under N2 atmosphere with a heating rate of 5°C min-1. \n3. After cooling down to room temperature, Pd SAC/S-N can be obtained."
      }
    ]
  },
  {
    "conversation": [
      {
        "input": "Synthesis of the single-atom Ni doped by N supported on C",
        "output": "The catalyst is synthesized by impregnation with metal precursor nickel nitrate and support ZIF-8.\n\nZIF-8 is prepared as followed:\n1. 1.164 g of 2methylimidazole (MEIM) was dissolved into 20 ml of methanol\n2. and then 20 ml of methanol containing 1.096 g of Zn(NO3)2·6H2O was added into the above solution under continuous ultrasound for 15 min at room temperature. \n3. After that, the above milky white suspension was kept at room temperature for 24 h without stirring.  \n4. Subsequently, the as-prepared sample was centrifuged at 6000 rpm/min, washed with  methanol four times and further dried under vacuum for 8 h at 70 oC. \n\nThe synthesis procedures of the catalyst are as followed:\n1. 200 mg of ZIF-8 was dissolved in 30 ml N-hexane under continuous ultrasonication for 20 min\n2. and then 150 ul of a nickel nitrate solution (150 mg/ml) was slowly added to the above solution by microinjection under continuous ultrasonication and stirring for 15 min. \n3. Subsequently,  the solution was stirred at 350 rpm/min for 4 h at room temperature, and excess nickel  salts were removed by vulgar centrifugation and further dried under vacuum overnight.  \n4. After that, the light-green powder was sealed in a crucible with a cover and annealed in a muffle furnace at 1100 oC for 3 h in N2 atmosphere (20 ml/min) with the heating process: first increases to 350 oC at 5 oC per minute and then continues to rise to 1100 oC at 3 oC  /min. \n5. After cooling to room temperature in the furnace, the as-prepared single-atom Ni  sample was further washed with sulfuric acid (0.5 M) for 2 h to remove Ni particles and then centrifuged and dried to obtain the single-atom Ni catalyst."
      }
    ]
  },
  {
    "conversation": [
      {
        "input": "Synthesis of Pt single atoms supported by C particles with high sulfur content",
        "output": "The catalyst is synthesized by impregnation with metal precursor H2PtCl6·5.5H2O and support zeolite-templated carbons (ZTCs). \n\nThe synthesis procedures are as followed:\n1. The S-doped ZTCs were synthesized by chemical vapor deposition (CVD) of acetylene/H2S mixed gas on NaX zeolite at 823 K. \n2. After CVD, the samples were heat-treated at 1073 K (2 K/min ramp) for 3 h under 80 mL/min 5% H2S/He to produce carbons with high sulfur content. \n3. After cooling to room temperature, the resulting samples were etched with 800 mL of an HCl/HF (1.1/0.8 wt %) aqueous solution twice to remove the zeolite template. \n4. Typically, 0.3 g of carbon was dispersed in 100 mL of deionized water containing 0.04 g of H2PtCl6·5.5H2O (5 wt % Pt loading). \n5. The water was evaporated at 353 K under 300 mbar. \n6. The resultant powder was further dried overnight in an oven at 353 K and subsequently reduced at 523 K for 3 h under a 200 mL/min H2 flow."
      }
    ]
  },
  {
    "conversation": [
      {
        "input": "Synthesis of single atom Co dope by 4 N supported on C",
        "output": "The catalyst is synthesized by impregnation with metal precursor Co(OAc)2·4H2O, support TIPP and template SiO2\n\nThe synthesis procedures are as followed:\n1. 0.6 mL of TEOS was quickly injected into a stirred mixture of deionized water (5 mL), absolute ethanol (15 mL), and 28% NH 3·H2O (0.7 mL). \n2. After continuous stirring for 10 h, precipitates were collected by centrifugation, washed with ethanol for three times and dried. The silica spheres were obtained\n3. Co(OAc)2·4H2O (150 mg) and TIPP (175 mg) were dissolved in 100 mL DMF\n4. the solution was heated to reflux at 175 °C for 3 h. \n5. As the excess solvent was evaporated to give a final volume of 20 mL, the solution left was cooled down to room temperature, added into 200 mL frozen deionized water,  and let stand for 1 h. \n6. Formed precipitates were collected by centrifugation, washed with deionized water for several times and dried in vacuum at 120 °C for 4 h.  The Co-TIPP was obtained\n7.a mixture of Co-TIPP (20 mg, 0.02 mmol),  TIPP (280 mg, 0.32 mmol) and silica spheres (500 mg) in 100 mL DMF was prepared in a 250 mL round-bottom flask.  \n8. After injection of α,α'-dibromo-p-xylene (179.5 mg, 0.68 mmol) dissolved in 20 ml DMF, the mixture was heated at 110 °C under stirring for 24 h. \n9. The product was collected by centrifugation, washed by DMF and ethanol, and dried at 80 °C under vacuum for 12 h. \n10. Resulting powder (SiO2@Co-TIPP/TIPP-polymer) was collected into a tube furnace and gradually heated to 800 °C in 3 h (5 °C min -1) under H2/Ar (5:95) gas flow. \n11. Then the powder was cooled to room temperature and etched by 6 M NaOH aqueous solution at 60 °C for 24 h to remove the SiO2 template. The final product was centrifuged, washed by water and ethanol, and dried at 30 °C  in vacuum overnight."
      }
    ]
  },
  {
    "conversation": [
      {
        "input": "synthesis of single atom Fe supported on O modified N-rich carbon",
        "output": "This catalyst is synthesized by calcination of metal particles combined with ZIF-8\n\nThe ZIF-8 is synthesized as followed:\n1. Zn(NO3)2·6H2O (558 mg) was dissolved in 20 ml methanol to form a clear solution, which was subsequently added into 20 ml of methanol containing 616 mg 2-methylimidazole under stirring for 6 h at room temperature. \n2. The as-obtained white precipitates were centrifuged and washed with methanol four times and dried in vacuum at 70°C.  \n\nAfter the synthesis of ZIF-8, it was calcinated to N-rich carbon, the procedures are as followed:\n1. ZIF-8 powder was placed into a porcelain boat and then was heated up to 900 °C for 3 h at a rate of 5 °C/min under Ar atmosphere within a tube furnace. \n2. After cooling down to the room temperature, the obtained black product was leached with 0.5 M HCl to remove unstable species and successively washed using distilled water. \n3. The as-obtained black solid was dried in vacuum at 70°C.  \n\nThe catalyst are synthesized as followed with N-rich carbon:\n1. N-rich carbon (NC) was simply mixed with commercial Fe particles \n2. NH4Cl was then added into the above mixture for further grinding. \n3. The obtained composite consisting of NC, metal particle Fe and NH4Cl was annealed under Ar atmosphere at 500 °C with a heating rate of 5 °C/min  for 1 h. \n4. For Fe particles the mixture underwent a two-step annealing process as below: retained at 225 oC for 1h, then increased to 500 oC and held for 1 h with a ramping rate of 5 oC/min. \nNote: NH4Cl will decompose into NH3 and HCl at above ~160 °C, which will condense into solid NH4Cl in the downstream direction of tube furnace where the temperature is lower than that at the center of tube furnace. Such a phenomenon can greatly avoid the corrosion to the tube furnace."
      }
    ]
  },
  {
    "conversation": [
      {
        "input": "synthesis of single Fe incorporated on N-rich carbon",
        "output": "The catalyst is synthesized by impregnation with precursor iron(III) acetylacetonate and support ZIF-8\n\nThe synthesis procedures are as followed:\n1. 100 mg ZIF-8 powder was dispersed into 30 mL of ethanol. \n2. The suspension was sonicated to form a homogeneous dispersion. \n3. Ethanol containing 3.8 mg iron(III) acetylacetonate was added into the ZIF-8 dispersion under stirring. \n4. The obtained suspension was stirred in the fume hood and naturally dried. \n5. The dried powder was ground and placed into a porcelain boat, which was heated up to 900 °C for 3 h at a rate of 5 °C/min under Ar atmosphere. \n6. After cooling down to the room temperature, the obtained black product was leached with 1 M HCl to remove metal particles and unstable species and successively washed using distilled water. \n7. The as-obtained black solid was dried in vacuum at 70°C"
      }
    ]
  },
  {
    "conversation": [
      {
        "input": "Synthesis of the single atom Pt supported on N-doped carbon nanotubes",
        "output": "The catalyst is synthesized by impregnation with precursor H2PtCl6\n\nThe support N-doped carbon nanotubes denoted by N-CNT is prepared as followed:\n1. First, MnO2 nanowires as the template and oxidant were prepared by the hydrothermal method. \n2. Then 200 mg of MnO2 nanowires were added into 100 mL deionized water  (DIW) (solution A). \n3. Pyrrole (0.51 mL) and aniline (0.39 mL) were added into 100 mL  of 0.05 M H2SO4 solution (solution B). \n4. The above two solutions were mixed under vigorous stirring. \n5. After continuous stirring for 4 h, a black product was obtained, which  was further subjected to rinse with a large amount of DIW to remove the residuary Mn.  \n6. Lastly, the as-obtained product was heated to 920 °C for 2 h under N2 flow to yield the  N-CNTs.  \n\nthe catalyst is synthesized as followed:\n1. The as-synthesized N-CNTs (40.0 mg) were first dispersed in 20 mL DIW under  ultrasonic vibration and magnetic stirring. \n2. A H2PtCl6 solution (2.0 mg/mL in DIW) of  268 μL was next added dropwise into the N-CNTs dispersion under stirring at ambient temperature. 3. After continuous stirring overnight, the solid composite was separated from the suspension by vacuum filtration. \n4. The recovered solid was then dried at 70 °C  for 12 h and reduced in 5% H2/Ar at 160 °C for 0.5 h with a heating rate of 5 °C min-1."
      }
    ]
  },
  {
    "conversation": [
      {
        "input": "synthesis of single atom Fe doped by N supported on carbon",
        "output": "The catalyst is synthesized with metal precursor FeCl3 \n\nThe catalyst synthesis procedures are as followed:\n1. 0.7 g of 1,2-dicyanobenzene and 16 mg of FeCl3 was mixed with 7 g of a 60 mol% LiCl/ZnCl2  mixture in a Ar-filled glovebox. \n2. The resulting powder was placed in an alumina crucible and heated  with a heating rate of 10 K/min to 800 °C in a tube furnace with a constant Ar flow. \n3. After 1 h at 800  °C, the sample was let to cool down to room temperature. \n4. The obtain material was ground, washed  with 0.1 M HCl for several hours and dried."
      }
    ]
  },
  {
    "conversation": [
      {
        "input": "synthesis of single atom Ni supported on UiO-66-NH2",
        "output": "The catalyst is synthesized by impregnation with metal precursor NiCl2·6H2O and support UiO-66-NH2\n\nThe support UiO-66-NH2 is prepared as followed:\n1. 186 mg (0.8 mmol) of ZrCl4 and 145 mg (0.8 mmol) of H2ATA were dissolved in 50 mL of DMF containing 6 mL of HOAc. \n2. After adding 0.5 mL of H2O, the mixture was transferred into a 100 mL glass flask. \n3. The flask was kept at 120 °C for 12 h under continuous stirring. \n4. After being cooled to room temperature, the solid was isolated by centrifuging, and washed with DMF and acetone. \n5. The as-synthesized UiO-66-NH2 was immersed in  the acetone to exchange DMF, followed by drying at 60 °C under a vacuum\n\nAfter the support UiO-66-NH2 is prepared, the catalyst is synthesized as followed:\n20 mg of UiO-66-NH2, 100 mg of  NiCl2·6H2O, and 3 mL of DMF were mixed in the glass vial and  heated at 85 °C with continuous stirring for 2 h."
      }
    ]
  },
  {
    "conversation": [
      {
        "input": "Synthesis of single atom Co supported on N-doped carbon",
        "output": "The catalyst is synthesized by impregnation with metal precursor Co3[Co(CN)6]2\n\nThe synthesis procedures are as followed:\n1. 0.012 mol of potassium hexacyanocobaltate (K3Co(CN)6) was dissolved in 70 mL of water. \n2. Next, 0.09 mol of zinc chloride (ZnCl2) was dissolved in 20 mL of water, which was slowly added to the former solution in 1 h at 50 °C with vigorous stirring. \n3. Then, 15.0 g of poly(ethylene glycol)-block-poly(propylene glycol)-block-poly(ethylene glycol) (P123, average molecular weight 5800) and 40 mL of tert-butanol were added over 10 min and the mixture was stirred continuously for 1 h. \n4. Subsequently, the resultant white solid was collected, washed with water and ethanol to remove the unreacted ions, and then dried at 120 °C for 8 h. Similarly, the double-metal cyanide Co3[Co(CN)6]2 was prepared by an identical method except for changing ZnCl2 to cobaltous nitrate (Co(NO3)2).\n5. Then, Zn3[Co(CN)6]2 was heated to 900 °C for 2 h at a heating  rate of 3 °C/min under a N2 atmosphere to obtain the Conanoparticle-supported nitrogen-doped carbon layer Co@Co-NC. \n6. Then, 0.1 g of Co@Co-NC was added to 30 mL of an aqueous solution of H2SO4 (2.0 M) and heated at 50 °C for 12 h with vigorous stirring. \n7. The Co nanoparticles were removed, and the single-atom Co-dispersed nitrogen-doped carbon Co-NC was synthesized. \n8. Finally, the resultant solid was collected by washing with water until the pH of the filtrate reached 7.0 and then dried at 120 °C for 8 h."
      }
    ]
  },
  {
    "conversation": [
      {
        "input": "Synthesis of thermally stable single atom Pt supported on nanozyme, denoted by PtTS-SAzyme",
        "output": "ZIF-8 is prepared as followed:\n1. 1.785 g of Zn(NO3)2·6H2O (6 mmol) was dissolved in 50  mL methanol. \n2. Then, 50 mL of methanol solution containing 1.970 g of 2methylimidazole (24 mmol) were added into the above solution of Zn(NO3)2·6H2O with vigorous stirring at room temperature for 3 min. \n3. Then, the mixture solution was  maintained at 35 °C for 6 h. \n4. Finally, the as-prepared ZIF-8 precipitates were centrifuged, washed and dried at 80 °C.  \n\nAfter the preparation of ZIF-8, the  ZIF-8 and Pt nanoparticles supported on PZS, denoted by ZIF-8/Pt NPs@PZS, are synthesized as followed:\n1. the ZIF-8 (200 mg) were dispersed in 20  mL methanol, followed by added the dispersion solution of Pt NPs (70 μL, 1 mg/mL) in the above dispersion of ZIF-8 with ultrasonic and stirring treatment for 10 min. \n2. Then, bis(4-hydroxyphenyl) sulfone (160 mg) and phosphonitrilic chloride trimer (75 mg) was dissolved in 50 mL of the methanol solution and then added in the dispersion of Pt NPs and ZIF-8 with stirring for 15 min. \n3. Subsequently, 1 mL of triethylamine was slowly  added into the above dispersion system with stirring for 15 h at room temperature. \n4. The resulting precipitate marked as ZIF-8/Pt NPs@PZS was collected, washed and finally S3  dried in vacuum at 80 °C for 12 h. \n\nAfter the preparation of ZIF-8 and Pt nanoparticles supported on PZS, denoted by ZIF-8/Pt NPs@PZS, the synthesis procedures of the catalyst are as followed: \n1. In the typical synthesis of PtTS-SAzyme, the ZIF-8/Pt NPs@PZS powder was placed  in quartz boat and maintained 1050 °C for 5 h in a tube furnace with a heating rate of  5 °C min-1 under flowing nitrogen atmosphere. \n2. When it finished, the as-prepared sample marked as PtTS-SAzyme, was collected and used without any post-treatment. \nThe synthesis procedure of NPS-HC is similar with that of PtTS-SAzyme except that ZIF8@PZS without Pt served as the precursor to be pyrolyzed."
      }
    ]
  },
  {
    "conversation": [
      {
        "input": "synthesis of single atom Pt supported on nanozyme, denoted by Pt-SAzyme",
        "output": "1. 1.33  mg H2PtCl6·6H2O dispersed in 1.33 mL methanol was added into 100 mL methanol containing 100 mg NPS-HC and stirred for 24 h. \n2. Then the powder was collected, washed and finally dried in vacuum at 80 °C for 12 h. \n3. Subsequently, the powder was placed in quartz boat and maintained 200 °C for 2 h in a tube furnace with a heating rate of  2.5 °C min-1 under flowing nitrogen atmosphere. \n4. When it finished, the as-prepared sample marked as Pt-SAzyme, was collected and used without any post-treatment."
      }
    ]
  },
  {
    "conversation": [
      {
        "input": "The synthesis of single atom Pt supported on DG",
        "output": "The catalyst is synthesized by impregnation with metal precursor H2PtCl6·6H2O\n\nThe support Defective Graphene (DG) is prepared as followed:\n1. the graphene was mixed with melamine (mass ratio is 1:2) \n2. annealed at 700 oC for 2 h and then annealed at 1150 oC for 2 h with a ramp rate of 5 oC  under an atmosphere of nitrogen.  \n\nAfter the preparation of Defective Graphene (DG), the catalyst are synthesized as followed:\n1. DG (30 mg) was added in 30 mL ethanol in a 50 mL beaker, the beaker was placed into ultrasonic cleaning machine and then ultrasound at room  temperature for 1 h. \n2. Then H2PtCl6·6H2O (0.9 mg) was added into the turbid liquid and lighted by the xenon lamp for 10 minutes\n3. after washing with deionized water for three times, the prepared sample was dried and Pt@DG was finally obtained."
      }
    ]
  },
  {
    "conversation": [
      {
        "input": "Synthesis of single atom Ru doped by 4 N supported on carbon, dentoed by Ru-SAS/NC",
        "output": "The catalyst is synthesized based on the synthesis framework of ZIF-8\n\nThe synthesis procedures are as followed:\n1. 952 mg Zn(NO3)2·6H2O and 100 mg Ru(acac)3 were dissolved in 12 mL of methanol with stirring for 10 min\n2. and then 24 mL methanol containing1050 mg 2-Methylimidazole was added under vigorous stirring for another 10 min at room temperature. \n3. Subsequently, the mixture was transferred into a 50 mL of Teflon-lined stainless-steel autoclave for reaction at 120 °C for 4 h. \n4. After cooling to room temperature, the product was collected by centrifugation and washed with methanol four times, and finally dried at 60 °C in a vacuum oven. \n5. The dried powder was added into a ceramic boat and heated in a quartz tube at 950 °C for 2 h under an Ar atmosphere with a heating  rate of 5 °C min-1."
      }
    ]
  },
  {
    "conversation": [
      {
        "input": "Synthesis of single atom Ru doped by S supported by N-doped carbon, denoted by Ru-SAS/SNC",
        "output": "The catalyst is synthesized based on the synthesis framework of ZIF-8\n\nThe synthesis proceduress are as followed:\n1. 952 mg Zn(NO3)2·6H2O and 100 mg Ru(acac)3 were dissolved in 12 mL of methanol with stirring for 10 min\n2. and then 24 mL methanol containing1050 mg 2-Methylimidazole was added under vigorous stirring for another 10 min at room temperature. \n3. Subsequently, the mixture was transferred into a 50 mL of Teflon-lined stainless-steel autoclave for reaction at 120 °C for 4 h. \n4. After cooling to room temperature, the product was collected by centrifugation and washed with methanol four times, and finally dried at 60 °C in a vacuum oven. \n5. The dried powder was mixed with sulfur powder in 20 mL of mixture solvent (the volume ratio of carbon disulfide and ethanol is 4:1) under constant stirring, the mass ratio of sulfur powder and Ru/ZIF-8 is 1: 20. \n6. Then, the homogeneous dispersion was heated at 45 °C under vigorous stirring until drying. \n7. Afterward, the samples were pyrolyzed at 450 °C for 2 h firstly and then heated to  950 °C for 2 h in the Ar atmosphere with a heating rate of 5 °C min-1."
      }
    ]
  },
  {
    "conversation": [
      {
        "input": "Preparation of 0.1% weight ratio single atom Pt supported on nanodiamond core with graphitic shell (ND@G), denoted by 0.1 wt% Pt1/ND@G",
        "output": "1. ND@G were prepared by annealing nanodiamond powders at 1373 K for 4h in Ar flow (100 ml min-1).  \n2. the aqueous H2PtCl6∙6H2O solution (equivalent to 0.1 wt% Pt loading on ND@G  support) was initially added in 2ml ethanol. \n3. Then, 200 mg ND@G was dispersed into the solution.  \n4. After stirred for 20 h at room temperature, the resulting sample was dried at 333 K for 12 h and reduced in H2 (10 vol% H2/Ar) at 473 K for 2h."
      }
    ]
  },
  {
    "conversation": [
      {
        "input": "Synthesis of single atom Fe doped by N and O supported on carbon",
        "output": "The catalyst is synthesized by impregnation with metal precursor FeCl2·4H2O\n\nThe synthesis procedures are as followed:\n1. 2.5 mmol of FeCl2·4H2O (498 mg), and 1 g of 1,10-phenanthroline (5.6 mmol) were added in 100  mL of EtOH. \n2. The mixture was then heated at 60 °C in an oil bath for 0.5 h. \n3. Then, magnesium hydroxide (10 g) was added to the above mixture, which was stirred for another 2 h at 60 °C. \n4. Next, the removal of ethanol was conducted by rotary evaporation at 60 °C to gain mixed solids. \n5. Afterward, the solids were dried for 10 h under vacuum and finely ground. \n6. At 700 °C, the powder was calcinated under a N2 atmosphere (5 °C/min) for 2 h to obtain a black solid. \n7. In the HNO3 solution (4 M), the black solid was stirred at room temperature (rt) overnight to remove residual metal nanoparticles and MgO. \n8. The obtained solid was washed with deionized (DI) water three times and ethanol one time, respectively. Finally, at 100 °C, the black solid was dried for 6 h."
      }
    ]
  },
  {
    "conversation": [
      {
        "input": "Synthesis of single atom Co doped by N and O supported on carbon",
        "output": "The catalyst is synthesized by impregantion with metal precursor CoCl2·6H2O\n\nThe synthesis procedures are as followed:\n1. 2.5 mmol of CoCl2·6H2O (496 mg), and 1 g of 1,10-phenanthroline (5.6 mmol) were added in 100  mL of EtOH. \n2. The mixture was then heated at 60 °C in an oil bath for 0.5 h. \n3. Then, magnesium hydroxide (10 g) was added to the above mixture, which was stirred for another 2 h at 60 °C. \n4. Next, the removal of ethanol was conducted by rotary evaporation at 60 °C to gain mixed solids. \n5. Afterward, the solids were dried for 10 h under vacuum and finely ground. \n6. At 700 °C, the powder was calcinated under a N2 atmosphere (5 °C/min) for 2 h to obtain a black solid. \n7. In the HNO3 solution (4 M), the black solid was stirred at room temperature (rt) overnight to remove residual metal nanoparticles and MgO. \n8. The obtained solid was washed with deionized (DI) water three times and ethanol one time, respectively. Finally, at 100 °C, the black solid was dried for 6 h."
      }
    ]
  },
  {
    "conversation": [
      {
        "input": "Synthesis of single atom Rh supported on a nanodiamond core and a graphitic shell, denoted by Rh1/ND@G",
        "output": "The catalyst is synthesized by impregnation with metal precursor RhCl3 and support nanodiamond core with graphitic shell\n\nThe synthesis procedures are as followed:\n1. 1g ND@G was dispersed into 150 mL DI water in a 500 mL single-neck round-bottom flask, and the mixture was ultrasonically treated for 45 min to obtain a homogeneous suspension. \n2. Then the pH value of ND@G suspension was adjusted to about 10 by dropping 0.5 M Na2CO3 aqueous solution. \n3. After the preparation of the support solution, 1.96 g 0.2M RhCl3 aqueous solution was dissolved in 50 mL deionized water, and the  0.5 M Na2CO3 solution was added dropwisely to the as-prepared RhCl3 solution to adjust pH to about 6. \n4. The as-prepared Rh solution was then injected into ND@G support suspension under magnetic stirring with a micro syringe pump. \n5. The resulting slurry was subsequently stirred for 1 h at 80 oC and then quenched with water to room temperature. \n6. After that, the precipitate was separated by suction filtration with 2.5 L DI water. \n7. The sample was dried at 60  oC overnight."
      }
    ]
  },
  {
    "conversation": [
      {
        "input": "Synthesis of the single atom Fe supported on NGM, denoted by SA-Fe-NGM",
        "output": "The catalyst is synthesized by impregnation with metal precursor FePc supported on nitrogen-doped graphene nanomesh (NGM)\n\nThe Zn-ZIF-L is prepared as followed:\n1. Zn(NO3)2·6H2O (260 mg) and 2-methylimidazole (580 mg) were dissolved separately in deionized water (20 mL). \n2. The two aqueous solutions were then mixed rapidly and vigorously stirred for 2 h. \n3. The resulting white precipitate was left undisturbed for a further 12 h, \n4. the product was collected by centrifugation at 8000 rpm for 10 min,  washed with water and ethanol, and dried in an oven at 60 °C overnight.  \n\nAfter the preparation of Zn-ZIF-L, the nitrogen-doped graphene nanomesh (NGM) with different molar ratios of LiCl/KCl is synthesized as followed:\n1. the Zn-ZIF-L crystals (200 mg) were mixed with LiCl (1.02 g) and KCl (8.98  g). \n2. After grinding in an agate mortar, the mixture was pyrolyzed in a furnace under a flow of argon. \n3. The pyrolysis temperature was increased from room temperature to 400 °C at a heating rate of 2 °C min−1. \n4. After maintaining the temperature at 400 °C for 2 h, it was further increased to 900 °C at a heating rate of 2 °C min−1 and maintained for an additional 2 h. \n5. The as-obtained product was collected from the furnace, then washed with a 0.5 M H2SO4 solution at 60 °C for 12 h to remove any impurities. \n6. Finally, the NGM was washed with water and ethanol and then dried in an oven at 60 °C overnight. \nIt is noted that the Zn content can be evaporated during the thermal  exfoliation process at high temperatures over 900 °C, due to its low boiling point (907 °C) Besides, the acid treatment by 0.5 M H2SO4 solution at 60 °C also play an essential role in complete removal of the remaining Zn species.\n\nAfter the preparation of nitrogen-doped graphene nanomesh (NGM) with LiCl/KCl, the catalyst is synthesized as followed:\n1. NGM (60 mg) was added to a methylene chloride solution 3  (150 mL) containing FePc (15 mg)To obtain a uniform suspension, \n2. the mixture was subjected to ultrasonic treatment for 3 h and stirred for 12 h at 0 °C. \n3. Finally, the FePc-NGM  composite was collected via filtration and washed with ethanol. \n4. The obtained sample was dried overnight under vacuum at 60 °C. \n5. The FePc-NGM was pyrolyzed at 450 °C for 1 h after heating at a rate of 2 °C min-1 under an argon atmosphere. \n6. After this time, the temperature was further increased to 900 °C at a heating rate of 2 °C min-1 and maintained for an additional 2 h."
      }
    ]
  },
  {
    "conversation": [
      {
        "input": "preparation of single atom Fe doped by N supported on Carbon, denoted by Fe-N-C",
        "output": "The catalyst is synthesized by impregnation with metal precursor FeCl3·6H2O\n\nThe synthesis procedures are as followed:\n1. 4.3875 g NaCl, 416 mg glucose and 0.03 mmol FeCl3·6H2O were added into 25 mL DI and stirred for 1 h to ensure the homogeneous state of the solution. \n2. The obtained mixture was freeze-dried for 48 h and then ground by agate mortar to form fine powder.  \n3. The powder was put in the middle of the tube furnace and flushed with argon gas (Ar) for at least 30 min to eliminate air thoroughly. \n4. The tube furnace was heated at 500 °C with the ramp rate of  5 °C/min and kept for 4 hours under the ammonia gas (NH3) atmosphere (the flow rate of NH3 was  50 sccm). \n5. Dissolve the calcination powder in 2000 mL water and stir overnight to remove NaCl template completely, then dried at 80 °C overnight. \n6. Calcining the black powder under 850 °C by  controlling the heating rate 5 °C/min for 4 hours under the protection of Ar"
      }
    ]
  },
  {
    "conversation": [
      {
        "input": "preparation of Mn doped by N supported on Carbon, denoted by Mn-N-C",
        "output": "The catalyst is synthesized by impregnation with metal precursor MnCl2·4H2O\n\nThe synthesis procedures are as followed:\n1. 4.3875 g NaCl, 416 mg glucose and 0.03 mmol MnCl2·4H2O were added into 25 mL DI and stirred for 1 h to ensure the homogeneous state of the solution. \n2. The obtained mixture was freeze-dried for 48 h and then ground by agate mortar to form fine powder.  \n3. The powder was put in the middle of the tube furnace and flushed with argon gas (Ar) for at least 30 min to eliminate air thoroughly. \n4. The tube furnace was heated at 500 °C with the ramp rate of  5 °C/min and kept for 4 hours under the ammonia gas (NH3) atmosphere (the flow rate of NH3 was  50 sccm). \n5. Dissolve the calcination powder in 2000 mL water and stir overnight to remove NaCl template completely, then dried at 80 °C overnight. \n6. Calcining the black powder under 850 °C by  controlling the heating rate 5 °C/min for 4 hours under the protection of Ar"
      }
    ]
  },
  {
    "conversation": [
      {
        "input": "preparation of Co doped by N supported on Carbon, denoted by Co-N-C",
        "output": "The catalyst is synthesized by impregnation with metal precursor CoCl2·6H2O\n\nThe synthesis procedures are as followed:\n1. 4.3875 g NaCl, 416 mg glucose and 0.03 mmol CoCl2·6H2O were added into 25 mL DI and stirred for 1 h to ensure the homogeneous state of the solution. \n2. The obtained mixture was freeze-dried for 48 h and then ground by agate mortar to form fine powder.  \n3. The powder was put in the middle of the tube furnace and flushed with argon gas (Ar) for at least 30 min to eliminate air thoroughly. \n4. The tube furnace was heated at 500 °C with the ramp rate of  5 °C/min and kept for 4 hours under the ammonia gas (NH3) atmosphere (the flow rate of NH3 was  50 sccm). \n5. Dissolve the calcination powder in 2000 mL water and stir overnight to remove NaCl template completely, then dried at 80 °C overnight. \n6. Calcining the black powder under 850 °C by  controlling the heating rate 5 °C/min for 4 hours under the protection of Ar"
      }
    ]
  },
  {
    "conversation": [
      {
        "input": "preparation of Ni doped by N supported on Carbon, denoted by Ni-N-C",
        "output": "The catalyst is synthesized by impregnation with metal precursor NiCl2·6H2O\n\nThe synthesis procedures are as followed:\n1. 4.3875 g NaCl, 416 mg glucose and 0.03 mmol NiCl2·6H2O were added into 25 mL DI and stirred for 1 h to ensure the homogeneous state of the solution. \n2. The obtained mixture was freeze-dried for 48 h and then ground by agate mortar to form fine powder.  \n3. The powder was put in the middle of the tube furnace and flushed with argon gas (Ar) for at least 30 min to eliminate air thoroughly. \n4. The tube furnace was heated at 500 °C with the ramp rate of  5 °C/min and kept for 4 hours under the ammonia gas (NH3) atmosphere (the flow rate of NH3 was  50 sccm). \n5. Dissolve the calcination powder in 2000 mL water and stir overnight to remove NaCl template completely, then dried at 80 °C overnight. \n6. Calcining the black powder under 850 °C by  controlling the heating rate 5 °C/min for 4 hours under the protection of Ar"
      }
    ]
  },
  {
    "conversation": [
      {
        "input": "The preparation of single atom Ir supported on Cu doped by N and O supported on C",
        "output": "The catalyst is synthesized by impregnation with metal precursor IrCl4-OAm and support single atom Cu dopes by 3 N supported on carbon (Cu3N NC)\n\nThe synthesis procedures are as followed:\n1. 1 mL of IrCl4-OAm (1 mg mL-1)  solvent was injected into pre-synthesized Cu3N NCs synthesized system when the temperature cools down to 200 °C with magnetized stirring. \n2. After 30 minutes, a uniformly dispersed Ir1-Cu3N/Cu2O with uniform particle size was obtained. \n3. The final product were washed and dispersed into 5 mL cyclohexane."
      }
    ]
  },
  {
    "conversation": [
      {
        "input": "synthesis of single atom Ni doped by 4 N supported by carbon with silica sphere template",
        "output": "The catalyst is synthesized by impregnation with metal precursor Ni(acac)2 and support \n1. Firstly, 2.5 mL ammonia water (28%) was added into a mixture of 40 mL absolute ethanol and 12 mL deionized water and stirred for 15 min, followed by addition of 2.5 mL TEOS and stirring for another 1 h to obtain the suspension of silica spheres. \n2. Then, 15 mg Ni(acac)2 and 2.5 mL of dopamine hydrochloride solution (1 mg·mL-1) was added to allow polymerization for 24 h. \n3. The resulting silica spheres were isolated by centrifugation, dried under vacuum at 70 °C, and heated to 850 °C at a rate of  3 °C·min-1 over 3 h under an Ar flow. \n4. After cooling to room temperature naturally, pyrolyzed spheres were etched by hydrofluoric acid (20 % wt.) for 12 h, collected by centrifugation, washed with water and ethanol, and finally dried under vacuum at 70 °C overnight"
      }
    ]
  },
  {
    "conversation": [
      {
        "input": "Preparation of single atom Y supported on N-doped Carbon, denoted by Y SAs/NC",
        "output": "The catalyst is synthesized by impregnation with metal precursor Y(acac)3 and ZIF-8\n\nThe synthesis procedures are as followed:\n1. 1161 mg 2-methylimidazole was dissolved in 10 mL solution  (DMF/MeOH, 4:1) with stirring (solution A). \n2. 1069 mg Zn(NO3)2·6H2O and 352 mg Y(acac)3 were dissolved in a mixture of DMF/MeOH (15 mL, 4:1) under ultrasound for 10 min to form a clear solution (solution B). \n3. Solution A was subsequently added into solution B with vigorous stirring and then was kept static for 12 h at room temperature. \n4. The obtained product was collected by centrifugation, and washed with methanol for three times, and finally dried at 60 °C under  vacuum.  \n5. The powder of Y(acac)3@ZIF-8 was placed in a tube furnace and heated to 950 °C (heating  rate 2.5 °C/min) for 3 h under a flowing atmosphere of Ar"
      }
    ]
  },
  {
    "conversation": [
      {
        "input": "Synthesis of single atom Y doped by S and N supported on Carbon, denoted by Y SAs/NC-S",
        "output": "The catalyst is synthesized by impregnation with metal precursor Y(acac)3 and support ZIF-8\n\nThe synthesis procedures are as followed:\n1. 1161 mg 2-methylimidazole was dissolved in 10 mL solution  (DMF/MeOH, 4:1) with stirring (solution A). \n2. 1069 mg Zn(NO3)2·6H2O and 352 mg Y(acac)3 were dissolved in a mixture of DMF/MeOH (15 mL, 4:1) under ultrasound for 10 min to form a clear solution (solution B). \n3. Solution A was subsequently added into solution B with vigorous stirring and then was kept static for 12 h at room temperature. \n4. The obtained product was collected by centrifugation, and washed with methanol for three times, and finally dried at 60 °C under  vacuum.  \n5. The powder of Y(acac)3@ZIF-8 was placed in a tube furnace and heated to 950 °C (heating  rate 2.5 °C/min) for 3 h under a flowing atmosphere of Ar\n6. The product mixed with S (mass ratio: 1:2) was carefully ground by mortar and pestle, and then sealed in a quartz ampoule. \n7. The Y SAs/NC-S composites were then obtained from a heating process: heat at 155 °C for 12 h with a ramping rate of 1 °C min−1  and then at 300 °C for 10 min (heating rate 10 °C /min) under flowing Ar."
      }
    ]
  },
  {
    "conversation": [
      {
        "input": "preparation of single atom Pd supported on carbon, denoted by Pd/C",
