Repository: aobozhang2025/data-driven-LLM-SAC

All data are saved in the "data" folder

To simiplify the code validation process, we write each method in Python in a separate .py file. Please use Python IDE such as PyCharm to run the script step by step by clicking on the green arrow close to "if __name__ == "__main__"

1. cleaned and classified data are saved in qa-pairs-classified

2. run convert_folder_of_qa_txt_to_single_json.py to generate .json files in json folder

3. run split_qa_pairs_in_json_randomly_for_testing.py to split testing set by stratified sampling, you can change the ratio of splitting by how much to be used in training.

File: data/json/compounds.json (part 1 of 8)
[
  {
    "conversation": [
      {
        "input": "Properties of Urea in SAC Synthesis",
        "output": "Nitrogen Source:\nUrea is a rich source of nitrogen. Upon pyrolysis, it decomposes into species like NH₃ and isocyanic acid (HNCO), which facilitate N-doping in carbon matrices. This N-doping enhances metal anchoring and catalytic activity.\n\nCarbon Source (Minor):\nUrea contributes a small amount of carbon during decomposition but is primarily used alongside other carbon-rich precursors (e.g., glucose, melamine).\n\nMetal Stabilization:\nNitrogen functionalities (e.g., pyridinic-N, graphitic-N) generated from urea can coordinate with metal atoms (e.g., Fe, Co, Ni) to anchor them as single atoms, preventing agglomeration during high-temperature treatments.\n\nPorogen Effect:\nDecomposition of urea releases gases (NH₃, CO₂), which can help generate porosity in the carbon structure, enhancing surface area and accessibility of SAC sites.\n\nCost-effective and Water-soluble:\nUrea is cheap, non-toxic, and dissolves easily in water, making it compatible with wet impregnation, hydrothermal, or sol-gel SAC synthesis methods."
      }
    ]
  },
  {
    "conversation": [
      {
        "input": "Precautions When Using Urea in SAC Synthesis",
        "output": "Thermal Decomposition Control:\nUrea decomposes at ~150–200 °C, releasing NH₃ and isocyanic acid. In poorly ventilated systems, this can cause pressure build-up or undesirable secondary reactions. Proper venting and temperature ramping are essential.\n\nByproduct Management:\nHNCO and NH₃ can react with metal salts or supports, sometimes forming undesired complexes. Ensure the choice of metal precursor is compatible with urea-derived species.\n\nOdor and Corrosive Gases:\nAmmonia evolution during pyrolysis can be irritating or corrosive. Use fume hoods or inert atmosphere setups (e.g., N₂, Ar) when handling thermal treatment.\n\nUncontrolled Nitrogen Doping:\nExcess urea can lead to non-uniform or excessive N-doping, which may alter the support conductivity or pore structure adversely. Stoichiometry and precursor ratios must be optimized.\n\nMoisture Sensitivity:\nUrea is hygroscopic and can clump in humid environments, leading to uneven dispersion in solid mixtures. Store in dry conditions and use freshly prepared solutions."
      }
    ]
  },
  {
    "conversation": [
      {
        "input": "Properties of Melamine in SAC Synthesis",
        "output": "Chemical Formula: C₃H₆N₆\nStructure\t: Triazine ring with three amino groups\nNitrogen Content:\t~66% by mass — makes it an excellent N-source\nThermal Stability: Decomposes around 350–400 °C; during pyrolysis, forms graphitic carbon nitride-like structures\nFunction in SACs: <ul><li>Provides nitrogen coordination sites (e.g., M–N₄)</li><li>Acts as a precursor to N-doped carbon frameworks</li><li>Stabilizes isolated metal atoms via strong metal–N coordination</li></ul>\nCompatibility\t: Often used with metal salts (e.g., FeCl₃, Co(NO₃)₂) and carbon sources (e.g., glucose, CNTs)"
      }
    ]
  },
  {
    "conversation": [
      {
        "input": "Precautions When Using Melamine in SAC Synthesis",
        "output": "Pyrolysis Conditions: <ul><li>Control temperature (usually 500–900 °C) to ensure proper graphitization and N-retention</li><li>Excessive heat (>1000 °C) can lead to loss of N-doping and collapse of metal–N coordination</li></ul>\nAmmonia/Byproducts: Decomposition may release toxic gases like NH₃ and cyanuric acid – ensure good ventilation or gas capture systems\nReactivity: Melamine can polymerize or form graphitic carbon nitride (g-C₃N₄); this can impact dispersion of metal atoms depending on the desired structure\nMixing Homogeneity: Ensure uniform mixing with metal precursors to avoid metal aggregation or uneven distribution of N sites\nMoisture Sensitivity: Slightly hygroscopic — store in dry conditions to maintain stability\nSafety: Handle with gloves and goggles; although relatively low in acute toxicity, long-term exposure to dust should be avoided"
      }
    ]
  },
  {
    "conversation": [
      {
        "input": "Properties of 1,10-Phenanthroline (C₁₂H₈N₂)",
        "output": "Chemical formula: C₁₂H₈N₂\nMolecular weight: 180.21 g/mol\nStructure\t: Planar, aromatic, two nitrogen atoms at positions 1 and 10 (chelating)\nSolubility: Soluble in ethanol, methanol, acetone, chloroform; slightly soluble in water\nBoiling/melting point: Melting point ≈ 117–120°C\nLigand type: Strong bidentate N-ligand; forms stable chelates with transition metals\nThermal stability: Moderate; decomposes at higher pyrolysis temperatures (>400–500°C)\nElectron donor: π-conjugated N-donor; enhances charge transfer and metal dispersion\nColor: White to pale yellow crystalline solid"
      }
    ]
  },
  {
    "conversation": [
      {
        "input": "Role of 1,10-Phenanthroline (C₁₂H₈N₂) in SAC Synthesis",
        "output": "1,10-Phenanthroline is used primarily to coordinate metal ions (e.g., Fe³⁺, Co²⁺, Ni²⁺, etc.) and form metal–ligand complexes that serve as SAC precursors. It helps:\nDisperse metal atoms uniformly\nPrevent metal agglomeration during pyrolysis\nAnchor single atoms onto supports (e.g., carbon, MOFs)\nTune electronic structure via strong metal–N coordination"
      }
    ]
  },
  {
    "conversation": [
      {
        "input": "Precautions of 1,10-Phenanthroline (C₁₂H₈N₂) in SAC Synthesis",
        "output": "Thermal Decomposition: Decomposes at high pyrolysis temperatures; may form carbonaceous residues—choose proper temperature (~700–900°C) if carbonization is desired.\nStoichiometric Control: Excess ligand can lead to complex mixtures or incomplete decomposition; optimize metal:ligand ratio for effective single-atom dispersion.\nSolvent Compatibility: Dissolve in compatible solvents (ethanol, DMF) to avoid poor mixing or precipitation during precursor preparation.\nToxicity & Handling: Moderate toxicity; may cause irritation to skin or eyes. Use gloves, lab coat, and work in fume hood.\nCoordination Selectivity: Strong coordination may hinder certain metal ion exchanges or interactions; ensure compatibility with target synthesis route.\nResidue Removal: After pyrolysis, organic residues may require acid washing or additional annealing for clean surface exposure."
      }
    ]
  },
  {
    "conversation": [
      {
        "input": "Best Practices of 1,10-Phenanthroline (C₁₂H₈N₂) in SAC Synthesis",
        "output": "Combine with metal salts (e.g., FeCl₃, Co(NO₃)₂) to form well-defined complexes before pyrolysis.\nPair with carbon precursors like glucose, urea, or MOFs for dual templating and nitrogen doping.\nUse inert atmosphere (Ar/N₂) for pyrolysis to prevent oxidation of metal centers or support.\nPost-treatment (acid leaching) may be necessary to remove metal clusters or residues and isolate true SACs."
      }
    ]
  },
  {
    "conversation": [
      {
        "input": "Properties of 2,2'-Bipyridine in SAC Synthesis",
        "output": "Chemical Formula: C₁₀H₈N₂\nStructure\t: Two pyridine rings connected at the 2-position (ortho–ortho coupling)\nChelation Behavior: Bidentate ligand; forms stable complexes with transition metal ions via two nitrogen atoms\nMetal Anchoring: Strong coordination to metals like Fe, Co, Ni, Cu, Ru, Ir, Pt, etc., aiding atomic dispersion\nThermal Stability: Stable up to ~250 °C, can decompose or lose coordination properties at higher pyrolysis temperatures\nFunction in SACs:\n- Precursor to metal–N coordination sites (M–N₄)\n- Template for N-doping when co-pyrolyzed with carbon sources\n- Helps inhibit metal agglomeration during synthesis\nSolubility: Soluble in polar organic solvents (e.g., ethanol, DMF, DMSO); poorly soluble in water\nUse Cases:\n- Wet-chemistry impregnation\n- MOF precursor synthesis\n- Solvothermal or hydrothermal metal complexation"
      }
    ]
  },
  {
    "conversation": [
      {
        "input": "Precautions When Using 2,2'-Bipyridine in SAC Synthesis",
        "output": "Complex Stability: Ensure stoichiometric control when forming metal-bpy complexes to avoid unwanted byproducts or over-coordination.\nPyrolysis Sensitivity: Decomposes or loses coordination structure at high temperatures (>500 °C); choose pyrolysis conditions carefully to retain M–N configuration.\nVolatility\t: Although not highly volatile, prolonged heating can lead to ligand loss—conduct reactions in closed or inert systems.\nToxicity: Mildly toxic; may cause skin/eye irritation or respiratory issues—handle with gloves and in a fume hood.\nSolvent Choice: Use dry, aprotic solvents (e.g., acetonitrile, DMF) to prevent hydrolysis of metal complexes.\nCompatibility: Not suitable with strongly acidic environments (protonates nitrogen) or highly oxidizing conditions (ligand degradation).\nStorage: Store under dry, dark conditions to prevent degradation by light and moisture."
      }
    ]
  },
  {
    "conversation": [
      {
        "input": "Examples of 2,2'-Bipyridine Usage in SAC Literature",
        "output": "Fe–N–C SACs: Fe(II)-bipyridine complexes pyrolyzed with carbon support to yield atomically dispersed Fe–N₄ sites.\nMOF-Derived SACs: bpy used as an organic linker or dopant in MOFs to embed metal ions, followed by thermal treatment.\nN-Doped Carbon Supports: Co-pyrolysis of bpy with carbon precursors introduces graphitic/pyridinic N-sites that anchor single atoms."
      }
    ]
  },
  {
    "conversation": [
      {
        "input": "Properties of Polyacrylonitrile (PAN)",
        "output": "Chemical formula: –(C₃H₃N)ₙ–\nStructure\t: Linear polymer with pendant nitrile (-CN) groups\nFunction in SACs: Carbon and nitrogen source for forming N-doped carbon matrices for anchoring single atoms\nThermal behavior: Undergoes cyclization and carbonization upon pyrolysis, typically in 400–1000 °C range\nStabilization: PAN requires oxidative stabilization (at ~200–300 °C in air) prior to pyrolysis to prevent melting and ensure graphitizable structure\nNitrogen coordination: Pyrolysis transforms nitrile groups into pyridinic, pyrrolic, and graphitic N sites that effectively coordinate metal atoms (e.g., Fe, Co, Ni)\nMetal precursor interaction: Can form chelates or ionic interactions with transition metal salts or complexes before pyrolysis\nCarbon yield: High; produces relatively dense carbon with tunable porosity (if blended with sacrificial templates or pore-formers)"
      }
    ]
  },
  {
    "conversation": [
      {
        "input": "Precautions of using Polyacrylonitrile (PAN) in SAC Synthesis",
        "output": "Stabilization step: PAN must be stabilized in air (typically at 200–300 °C) before carbonization to initiate cyclization; skipping this may result in melting or collapse of structure.\nMetal aggregation: Overloading metal precursors can lead to aggregation or formation of metal nanoparticles instead of single atoms. Carefully control the metal content (e.g., <1 wt%).\nUniform metal dispersion: Use metal salts that can uniformly adsorb onto or coordinate with PAN (e.g., FeCl₃, Co(NO₃)₂, Ni(acac)₂).\nGas atmosphere: Carbonization must be done under inert gas (N₂ or Ar) to prevent combustion and uncontrolled oxidation.\nTemperature optimization: Too low (<600 °C) may result in poor conductivity and incomplete conversion; too high (>1000 °C) may lead to N loss and sintering.\nToxic gases: During pyrolysis, toxic gases like HCN, NH₃, and volatile organics may evolve — ensure proper ventilation or use of gas scrubbing systems.\nTemplate use (optional): To increase porosity and surface area, PAN can be blended with sacrificial templates (e.g., silica, PMMA) — be cautious with template removal (e.g., HF or NaOH etching)."
      }
    ]
  },
  {
    "conversation": [
      {
        "input": "Properties of Polypyrrole (PPy) in SAC Synthesis",
        "output": "N-rich structure: Contains pyrrolic nitrogen, which offers coordination sites for metal atoms, aiding in stable anchoring of single atoms.\nConductive polymer: Offers good electrical conductivity, enhancing electron transport in electrocatalytic SAC systems.\nCarbonizable: Can be carbonized at elevated temperatures to form N-doped carbon matrices with well-dispersed metal atoms.\nPorosity development: Upon pyrolysis, can develop mesopores and micropores, beneficial for mass transport and dispersion of metal sites.\nFacile synthesis: Easily synthesized by chemical oxidative polymerization (e.g., using FeCl₃ or ammonium persulfate as oxidants)."
      }
    ]
  },
  {
    "conversation": [
      {
        "input": "precautions of Polypyrrole (PPy) in SAC Synthesis",
        "output": "Thermal degradation: PPy decomposes at relatively low temperatures (~300–600°C); controlling the pyrolysis temperature is critical to prevent collapse of structure before metal atom fixation.\nAcid/base sensitivity: The polymer is sensitive to strong acids or bases, which can disrupt the polymer matrix or degrade metal-ligand coordination.\nMetal precursor compatibility: Some metal precursors (especially halides or alkoxides) may not interact strongly with the pyrrolic N sites; ligand engineering might be needed.\nPoor mechanical strength: Pristine PPy is often brittle, and blending or templating with robust supports (e.g., silica or carbon) may be necessary."
      }
    ]
  },
  {
    "conversation": [
      {
        "input": "Properties of Polyaniline (PANI) in SAC Synthesis",
        "output": "Multiple nitrogen species: Contains amine (–NH–) and imine (=N–) groups, ideal for coordinating metal ions before carbonization.\nTunable redox states: Exists in various oxidation states (leucoemeraldine, emeraldine, pernigraniline), allowing control over coordination environment.\nGood conductivity: Especially in its doped form (e.g., emeraldine salt), enhances electron mobility for catalytic applications.\nHigh carbon yield: Converts efficiently to N-doped carbon frameworks during pyrolysis, which helps stabilize isolated metal atoms.\nVersatile morphology: Can form nanofibers, nanotubes, or hollow spheres, which increases surface area and enhances atom dispersion."
      }
    ]
  },
  {
    "conversation": [
      {
        "input": "precautions of Polyaniline (PANI) in SAC Synthesis",
        "output": "Sensitivity to oxidation: Excessive oxidation during polymerization or post-processing can alter N functionalities, reducing metal coordination ability.\nAcid doping effect: While acid doping enhances conductivity, it may affect the stability of coordinated metal species if not controlled.\nMetal sintering risk: If not coordinated well pre-pyrolysis, single atoms may agglomerate during high-temperature treatment.\nInhomogeneous N distribution: Uneven N distribution after carbonization can lead to poor dispersion of metal sites."
      }
    ]
  },
  {
    "conversation": [
      {
        "input": "Best Practices in SAC Synthesis with PPy and PANI",
        "output": "Pre-coordinate metal ions before pyrolysis using solution impregnation or ion exchange to ensure strong binding and prevent aggregation.\nUse mild oxidants during polymerization to preserve N functional groups.\nOptimize pyrolysis temperature (e.g., 700–900°C for SACs) to balance graphitization and N retention.\nIncorporate supports or templates (e.g., silica, carbon nanofibers) to enhance mechanical and structural integrity."
      }
    ]
  },
  {
    "conversation": [
      {
        "input": "Properties of Triphenylphosphine (PPh₃) in SAC Synthesis",
        "output": "Chemical Formula: C₁₈H₁₅P\nStructure\t: Three phenyl rings bound to a central phosphorus atom (trigonal pyramidal)\nCoordination Ability: Strong σ-donor ligand; coordinates readily with transition metals (e.g., Pt, Pd, Au, Ru, etc.)\nThermal Behavior: Decomposes above ~300°C, releasing volatile phosphorus compounds\nSolubility: Soluble in common organic solvents (e.g., toluene, dichloromethane, THF)\nStabilization Role: Helps stabilize zero- or low-valent metal centers as isolated atoms prior to anchoring onto supports\nVolatility\t: Moderately volatile; can be partially removed under heat/vacuum after metal complexation"
      }
    ]
  },
  {
    "conversation": [
      {
        "input": "Function of Triphenylphosphine (PPh₃) in SAC Synthesis",
        "output": "Metal Precursor Ligand: Forms complexes like Pd(PPh₃)₄, Pt(PPh₃)₂Cl₂, often used to anchor metal atoms onto supports.\nStabilizer: Prevents metal aggregation during precursor processing.\nTemplate for SACs: PPh₃-coordinated metal precursors can be pyrolyzed, releasing PPh₃ and embedding the metal atom into a support (e.g., carbon or oxide)."
      }
    ]
  },
  {
    "conversation": [
      {
        "input": "Precautions of Triphenylphosphine (PPh₃) in SAC Synthesis",
        "output": "Air Sensitivity: PPh₃ is air-stable, but its metal complexes (like Pd(PPh₃)₄) may be air/moisture sensitive; handle under inert gas.\nDecomposition: At high pyrolysis temperatures (>350°C), PPh₃ decomposes to form phosphorus oxides or phosphines, which may be toxic or corrosive. Use proper ventilation or inert atmosphere.\nResidue Contamination: Incomplete removal of PPh₃ can leave phosphorus residues in the catalyst; may affect catalytic performance. Consider oxidative post-treatment or controlled pyrolysis.\nToxicity: Moderate toxicity; avoid inhalation or skin contact. Use PPE and work in a fume hood.\nPhosphorus Doping: During pyrolysis, PPh₃ can unintentionally dope phosphorus into carbon supports, altering electronic properties—this may be useful or detrimental depending on the application."
      }
    ]
  },
  {
    "conversation": [
      {
        "input": "Example Use Cases of Triphenylphosphine (PPh₃) in SAC Synthesis",
        "output": "Pt SACs: Pt(PPh₃)₄ precursor used to disperse Pt atoms on graphene or porous carbons.\nPd SACs: Pd-PPh₃ complexes anchored on N-doped carbon and pyrolyzed to form isolated Pd sites.\nDual Doping: Used as a P source in P/N co-doped SACs for enhanced ORR or HER activity."
      }
    ]
  },
  {
    "conversation": [
      {
        "input": "Properties of Tris(2,4-di-tert-butylphenyl)phosphite in SAC synthesis",
        "output": "Chemical Formula: C₄₂H₆₃O₃P\nStructure\t: Bulky aryl phosphite with three 2,4-di-tert-butylphenyl groups bonded to phosphorus via oxygen\nCoordination Behavior: Acts as a soft donor ligand via phosphorus in a trivalent oxidation state (P(III))\nThermal Stability: Stable up to ~200–250 °C; decomposes slowly under prolonged heating\nOxidation Sensitivity: Sensitive to oxidation, especially at elevated temperatures or in air; converts to phosphate (P=O)\nSolubility: Soluble in most organic solvents (e.g., toluene, THF, chloroform) but insoluble in water\nFunction in SACs: Can serve as a ligand to coordinate metal ions during precursor preparation, or as a stabilizer to prevent metal agglomeration during pyrolysis or reduction"
      }
    ]
  },
  {
    "conversation": [
      {
        "input": "Precautions of Tris(2,4-di-tert-butylphenyl)phosphite in SAC Synthesis",
        "output": "Air Sensitivity: TDTPP is air-sensitive over time; it should be stored and handled under inert atmosphere (e.g., nitrogen or argon) to avoid oxidation of the phosphite group to phosphate.\nThermal Decomposition: During high-temperature pyrolysis, it can decompose to form phosphorous oxides or release volatile organics. Ensure controlled ramping rates and protective gas flow to minimize unwanted side products.\nInert Atmosphere Pyrolysis: If used in precursor formulations for SACs, pyrolysis should be carried out under Ar or N₂ to avoid oxidation and ensure proper incorporation of phosphorus into the support.\nResidual Carbon and Phosphorus: It may leave carbonaceous residues and phosphorus dopants in the final material, which may enhance or alter the electronic structure of the SAC active sites. This can be desirable but should be accounted for.\nCompatibility with Metals: Best suited for soft transition metals (e.g., Rh, Pd, Pt) due to strong π-accepting ability; may not coordinate well with hard metals like Fe(III), Mn(III), etc.\nHandling and Storage: Hygroscopic and should be stored in airtight containers in a cool, dark, dry place to prevent hydrolysis and oxidation. Use in a glove box when possible.\nToxicity: While not acutely toxic, phosphites can hydrolyze to form phenols and phosphorous acid derivatives. Avoid inhalation, skin contact, and prolonged exposure. Use appropriate PPE."
      }
    ]
  },
  {
    "conversation": [
      {
        "input": "Typical Use of Tris(2,4-di-tert-butylphenyl)phosphite in SAC Synthesis",
        "output": "As a phosphorus dopant source: The bulky organic structure can decompose to incorporate P heteroatoms into carbon matrices.\nAs a ligand modifier: Useful for pre-coordinating metal ions in organometallic complexes or MOF precursors.\nAs a stabilizer: Prevents metal aggregation by steric hindrance and electron-donating properties."
      }
    ]
  },
  {
    "conversation": [
      {
        "input": "Properties of 1,2-Bis(diphenylphosphino)ethane (dppe) in SAC synthesis",
        "output": "Chemical Formula: C₂₂H₂₀P₂\nMolecular Weight: 330.35 g/mol\nStructure: A bidentate diphosphine ligand with two diphenylphosphino groups connected by an ethane (–CH₂–CH₂–) backbone.\nCoordination Behavior:\nActs as a chelating ligand coordinating metals via both phosphorus atoms, stabilizing metal centers.\nForms stable complexes with various transition metals used in SACs (e.g., Pd, Pt, Rh, Ir).\n\nPhysical State:\nTypically a white to pale yellow crystalline solid.\n\nSolubility:\nSoluble in common organic solvents like dichloromethane, toluene, tetrahydrofuran (THF), and benzene.\n\nThermal Stability:\nStable under inert atmosphere and moderate heating but can decompose if overheated or exposed to air/moisture.\n\nElectronic Effects:\nStrong σ-donor and moderate π-acceptor properties, influencing metal center electron density and catalytic activity.\n\nRole in SAC synthesis:\nUsed to stabilize isolated metal atoms by chelation, preventing aggregation into nanoparticles.\nInfluences the electronic environment of the metal, affecting catalytic selectivity and activity."
      }
    ]
  },
  {
    "conversation": [
      {
        "input": "Precautions When Using dppe in SAC Synthesis",
        "output": "Air Sensitivity:\ndppe is air-sensitive; exposure to oxygen and moisture can oxidize the phosphine to phosphine oxide, decreasing ligand efficiency.\nHandle under inert atmosphere (argon or nitrogen glovebox or Schlenk line).\n\nMoisture Sensitivity:\nMoisture can hydrolyze dppe or cause unwanted side reactions with metal precursors.\nUse dry, anhydrous solvents and equipment.\n\nToxicity:\nModerately toxic if ingested, inhaled, or absorbed through skin.\nUse personal protective equipment (PPE) including gloves, lab coat, and eye protection.\nWork in a well-ventilated fume hood.\n\nFlammability:\nOrganic ligand; combustible.\nKeep away from ignition sources, store properly.\n\nDecomposition:\nAvoid excessive heating beyond recommended synthesis conditions to prevent ligand degradation.\nDecomposition products may be toxic or interfere with catalytic activity.\n\nWaste Handling:\nDispose of phosphine ligand waste according to hazardous chemical waste protocols.\nAvoid environmental release."
      }
    ]
  },
  {
    "conversation": [
      {
        "input": "properties of 1,3-Bis(diphenylphosphino)propane (dppp) in SAC synthesis",
        "output": "Chemical formula: C33H30P2\nMolecular weight: ~466.52 g/mol\nStructure: A bidentate ligand with two diphenylphosphino groups attached to a flexible propane linker (3-carbon chain).\nCoordination: Acts as a chelating ligand binding through two phosphorus atoms to metal centers, stabilizing metal species.\nSolubility: Generally soluble in common organic solvents like toluene, dichloromethane, THF, and benzene.\nStability: Air sensitive, can oxidize to corresponding phosphine oxides upon exposure to oxygen or moisture.\nChelation effect: dppp stabilizes single metal atoms by coordinating strongly and flexibly due to the propyl linker length, which can influence the geometry and electronic environment of the metal center.\nControl of dispersion: It helps prevent agglomeration of metal atoms during catalyst preparation.\nTuning catalytic properties: The ligand environment modifies metal electronic structure and thus catalytic activity/selectivity.\nThermal stability: It can decompose under high temperature treatment (pyrolysis), influencing the final single-atom sites and support interactions."
      }
    ]
  },
  {
    "conversation": [
      {
        "input": "Precautions for Using dppp in SAC Synthesis",
        "output": "Air and moisture sensitivity:\ndppp is sensitive to oxidation; phosphine groups can convert to phosphine oxides, which change coordination behavior.\nStore and handle under inert atmosphere (e.g., nitrogen or argon glovebox or Schlenk line).\n\nAvoid prolonged exposure to air during synthesis.\nHandling and storage:\nKeep in tightly sealed containers, preferably refrigerated.\nUse dry, oxygen-free solvents during synthesis to prevent ligand degradation.\n\nThermal decomposition:\ndppp decomposes at elevated temperatures; care should be taken when using pyrolysis or calcination steps.\nThermal decomposition products can contaminate or modify the catalyst support or metal site, altering SAC structure.\n\nLigand-metal ratio:\nControl stoichiometry precisely; excess ligand may block metal active sites or prevent atom dispersion, while too little may lead to metal aggregation.\n\nToxicity and safety:\nPhosphine ligands can be toxic or irritant.\nUse gloves and work in a fume hood to avoid inhalation or skin contact.\nDispose of waste according to hazardous chemical protocols.\n\nSolvent choice:\nChoose solvents compatible with both dppp and metal precursors.\nAvoid protic solvents that may promote ligand hydrolysis."
      }
    ]
  },
  {
    "conversation": [
      {
        "input": "Properties of Phosphonates (R–PO(OH)₂) in SAC Synthesis",
        "output": "Chemical Structure & Coordination Ability\nPhosphonates contain a phosphorous atom bonded to two hydroxyl groups and one organic substituent (R group).\nThe P–OH groups can strongly coordinate to metal centers, acting as multidentate ligands, which helps stabilize single metal atoms on supports.\nTheir ability to chelate metal ions makes them useful for controlling metal dispersion and preventing aggregation.\n\nAcidic Nature\nThe two hydroxyl groups confer acidity (pKa values usually in 1–3 range), which can influence metal precursor solubility and interaction with supports during synthesis.\nThe acidic character can aid in anchoring metals onto oxides or carbon supports via surface protonation or covalent bonding.\n\nThermal Stability\nPhosphonates generally exhibit good thermal stability, which is beneficial during high-temperature treatments (calcination, pyrolysis) common in SAC preparation.\nThey can form robust metal–phosphonate bonds that survive thermal processing.\n\nSolubility & Compatibility\nDepending on the organic R group, phosphonates may be soluble in water or organic solvents, providing flexibility in synthesis routes (e.g., wet impregnation, solvothermal).\nThis solubility aids in uniform metal precursor dispersion.\n\nSurface Functionalization\nPhosphonate groups can modify support surfaces (e.g., silica, alumina) by forming stable P–O–M bonds (M = support metal), which help immobilize single atoms firmly.\n\nElectronic Effects\nThe electron-donating/-withdrawing nature of the R group can tune the electronic environment of the metal center, potentially affecting catalytic activity/selectivity."
      }
    ]
  },
  {
    "conversation": [
      {
        "input": "Precautions When Using Phosphonates in SAC Synthesis",
        "output": "pH Sensitivity and Hydrolysis\nPhosphonates are sensitive to pH: very acidic or basic conditions can cause hydrolysis or decomposition, potentially altering the coordination environment or causing ligand loss.\nControl of solution pH is essential to maintain ligand integrity and prevent precipitation of metal phosphonate salts.\n\nPotential Metal Precursor Precipitation\nUnder certain conditions, phosphonates can form insoluble metal phosphonate complexes, which may hinder uniform single-atom dispersion.\nProper control of concentration, temperature, and solvent is required to avoid premature precipitation.\n\nStrong Binding May Hinder Metal Reduction\nThe strong coordination of phosphonates may make metal reduction during synthesis (e.g., chemical or thermal reduction) more difficult, requiring careful tuning of reduction conditions to achieve atomically dispersed metal sites without nanoparticle formation.\n\nThermal Decomposition Products\nAt high temperatures, phosphonates can decompose, possibly generating phosphates or phosphorus oxides, which may affect catalyst structure or performance.\nOptimization of pyrolysis or calcination temperature and atmosphere is necessary to balance ligand removal and metal atom stabilization.\n\nToxicity and Handling\nSome phosphonate compounds can be irritants or have toxicological concerns; appropriate personal protective equipment (PPE) like gloves and eye protection should be used.\nWork in well-ventilated areas or fume hoods to avoid inhalation of dust or vapors.\n\nStorage Stability\nPhosphonates should be stored dry and protected from moisture to prevent premature hydrolysis or degradation."
      }
    ]
  },
  {
    "conversation": [
      {
        "input": "Properties of Phytic Acid in SAC Synthesis",
        "output": "Chemical Structure & Functionality\nPhytic acid is a hexakisphosphate ester of inositol, containing six phosphate groups attached to a cyclohexane ring.\nHighly negatively charged due to multiple phosphate groups, enabling strong chelation and coordination with metal ions.\nActs as a chelating agent or ligand to anchor single metal atoms via phosphate-metal coordination bonds.\n\nRole in SAC Synthesis\nProvides abundant phosphorus and oxygen coordination sites for stabilizing isolated metal atoms.\nHelps disperse metal precursors uniformly, preventing aggregation during synthesis or pyrolysis.\nCan act as a carbon and phosphorus source upon pyrolysis, generating P-doped carbon supports that enhance catalyst stability and electronic properties.\nEnables controlled metal loading due to strong metal-phytic acid interaction.\n\nPhysical Properties\nTypically a white, crystalline powder or solution depending on preparation.\nWater soluble and stable under mild conditions.\n\nThermal Behavior\nDecomposes upon heating, releasing phosphoric acid and other phosphorous compounds, which influence the support morphology and dopant incorporation."
      }
    ]
  },
  {
    "conversation": [
      {
        "input": "Precautions When Using Phytic Acid in SAC Synthesis",
        "output": "Handling and Storage\nPhytic acid is acidic and can be corrosive; avoid skin and eye contact. Use gloves and eye protection.\nStore in a cool, dry place, in tightly sealed containers to prevent moisture uptake and degradation.\n\npH Sensitivity\nMetal complexation is pH dependent; typically better chelation under acidic to neutral pH.\nAt very high pH, metal ions may precipitate or hydrolyze, reducing control over atom dispersion.\n\nMetal Ion Compatibility\nNot all metal ions coordinate equally; some may form insoluble precipitates with phytic acid, affecting metal dispersion.\nOptimization may be needed for different metal precursors.\n\nThermal Decomposition Control\nPyrolysis conditions must be carefully controlled; excessive temperature can lead to loss of phosphorus or sintering of metal atoms.\nSlow heating rates can help maintain single-atom dispersion.\n\nEnvironmental and Safety Considerations\nWaste solutions containing phytic acid and metal complexes should be treated properly to avoid phosphate pollution.\nPhytic acid is biodegradable but acidic solutions must be neutralized before disposal.\n\nInterference with Characterization\nThe presence of phosphorus may interfere with some spectroscopic or elemental analyses unless properly accounted for."
      }
    ]
  },
  {
    "conversation": [
      {
        "input": "Properties of Phosphazenes ((NPCl₂)ₙ) in SAC synthesis",
        "output": "Structure & Composition:\nPhosphazenes are inorganic polymers with alternating phosphorus and nitrogen atoms in the backbone.\nThe repeating unit (NPCl₂) contains reactive P–Cl bonds, allowing versatile post-functionalization.\n\nCoordination Ability:\nThe nitrogen atoms and phosphorus centers can coordinate metal ions.\nThe P–Cl sites can be substituted by various ligands, enabling anchoring of single metal atoms.\n\nThermal Stability:\nGenerally good thermal stability, which is beneficial during high-temperature treatments (calcination, pyrolysis) in SAC preparation.\n\nFlexibility and Tunability:\nThe polymeric structure can be chemically modified to introduce different functional groups.\nThis tunability helps in controlling metal dispersion and anchoring sites for single atoms.\n\nSolubility and Processability:\nUsually soluble in organic solvents such as ethers, chlorinated solvents.\nEnables homogeneous mixing with metal precursors and supports.\n\nElectron-rich Nature:\nThe P–N backbone has electron-rich sites that can stabilize metal atoms and prevent aggregation."
      }
    ]
  },
  {
    "conversation": [
      {
        "input": "Precautions when using Phosphazenes ((NPCl₂)ₙ) in SAC synthesis",
        "output": "Moisture Sensitivity:\nThe P–Cl bonds are highly reactive toward moisture and water, releasing HCl.\nRequires handling under inert atmosphere (glovebox, Schlenk line) or strictly anhydrous conditions.\n\nCorrosive By-products:\nHydrolysis produces HCl gas, which is corrosive and toxic.\nProper ventilation and protective equipment are essential during handling.\n\nToxicity:\nSome phosphazene compounds and intermediates may be toxic or irritant.\nUse gloves, eye protection, and work in fume hood.\n\nThermal Decomposition:\nAlthough thermally stable, at very high temperatures (>300-400°C) decomposition can occur, possibly releasing toxic phosphorus/nitrogen oxides.\nCareful temperature control during pyrolysis/calcination steps is advised.\n\nReactivity with Nucleophiles:\nThe P–Cl bonds react with nucleophilic species (water, alcohols, amines) — avoid unintended reactions that may disrupt polymer structure or metal binding.\n\nStorage:\nStore in a dry, inert atmosphere away from moisture and strong nucleophiles."
      }
    ]
  },
  {
    "conversation": [
      {
        "input": "Properties of Thiols (R–SH) in SAC Synthesis",
        "output": "Strong Coordination Ability:\nThiols contain a sulfur atom with a lone pair that can strongly coordinate to metal centers, especially transition metals, forming stable metal–sulfur bonds. This makes them excellent ligands for anchoring single metal atoms on supports.\n\nSurface Functionalization:\nThiols can functionalize surfaces (e.g., gold, metal oxides, carbon materials) by forming self-assembled monolayers or by binding to defect sites, which helps stabilize isolated metal atoms during SAC synthesis.\n\nRedox Activity:\nThe sulfur in thiols can participate in redox reactions, which can be useful or problematic depending on synthesis conditions. They can be oxidized to disulfides (R–S–S–R), sulfonates, or other sulfur-containing species.\n\nVolatility and Odor:\nMany low-molecular-weight thiols are volatile and have a strong, often unpleasant odor, which should be considered in lab handling.\n\nSolubility:\nThiols vary in solubility depending on the R group. Small thiols like ethanethiol are soluble in organic solvents and slightly in water; longer chains tend to be less water-soluble.\n\nThermal Stability:\nThiols may decompose or oxidize upon heating; their thermal stability depends on the R group but generally they are less thermally stable than phosphines or amines."
      }
    ]
  },
  {
    "conversation": [
      {
        "input": "Precautions When Using Thiols in SAC Synthesis",
        "output": "Air Sensitivity and Oxidation:\nThiols are prone to oxidation in air forming disulfides or sulfonic acids, which can alter coordination behavior. Synthesis under inert atmosphere (N₂ or Ar) or with antioxidants may be necessary.\n\nHandling and Toxicity:\nMany thiols are toxic and have strong, unpleasant odors. Use in a well-ventilated fume hood, wear gloves, and avoid skin contact. Some thiols can be irritants or sensitizers.\n\nStorage:\nStore thiols in tightly sealed containers, preferably under inert atmosphere or refrigerated, to minimize oxidation and degradation.\n\nReactivity with Metals:\nThiols can strongly bind to and sometimes reduce metal precursors. Be mindful of unwanted side reactions or metal cluster formation rather than isolated single atoms.\n\nDisulfide Formation:\nOver time or in oxidative conditions, thiols can dimerize to disulfides, which have different coordination chemistry and may impact the SAC structure.\n\nCompatibility with Supports:\nSome supports or reaction conditions may cause thiol decomposition or alter binding modes. Test compatibility beforehand."
      }
    ]
  },
  {
    "conversation": [
      {
        "input": "Properties of Thioethers (R–S–R') in SAC Synthesis",
        "output": "Chemical Structure & Bonding:\nThioethers have a sulfur atom bonded to two alkyl or aryl groups (R–S–R').\nThe sulfur atom has a lone pair, making it a good soft Lewis base.\nThis allows thioethers to coordinate with metal atoms effectively, often stabilizing single metal atoms.\n\nCoordination Ability:\nSulfur in thioethers binds strongly with transition metals due to its soft Lewis base character.\nThis makes thioethers useful as ligands or stabilizing agents for anchoring single metal atoms on supports.\n\nSolubility:\nThioethers are generally nonpolar to moderately polar.\nThey are soluble in organic solvents like dichloromethane, toluene, and ethers.\nTheir solubility allows for homogeneous mixing in synthesis solutions.\n\nThermal Stability:\nThioethers tend to have moderate thermal stability.\nThey can degrade or oxidize at elevated temperatures, which may affect synthesis conditions like pyrolysis.\n\nElectronic Effects:\nThe sulfur atom's electron-donating ability can influence the electronic environment of the metal center.\nThis can affect catalytic activity and selectivity of the SAC.\n\nRole in SACs:\nAct as ligands or molecular anchors to prevent aggregation of metal atoms.\nHelp form well-dispersed and stable single-atom sites on supports.\nCan influence metal-support interactions and catalyst electronic properties."
      }
    ]
  },
  {
    "conversation": [
      {
        "input": "Precautions of Using Thioethers in SAC Synthesis",
