Repository: aobozhang2025/data-driven-LLM-SAC

All data are saved in the "data" folder

To simiplify the code validation process, we write each method in Python in a separate .py file. Please use Python IDE such as PyCharm to run the script step by step by clicking on the green arrow close to "if __name__ == "__main__"

1. cleaned and classified data are saved in qa-pairs-classified

2. run convert_folder_of_qa_txt_to_single_json.py to generate .json files in json folder

3. run split_qa_pairs_in_json_randomly_for_testing.py to split testing set by stratified sampling, you can change the ratio of splitting by how much to be used in training.

File: data/json/metal-oxide_d-block.json (part 1 of 4)
[
  {
    "conversation": [
      {
        "input": "synthesis of single atom Rh supported on self-pillared silicalite-1 zeolite (SP-S-1)",
        "output": "the catalyst is synthesized by impregnation with metal precursor RhCl3·3H2O and support SP-S-1\n\nthe support self-pillared silicalite-1 zeolite (SP-S-1) is prepared as followed:\n1. 12.4 g of TBPOH solution was mixed with 3.3 g of DI water. \n2. After stirring for 10 min, 12.48 g of TEOS was added. \n3. The mixture was then stirred continuously for 6 h. \n4. The obtained clear solution was transferred into a 100 mL Teflon-lined stainless steel autoclave and crystallized at 115 °C for 2 days under static conditions. \n5. The solid product was then collected by the centrifugation and washed with water several times, and then dried at 80 °C in the oven. \n6. The sample was finally calcinated in the air at 550 oC for 6 h to remove the organic template.  \n\nafter the preparation of self-pillared silicalite-1 zeolite (SP-S-1), the catalyst is synthesized as followed:\n1. 435 mg calcinated SP-S-1 was impregnated with 0.1 mL of aqueous RhCl3·3H2O solution with certain concentrations. \n2. Then the sample was dried in the oven and then reduced in flowing hydrogen of 20 mL/min with linear heating to 400 °C for  2 h and then holding for 2 h."
      }
    ]
  },
  {
    "conversation": [
      {
        "input": "synthesis of single atom Ru supported on self-pillared silicalite-1 zeolite (SP-S-1)",
        "output": "the catalyst is synthesized by impregnation with metal precursor RuCl3 and support SP-S-1\n\nthe support self-pillared silicalite-1 zeolite (SP-S-1) is prepared as followed:\n1. 12.4 g of TBPOH solution was mixed with 3.3 g of DI water. \n2. After stirring for 10 min, 12.48 g of TEOS was added. \n3. The mixture was then stirred continuously for 6 h. \n4. The obtained clear solution was transferred into a 100 mL Teflon-lined stainless steel autoclave and crystallized at 115 °C for 2 days under static conditions. \n5. The solid product was then collected by the centrifugation and washed with water several times, and then dried at 80 °C in the oven. \n6. The sample was finally calcinated in the air at 550 oC for 6 h to remove the organic template.  \n\nafter the preparation of self-pillared silicalite-1 zeolite (SP-S-1), the catalyst is synthesized as followed:\n1. 435 mg calcinated SP-S-1 was impregnated with 0.1 mL of aqueous RuCl3 solution with certain concentrations. \n2. Then the sample was dried in the oven and then reduced in flowing hydrogen of 20 mL/min with linear heating to 400 °C for  2 h and then holding for 2 h."
      }
    ]
  },
  {
    "conversation": [
      {
        "input": "synthesis of single atom Rh supported on self-pillared ZSM-5 zeolites ((SP-ZSM-5)",
        "output": "the catalyst is synthesized by impregnation with metal precursor RhCl3·3H2O and support self-pillared ZSM-5 zeolites ((SP-ZSM-5)\n\nthe support self-pillared ZSM-5 zeolites ((SP-ZSM-5) is prepared as followed:\n1. Firstly, 12.4 g of TBPOH solution and 61 mg aluminum isopropoxide were added into 3.0 g of deionized water. \n2. After the following stirring for 10 min,  0.3 mL of 1 M NaOH solution was added into the solution. \n3.12.48 g of TEOS was then added and stirred continuously for 6 h. \n4. The resulted solution was transferred into a 100 mL Teflonlined stainless-steel autoclave and crystallized in the oven at 115 °C for 2 days under static conditions. \n5. The as-synthesized solid product was centrifuged, washed with DI water, and then dried at 80 °C in the oven, followed by calcination in air at 550 oC for 6 h to remove the organic template. The zeolite was obtained\n6. 1 g of calcined zeolite was added into 50 mL H2O and stirred at 70 oC for 2 h. \n7. The solid was centrifuged, washed once with deionized water, and then mixed with 50 mL 1 M  NH4NO3 aqueous solution with continuous stirring at 80 oC for 5 h. \n8. The solid precipitate after centrifugation was dried at 80 °C in the oven. \n9. The process was repeated two times, and the resulted solid product was calcined in air at 550 °C for 4 h.  \n\nafter the preparation of self-pillared silicalite-1 zeolite (SP-S-1), the catalyst is synthesized as followed:\n1. 435 mg calcinated SP-S-1 was impregnated with 0.1 mL of aqueous RhCl3·3H2O solution with certain concentrations. \n2. Then the sample was dried in the oven and then reduced in flowing hydrogen of 20 mL/min with linear heating to 400 °C for  2 h and then holding for 2 h."
      }
    ]
  },
  {
    "conversation": [
      {
        "input": "synthesis of single atom Ru supported on self-pillared ZSM-5 zeolites ((SP-ZSM-5)",
        "output": "the catalyst is synthesized by impregnation with metal precursor RuCl3 and support self-pillared ZSM-5 zeolites ((SP-ZSM-5)\n\nthe support self-pillared ZSM-5 zeolites ((SP-ZSM-5) is prepared as followed:\n1. Firstly, 12.4 g of TBPOH solution and 61 mg aluminum isopropoxide were added into 3.0 g of deionized water. \n2. After the following stirring for 10 min,  0.3 mL of 1 M NaOH solution was added into the solution. \n3.12.48 g of TEOS was then added and stirred continuously for 6 h. \n4. The resulted solution was transferred into a 100 mL Teflonlined stainless-steel autoclave and crystallized in the oven at 115 °C for 2 days under static conditions. \n5. The as-synthesized solid product was centrifuged, washed with DI water, and then dried at 80 °C in the oven, followed by calcination in air at 550 oC for 6 h to remove the organic template. The zeolite was obtained\n6. 1 g of calcined zeolite was added into 50 mL H2O and stirred at 70 oC for 2 h. \n7. The solid was centrifuged, washed once with deionized water, and then mixed with 50 mL 1 M  NH4NO3 aqueous solution with continuous stirring at 80 oC for 5 h. \n8. The solid precipitate after centrifugation was dried at 80 °C in the oven. \n9. The process was repeated two times, and the resulted solid product was calcined in air at 550 °C for 4 h.   \n\nafter the preparation of self-pillared silicalite-1 zeolite (SP-S-1), the catalyst is synthesized as followed:\n1. 435 mg calcinated SP-S-1 was impregnated with 0.1 mL of aqueous RuCl3 solution with certain concentrations. \n2. Then the sample was dried in the oven and then reduced in flowing hydrogen of 20 mL/min with linear heating to 400 °C for  2 h and then holding for 2 h."
      }
    ]
  },
  {
    "conversation": [
      {
        "input": "Synthesis of S-1 zeolite-encaged single atom Rh, denoted by Rh1@S-1",
        "output": "the catalyst is synthesized by impregnation with precursor [Rh(NH2CH2CH2NH2)3]Cl3 and support S-1\n\nThe support conventional nanosized silicalite-1 (Nano S-1) is prepared as followed:\n1. Firstly, 13 g of TPAOH solution was mixed with 15.5 g of DI water under continuous stirring. \n2. After stirring for 10 min, 8.32 g  of TEOS was added. \n3. The mixture was then stirred continuously for 6 h. \n4. The obtained clear solution with the ratio composition of SiO2: TPAOH: H2O = 1: 0.4: 35 was finally transferred into a 100 mL Teflon-lined stainless steel autoclave and crystallized at 170 °C for 3 days under static conditions. \n5. The solid product was then collected by the centrifugation and washed with  water several times, and then dried at 80 °C in the oven, followed by calcination at 550 °C for  6 h to remove the organic template. \n\nthe synthesis procedures are as followed:\n1.13 g of TPAOH solution was mixed with 15 g of DI water\n2. then 1 mL of [Rh(NH2CH2CH2NH2)3]Cl3 solutions (0.09 M) was added into the mixture. \n3. After stirring for 10 min, 8.32 g of TEOS was added. \n4. The mixture was then stirred continuously for 6 h. \n5. The obtained clear solution was transferred into a 100 mL Teflon-lined  stainless steel autoclave and crystallized at 170 °C for 3 days under static conditions. \n6. The solid  product was then collected by the centrifugation and washed with water several times, and then  dried at 80 °C in the oven. \n7. Finally, the as-synthesized sample was directly reduced in pure H2  flow (60 mL/min) with linear heating to 500 °C for 2 h and then holding for 2 h."
      }
    ]
  },
  {
    "conversation": [
      {
        "input": "synthesis of single atom Ir supported on Co-O",
        "output": "the catalyst is synthesized by impregnation with metal precursor sodium hexachloroiridate(III) hydrate (Na3IrCl6·xH2O)\n\nthe synthesis procedures are as followed:\n1. 580 mg of cobalt(II) nitrate hexahydrate (Co(NO3)2· 6H2O) was dissolved in 20 mL of deionized (DI) water containing 30 mg of hexadecyltrimethylammonium bromide (CTAB). \n2. Then, this solution was injected into 140 mL of aqueous solution with 9.08 g of 2-methylimidazole and stirred at room temperature for 60 min. 3. The purple precipitate was collected by centrifugation and washed with ethanol five times. the ZIF-67 nanocrystals was obtained\n4. 100 mg of ZIF-67 nanocrystals was dispersed in 50 mL of DI water\n5. then 9.5  mg (2 mmol L−1) of sodium hexachloroiridate(III) hydrate (Na3IrCl6·xH2O) were dissolved in 10 mL of DI water and added into the ZIF-67 solution slowly under stirring conditions. \n6. The reaction was quenched by centrifuging the suspension after 3 h\n7. the precipitate was collected and washed twice with DI water and three times with ethanol. \n8. The Ir0.06Co2.94O4 nanocrystals were obtained  after drying the precipitate at 60 °C overnight in a vacuum oven and pyrolyzed at 300 °C in air for 4 h."
      }
    ]
  },
  {
    "conversation": [
      {
        "input": "synthesis of single atom Rh supported on Fe3O4",
        "output": "the catalyst is synthesized by impregnation with precursor RhCl3 \n\nthe synthesis procedures are as followed:\n1. 9.995 g Fe3O4 was first dispersed to100 mL deionized water by rigorous stirring. \n2. Then, 1 mL aqueous solution of RhCl3 (5 mg Rh/mL) was added to the suspension and mixed for 12 hours at room temperature. \n3. An excess amount of urea (urea/[Rh] = 60 mol/mol) was further added into the suspension. \n4. The Rh3+ on the support was deposited with the help of urea hydrolysis at 363 K for 6 hours. \n5. The resulting precipitate was separated, washed (with deionized water), and dried (353 K, 12 hours). \n6. The as-prepared precipitate was calcined at 723 K for 5 hours with a ramping rate of 2 K/min."
      }
    ]
  },
  {
    "conversation": [
      {
        "input": "Synthesis of single atom Pt supported on CeO2.",
        "output": "The catalyst is synthesized by impregnation with metal precursor H2PtCl6 and support porous CeO2\n\nThe support porous CeO2 is prepared as followed:\n1. 4 mmol Ce(NO3)3·6H2O (1.736 g) and 0.48 mol NaOH (19.2 g) were dissolved in 80 ml distilled water and stirred for 30 min at room temperature. \n2. Then the solution was transferred to 100 ml Teflon-lined stainless-steel autoclave. \n3. After reacting at 100 oC for 12 h, the products were collected by centrifugation and washed with distilled water for several times. \n4. Upon drying in a vacuum for 12 h at 60 oC, the products were calcined at 400 oC in air for 1 h. porous CeO2 was obtained\n\nAfter the preparation of porous CeO2, the catalyst is synthesized as followed:\n5. 500 mg of the synthesized porous CeO2 was first dispersed in 175 mL of distilled water, and 1 mmol ascorbic acid (AA) was added to the solution. \n6. After being stirred at room temperature for 3 h, the products were collected by centrifugation, washed with distilled water several times, dried under vacuum, and denoted as CeO2-AA. \n7. 140 mg CeO2-AA particles were then redispersed in 55 mL of distilled water, and 0.01 mmol metal precursor (H2PtCl6) was added. \n8. After the mixture was stirred for 3 h at room temperature, the products were collected by centrifugation and washed with water several times. 5. After being dried under vacuum, the products were calcinated at 300 °C in the air for 5 h to remove the excess AA"
      }
    ]
  },
  {
    "conversation": [
      {
        "input": "Synthesis of single atom Pd supported on CeO2.",
        "output": "The catalyst is synthesized by impregnation with metal precursor PdCl2 and support porous CeO2\n\nThe support porous CeO2 is prepared as followed:\n1. 4 mmol Ce(NO3)3·6H2O (1.736 g) and 0.48 mol NaOH (19.2 g) were dissolved in 80 ml distilled water and stirred for 30 min at room temperature. \n2. Then the solution was transferred to 100 ml Teflon-lined stainless-steel autoclave. \n3. After reacting at 100 oC for 12 h, the products were collected by centrifugation and washed with distilled water for several times. \n4. Upon drying in a vacuum for 12 h at 60 oC, the products were calcined at 400 oC in air for 1 h. porous CeO2 was obtained\n\nAfter the preparation of porous CeO2, the catalyst is synthesized as followed:\n5. 500 mg of the synthesized porous CeO2 was first dispersed in 175 mL of distilled water, and 1 mmol ascorbic acid (AA) was added to the solution. \n6. After being stirred at room temperature for 3 h, the products were collected by centrifugation, washed with distilled water several times, dried under vacuum, and denoted as CeO2-AA. \n7. 140 mg CeO2-AA particles were then redispersed in 55 mL of distilled water, and 0.01 mmol metal precursor (PdCl2) was added. \n8. After the mixture was stirred for 3 h at room temperature, the products were collected by centrifugation and washed with water several times. 5. After being dried under vacuum, the products were calcinated at 300 °C in the air for 5 h to remove the excess AA"
      }
    ]
  },
  {
    "conversation": [
      {
        "input": "Synthesis of single atom Rh supported on CeO2.",
        "output": "The catalyst is synthesized by impregnation with metal precursor RhCl3 and support porous CeO2\n\nThe support porous CeO2 is prepared as followed:\n1. 4 mmol Ce(NO3)3·6H2O (1.736 g) and 0.48 mol NaOH (19.2 g) were dissolved in 80 ml distilled water and stirred for 30 min at room temperature. \n2. Then the solution was transferred to 100 ml Teflon-lined stainless-steel autoclave. \n3. After reacting at 100 oC for 12 h, the products were collected by centrifugation and washed with distilled water for several times. \n4. Upon drying in a vacuum for 12 h at 60 oC, the products were calcined at 400 oC in air for 1 h. porous CeO2 was obtained\n\nAfter the preparation of porous CeO2, the catalyst is synthesized as followed:\n5. 500 mg of the synthesized porous CeO2 was first dispersed in 175 mL of distilled water, and 1 mmol ascorbic acid (AA) was added to the solution. \n6. After being stirred at room temperature for 3 h, the products were collected by centrifugation, washed with distilled water several times, dried under vacuum, and denoted as CeO2-AA. \n7. 140 mg CeO2-AA particles were then redispersed in 55 mL of distilled water, and 0.01 mmol metal precursor (RhCl3) was added. \n8. After the mixture was stirred for 3 h at room temperature, the products were collected by centrifugation and washed with water several times. 5. After being dried under vacuum, the products were calcinated at 300 °C in the air for 5 h to remove the excess AA"
      }
    ]
  },
  {
    "conversation": [
      {
        "input": "Synthesis of single atom Pt supported on CeO2.",
        "output": "The catalyst is synthesized by impregnation with metal precursor RuCl3 and support porous CeO2\n\nThe support porous CeO2 is prepared as followed:\n1. 4 mmol Ce(NO3)3·6H2O (1.736 g) and 0.48 mol NaOH (19.2 g) were dissolved in 80 ml distilled water and stirred for 30 min at room temperature. \n2. Then the solution was transferred to 100 ml Teflon-lined stainless-steel autoclave. \n3. After reacting at 100 oC for 12 h, the products were collected by centrifugation and washed with distilled water for several times. \n4. Upon drying in a vacuum for 12 h at 60 oC, the products were calcined at 400 oC in air for 1 h. porous CeO2 was obtained\n\nAfter the preparation of porous CeO2, the catalyst is synthesized as followed:\n5. 500 mg of the synthesized porous CeO2 was first dispersed in 175 mL of distilled water, and 1 mmol ascorbic acid (AA) was added to the solution. \n6. After being stirred at room temperature for 3 h, the products were collected by centrifugation, washed with distilled water several times, dried under vacuum, and denoted as CeO2-AA. \n7. 140 mg CeO2-AA particles were then redispersed in 55 mL of distilled water, and 0.01 mmol metal precursor (RuCl3) was added. \n8. After the mixture was stirred for 3 h at room temperature, the products were collected by centrifugation and washed with water several times. 5. After being dried under vacuum, the products were calcinated at 300 °C in the air for 5 h to remove the excess AA\n\n(M = Ru, Rh, Pt, Pd)"
      }
    ]
  },
  {
    "conversation": [
      {
        "input": "synthesis of single atom Pt supported on Al2O3",
        "output": "The catalyst is synthesized by impregnation with metal precursor H2PtCl6·6H2O\n\nThe synthesis procedures are as followed:\n1. 0.7455 g of H2PtCl6·6H2O was dispersed onto 100 g of Al2O3 support by solution mixing, and the mixture was kept overnight.  \n2. The resulted powder was sequentially dried at 60 and 120 °C for 6 h, respectively, and then calcined at 520 °C for another 2 h. \n3. The aluminum oxide was in a nanoparticle morphology specially fabricated as the catalyst support with a specific surface area of 190−200 m2/g, a pore volume of 0.53−0.57 mL/g, and a bulk density of 0.54−0.58 g/ cm3."
      }
    ]
  },
  {
    "conversation": [
      {
        "input": "Preparation of single atom Rh supported on TiO2",
        "output": "The catalyst is synthesized by impregnation with metal precursor Rhodium(III) nitrate hydrate, Rh(NO3)3·2H2O (99.9%, Sigma-Aldrich) and support TiO2 nanopowder with primary particle size at 21 nm  or so (Titania, ≥99.95%, Aeroxide P25, Sigma-Aldrich)\n\nThe synthesis procedures are as followed:\n1. 500 mg of TiO2 was mixed with 50 mL of deionized water through a vigorous stirring to form a white suspension. \n2. A 3.0 mL Rh(NO3)3· 2H2O aqueous solution (2.84 × 10−3 mol/L) was introduced to the TiO2 suspension through a precise injection with a syringe pump while the solution was vigorously stirred. The nominal loading is 0.20 wt %. \n3. The new suspension was continuously stirred for 2 h more to allow sufficient spontaneous adsorption of metal ions. \n4. The pH value of the mixture was carefully adjusted to 9.5 by gradually introducing an ammonium hydroxide solution, followed by vigorous stirring for another 6 h in order to reach a steady equilibrium in solution. \n5. Then, the prepared solution was centrifuged and then dried at 60 °C overnight with a following calcination in muffle furnace at 650 °C in air for 4 h."
      }
    ]
  },
  {
    "conversation": [
      {
        "input": "Fabrication of Ni coordinated by 4 N and 1 O supported by BiVO4",
        "output": "The catalyst is synthesized by impregnation with metal precursor NiCl2·6H2O (0.2 mmol)\n\nThe synthesis procedures are as followed:\n1. NiCl2·6H2O (0.2 mmol), Zn(OAc)2 (20 mmol), and melamine (20 mmol) were mixed into the solution of methanol (150 mL) and ethanol (20 mL). 2. After refluxing and drying, the supramolecular precursor was calcinated at 450−650 °C and then increased to 800−1100 °C under a flowing argon atmosphere. \n3. Under the acid washing and ultrasonication treatment, single-atomic Ni-N4 moiety was obtained. In comparison, single-atomic Fe-N4 and Co-N4 moieties were also fabricated through  the above process by use of FeCl3·6H2O and CoCl2·6H2O replacing  NiCl2·6H2O. As-prepared single-atomic Ni-N4, Fe-N4, and Co-N4 moieties were suspended in ethanol. \n4. As-synthesized 5, 15, 25, and 35 mL of Ni-N4 solution were spin-coated onto the surface of porous BiVO4 electrodes, resulting in the formation of Ni-N4/BiVO4 photoanodes by a versatile coupling strategy under the precise regulation of the content of Ni-N4 moiety. \n5. Then, Ni-N4-O moiety on BiVO4 photoanode (noted as Ni-N4-O/BiVO4) was produced by thermal treatment at 100−400 °C for a certain time under air atmosphere."
      }
    ]
  },
  {
    "conversation": [
      {
        "input": "Synthesis of single atom Pd doped by O supported on Fe2O3, denoted by Pd1-O/Fe2O3",
        "output": "The catalyst is synthesized by impregnation with metal precursor Na2PdCl6 and support Fe2O3\n\nThe synthesis procedures are as followed:\n1. α-Fe2O3 without specific facet expose was synthesized by co-precipitation of an aqueous solution of ferric nitrate (Fe(NO3)3 9H2O, 1 M) and  sodium carbonate (Na2CO3, 1 M) at 50 oC, with the pH value of the resulting solution controlled at  ~8. \n2. The recovered solid was filtrated and dried and finally calcined at 500 oC for 5 h. \n3.160 mg of Fe2O3 was suspended in a mixed solvent of 30 mL H2O and 10 mL methanol at room temperature. \n4. After Na2PdCl6 (0.02 M)  was added, the solution was degassed with Ar gas for 30 min and then irradiated for 3 h by Xe  lamp. \n5. Then the catalysts were centrifuged off, washed with water, and freeze-dried."
      }
    ]
  },
  {
    "conversation": [
      {
        "input": "preparation of single atom Ru on support (CeO2-sheets or CeO2-Polyhedrons or CeO2-Rods or CeO2-Octahedrons)",
        "output": "The support CeO2-Sheets is prepared by the followed procedure:\n calcining Ammonium Cerium (IV) Nitrate at 650 oC for 2 h under air atmosphere\n\nThe support CeO2-Polyhedrons is prepared by the following procedures:\n1. 5.0 g of Ce(NO3)3·6H2O was dissolved in 100 mL of deionized water\n2. the solution was adjusted to pH 11.0 by the addition of NH4OH (3.4 M) under magnetic stirring at room temperature. \n3. The resulting gel mixture was washed with pure water, dried in an oven at 100 °C for 12 h, and calcined at 500 °C in air for 4 h.  \n\nThe support CeO2-Rods is prepared by the following procedures:\n1. 0.868 g of Ce(NO3)3·6H2O was dissolved in 5 mL of deionized water. \n2. After that, 15 g of NaOH was dissolved in 35 mL of deionized water and added dropwise to the above aqueous cerium nitrate solution. \n3. After stirring for 30 min at room temperature, the suspension was transferred to a 100 mL stainless steel autoclave and kept at 100 oC for 24 h. \n4. The product was then centrifugated and washed with ethanol and water for three times each and then dried at 60 oC in an oven. \n5. The final CeO2-Rods powder was ground before use.  \n\nThe support CeO2-Octahedrons is prepared by the following procedures:\n1. 0.87 g of Ce(NO3)3∙6H2O and 0.0076 g of Na3PO4 were dissolved in 80 mL of distilled water. \n2. After being stirred at room temperature for 0.5 h, the mixed solution was transferred into a Telflon-lined stainless steel autoclave and heated at 170 oC for 10 h. \n3. Then the precipitates were washed with distilled water and ethanol, then dried at 60 oC for 12 h and calcined at 350 oC for 3 h in air. \n\nThe catalyst is synthesized by impregnation with metal precursor RuCl3·3H2O\n\nThe catalyst synthesis procedures are as followed:\n1. 0.0013 g RuCl3·3H2O and 0.5 g of support were dispersed in 20 mL of deionized water and magnetically stirred for 24 h. \n2. Then the water was evaporated at 60 oC under vacuum. \n3. The resulting solid was respectively reduced at 300 oC, 400 oC and 500 oC for 2 h under a flowing 5% H2/Ar atmosphere."
      }
    ]
  },
  {
    "conversation": [
      {
        "input": "preparation of single atom Pd on support (CeO2-sheets or CeO2-Polyhedrons or CeO2-Rods or CeO2-Octahedrons)",
        "output": "The support CeO2-Sheets is prepared by the followed procedure:\n calcining Ammonium Cerium (IV) Nitrate at 650 oC for 2 h under air atmosphere\n\nThe support CeO2-Polyhedrons is prepared by the following procedures:\n1. 5.0 g of Ce(NO3)3·6H2O was dissolved in 100 mL of deionized water\n2. the solution was adjusted to pH 11.0 by the addition of NH4OH (3.4 M) under magnetic stirring at room temperature. \n3. The resulting gel mixture was washed with pure water, dried in an oven at 100 °C for 12 h, and calcined at 500 °C in air for 4 h.  \n\nThe support CeO2-Rods is prepared by the following procedures:\n1. 0.868 g of Ce(NO3)3·6H2O was dissolved in 5 mL of deionized water. \n2. After that, 15 g of NaOH was dissolved in 35 mL of deionized water and added dropwise to the above aqueous cerium nitrate solution. \n3. After stirring for 30 min at room temperature, the suspension was transferred to a 100 mL stainless steel autoclave and kept at 100 oC for 24 h. \n4. The product was then centrifugated and washed with ethanol and water for three times each and then dried at 60 oC in an oven. \n5. The final CeO2-Rods powder was ground before use.  \n\nThe support CeO2-Octahedrons is prepared by the following procedures:\n1. 0.87 g of Ce(NO3)3∙6H2O and 0.0076 g of Na3PO4 were dissolved in 80 mL of distilled water. \n2. After being stirred at room temperature for 0.5 h, the mixed solution was transferred into a Telflon-lined stainless steel autoclave and heated at 170 oC for 10 h. \n3. Then the precipitates were washed with distilled water and ethanol, then dried at 60 oC for 12 h and calcined at 350 oC for 3 h in air. \n\nThe catalyst is synthesized by impregnation with metal precursor PdCl2\n\nThe catalyst synthesis procedures are as followed:\n1. 0.0013 g PdCl2 and 0.5 g of CeO2-S were dispersed in 20 mL of deionized water and magnetically stirred for 24 h. \n2. Then the water was evaporated at 60 oC under vacuum. \n3. The resulting solid was respectively reduced at 200 oC for 2 h under a flowing 5% H2/Ar atmosphere."
      }
    ]
  },
  {
    "conversation": [
      {
        "input": "preparation of single atom Pt on support (CeO2-sheets or CeO2-Polyhedrons or CeO2-Rods or CeO2-Octahedrons)",
        "output": "The support CeO2-Sheets is prepared by the followed procedure:\n calcining Ammonium Cerium (IV) Nitrate at 650 oC for 2 h under air atmosphere\n\nThe support CeO2-Polyhedrons is prepared by the following procedures:\n1. 5.0 g of Ce(NO3)3·6H2O was dissolved in 100 mL of deionized water\n2. the solution was adjusted to pH 11.0 by the addition of NH4OH (3.4 M) under magnetic stirring at room temperature. \n3. The resulting gel mixture was washed with pure water, dried in an oven at 100 °C for 12 h, and calcined at 500 °C in air for 4 h.  \n\nThe support CeO2-Rods is prepared by the following procedures:\n1. 0.868 g of Ce(NO3)3·6H2O was dissolved in 5 mL of deionized water. \n2. After that, 15 g of NaOH was dissolved in 35 mL of deionized water and added dropwise to the above aqueous cerium nitrate solution. \n3. After stirring for 30 min at room temperature, the suspension was transferred to a 100 mL stainless steel autoclave and kept at 100 oC for 24 h. \n4. The product was then centrifugated and washed with ethanol and water for three times each and then dried at 60 oC in an oven. \n5. The final CeO2-Rods powder was ground before use.  \n\nThe support CeO2-Octahedrons is prepared by the following procedures:\n1. 0.87 g of Ce(NO3)3∙6H2O and 0.0076 g of Na3PO4 were dissolved in 80 mL of distilled water. \n2. After being stirred at room temperature for 0.5 h, the mixed solution was transferred into a Telflon-lined stainless steel autoclave and heated at 170 oC for 10 h. \n3. Then the precipitates were washed with distilled water and ethanol, then dried at 60 oC for 12 h and calcined at 350 oC for 3 h in air. \n\nThe catalyst is synthesized by impregnation with metal precursor H2PtCl6·6H2O\n\nThe catalyst synthesis procedures are as followed:\n1. 0.0013 g H2PtCl6·6H2O and 0.5 g of CeO2-S were dispersed in 20 mL of deionized water and magnetically stirred for 24 h. \n2. Then the water was evaporated at 60 oC under vacuum. \n3. The resulting solid was respectively reduced at 300 oC for 2 h under a flowing 5% H2/Ar atmosphere."
      }
    ]
  },
  {
    "conversation": [
      {
        "input": "preparation of single atom Ni on support (CeO2-sheets or CeO2-Polyhedrons or CeO2-Rods or CeO2-Octahedrons)",
        "output": "The support CeO2-Sheets is prepared by the followed procedure:\ncalcining Ammonium Cerium (IV) Nitrate at 650 oC for 2 h under air atmosphere\n\nThe support CeO2-Polyhedrons is prepared by the following procedures:\n1. 5.0 g of Ce(NO3)3·6H2O was dissolved in 100 mL of deionized water\n2. the solution was adjusted to pH 11.0 by the addition of NH4OH (3.4 M) under magnetic stirring at room temperature. \n3. The resulting gel mixture was washed with pure water, dried in an oven at 100 °C for 12 h, and calcined at 500 °C in air for 4 h.  \n\nThe support CeO2-Rods is prepared by the following procedures:\n1. 0.868 g of Ce(NO3)3·6H2O was dissolved in 5 mL of deionized water. \n2. After that, 15 g of NaOH was dissolved in 35 mL of deionized water and added dropwise to the above aqueous cerium nitrate solution. \n3. After stirring for 30 min at room temperature, the suspension was transferred to a 100 mL stainless steel autoclave and kept at 100 oC for 24 h. \n4. The product was then centrifugated and washed with ethanol and water for three times each and then dried at 60 oC in an oven. \n5. The final CeO2-Rods powder was ground before use.  \n\nThe support CeO2-Octahedrons is prepared by the following procedures:\n1. 0.87 g of Ce(NO3)3∙6H2O and 0.0076 g of Na3PO4 were dissolved in 80 mL of distilled water. \n2. After being stirred at room temperature for 0.5 h, the mixed solution was transferred into a Telflon-lined stainless steel autoclave and heated at 170 oC for 10 h. \n3. Then the precipitates were washed with distilled water and ethanol, then dried at 60 oC for 12 h and calcined at 350 oC for 3 h in air. \n\nThe catalyst is synthesized by impregnation with metal precursor NiCl2·6H2O\n\nThe catalyst synthesis procedures are as followed:\n1. 0.0013 g NiCl2·6H2O and 0.5 g of CeO2-S were dispersed in 20 mL of deionized water and magnetically stirred for 24 h. \n2. Then the water was evaporated at 60 oC under vacuum. \n3. The resulting solid was respectively reduced at 450 oC for 2 h under a flowing 5% H2/Ar atmosphere."
      }
    ]
  },
  {
    "conversation": [
      {
        "input": "synthesis of single atom Ru supported on CeO2",
        "output": "The catalyst is synthesized by impregnation with metal precursor Ruthenium nitrosyl nitrate and support CeO2 nanoparticles\n\nThe synthesis procedures are as followed:\n1. Ceria nanoparticles were prepared from it by heating in a regular muffle furnace under static conditions at 600 oC for 5 hours. \n2. To prepare the loadings of Ru on ceria of 0.05, 0.1, 0.25, 0.5, 1, 1.5, and 2 wt%, the desired amount of Ru precursor solution was dissolved in the minimum amount of water (total volume approximately equivalent to the pore of volume ceria) and added with a micropipette to the desired amount of ceria while continuously stirring with the spatula to ensure uniformity. \n3. The obtained wetted powder was dried under N2 flow at 80 oC, and then calcined at 800 oC for 1 hour in a regular muffle furnace with a ramp rate of 5 oC/min. \n4. The as-prepared Ru/Ceria powders were pressed, crushed and sieved to 60-80 mesh, and subsequently used as catalysts."
      }
    ]
  },
  {
    "conversation": [
      {
        "input": "synthesis of single atom Pt supported on CeO2, denoted by Pt/CeO2",
        "output": "The catalyst is synthesized by impregnation with metal precursor tetraammineplatinum nitrate\n\nThe synthesis procedures are as followed:\n1. First, 300 mg of commercial CeO2 was depressed into 10 mL of deionized water under vigorous stirring. \n2. Afterwards, appropriate amount of tetraammineplatinum nitrate aqueous solution (20 mg/mL) was added to the suspension for the impregnation of CeO2. \n3. The impregnated catalysts were dried overnight at 80 °C in air.  \n4. Finally, the dried precursor was calcined in a muffle furnace at 800 °C for 6 hours with  a heating rate of 5 °C min-1."
      }
    ]
  },
  {
    "conversation": [
      {
        "input": "synthesis of single atom Fe supported on CeO2, denoted by Fe/CeO2",
        "output": "The catalyst is synthesized by impregnation with metal precursor iron nitrate\n\nThe synthesis procedures are as followed:\n1. First, 300 mg of commercial CeO2 was depressed into 10 mL of deionized water under vigorous stirring. \n2. Afterwards, appropriate amount of iron nitrate ethanol solution (10 mg/mL) was added to the suspension for the impregnation of CeO2. \n3. The impregnated catalysts were dried overnight at 80 °C in air.  \n4. Finally, the dried precursor was calcined in a muffle furnace at 800 °C for 6 hours with  a heating rate of 5 °C min-1."
      }
    ]
  },
  {
    "conversation": [
      {
        "input": "Synthesis of single atom Ir supported on α-MnO2, denoted by Ir1/α-MnO2",
        "output": "The catalyst is synthesized by impregnation with metal precursor H2IrCl6·6H2O and support α-MnO2\n\nThe support α-MnO2 is prepared as followed:\n1. an aqueous solution (225 mL) of KMnO4 (13.3 g) was added to an aqueous solution (67.5 mL) of MnSO4·H2O (19.8 g) and glacial acetic acid (5 mL). \n2. The resulting mixture was hydrothermal at 100 oC for 24 h. \n3. The product was filtered, washed several times with distilled deionized water, dried at 100 °C overnight, and finally calcinated in air at 500 °C for 6 h.\n\nAfter the preparation of α-MnO2, the catalyst synthesis procedures are as followed:\n1. Ir1/α-MnO2, 0.027g of H2IrCl66H2O was dissolved in 20 mL deionized water to form a solution, to which ammonia solution (25 wt.%) was slowly added under stirring until the solution became clear\n2. and then the mixture was added to another suspension (100 mL) containing the α-MnO2 (2.000 g) with H2O2 solution (30 wt.%) under stirring at 0 oC for 0.5 h. \n3. The final suspension was filtered, washed with distilled water, and then dried at 120 oC for 24 h, followed by annealing at 500 oC in air for 6 h."
      }
    ]
  },
  {
    "conversation": [
      {
        "input": "synthesis of single atom Fe supported on ZSM-5 without TPA",
        "output": "The catalyst is synthesized by seeded growth template-free method. \n\nZSM-5 seeds are first prepared:\n1. In the first step, 15 g of colloidal silica (Ludox HS40) was dissolved in 7 mL of a NaOH solution (1 M) under stirring at 100 °C for 1 h. \n2. A separate solution was prepared by dissolving 0.45 g of sodium aluminate in 7 mL of a NaOH solution (1 M). \n3. The two solutions were mixed to obtain a synthetic aluminosilicate gel with a molar composition of 4Na2O:1Al2O3:36SiO2:460H2O. \n4. The gel was stirred vigorously at 100 °C for 2 h and transferred to a stainless-steel autoclave for crystallization at 180 °C for 48 h. \n5. The obtained crystals were collected by filtration, washed with deionized water, and dried at 100 °C to produce the ZSM-5 seeds.  \n\nAfter ZSM-5 seed are prepared, the catalyst is synthesized with the following procedures:\n1. 15 g of colloidal silica (Ludox HS40) was dissolved in 7 mL of a NaOH solution (1 M) under stirring at 100 °C for 1 h. \n2. A separate solution was prepared by dissolving 0.45 g of sodium aluminate in 7 mL of a NaOH solution (1 M). \n3. The two solutions were mixed to obtain a synthetic aluminosilicate gel with a molar composition of 4Na2O:1Al2O3:36SiO2:460H2O. \n4.1.5 mL of an aqueous solution containing 0.165 g of iron oxalate (Fe loading: 0.40 wt% in the  final product) and 0.06 g of ZSM-5 seeds were added sequentially to the gel. \n5. After stirring for 30 min, the mixture was transferred to an autoclave for crystallization at 180 °C for 48 h. \n6. The obtained crystals were collected by filtration, washed with deionized water, and dried at 80 °C. \n7. ion exchange with ammonium nitrate followed by calcination in air at 550 °C for 6 h."
      }
    ]
  },
  {
    "conversation": [
      {
        "input": "synthesis of single atom Fe supported on ZSM-5 with TPA",
        "output": "The synthesis procedures of the catalyst is as followed:\n1. 0.027g of iron oxalate was added to a solution containing 9.69 g of an aqueous tetrapropylammonium hydroxide solution (20 wt%), 5.6 g  of tetraethyl orthosilicate, 1.0 g of urea, 0.33 g of Al(NO3)3·9H2O, and 0.05 g of isopropyl alcohol. \n2. The resulting solution was transferred to an autoclave for crystallization at 180 °C for 48 h. \n3. The obtained crystals were collected by filtration, washed three times with deionized water, and dried at 80 °C \n4. ion exchange with ammonium nitrate, followed by calcination in air at 550 °C for 6 h."
      }
    ]
  },
  {
    "conversation": [
      {
        "input": "Synthesis of single atom Ru supported on Fe2O3, denoted by Ru1/Fe2O3",
        "output": "The catalyst is synthesized by the following procedures:\n1. 3.78 g Fe(NO3)3ꞏ9H2O and 1.8 g RuCl3ꞏxH2O were dissolved in 100 mL ultra-pure water. \n2. 1.15~1.2 g NaOH was dissolved in 100 mL ultra-pure water, and was used as a precipitant. \n3. Then the Fe(NO3)3 and RuCl3 solution was added dropwise to the NaOH solution with vigorous stirring at 80 °C and maintaining the pH value of the solution mixture at 7.0~8.0. \n4. After stirring for 3 h, the solution was aged for 1 h without stirring at 80 °C. \n5. The aged suspension was then filtered and washed with 1 L ultra-pure of 80 °C.\n6. The collected powder was dried at 80 °C overnight. \n7. Finally, the dried powder was calcined at 400 °C in a muffle furnace for 4 h."
      }
    ]
  },
  {
    "conversation": [
      {
        "input": "Synthesis of single atom Ru supported on ZSM-5, denoted by Ru1/ZSM-5",
        "output": "The catalyst is synthesized by impregnation with metal precursor RuCl3 and support ZSM-5\n\nThe synthesis procedures are as followed:\n1. TEOS, TPAOH, H2O, and NaAlO2 were mixed with a molar ratio of 1:0.3:35:0.02. \n2. The mixture was stirred at room temperature for 12 h, then transferred to a Teflon-lined  autoclave, and kept for 3 days at 180 °C. \n3. After centrifugation and washing, the products were dried overnight at 60 °C and calcined at 550 °C for 6 h. \n4. The H-form samples were prepared by ion exchange with 0.1 M NH4NO3 at 80 °C for 4 h and calcined at 550 °C  for 6 h. \n5. The ion exchange and calcination procedures were repeated twice. ZSM-5 was obtained\n6. The ZSM-5 was calcined at 550 °C for 4 h before impregnation. \n7. 73 μL RuCl3 aqueous solution (4.1 mg mL-1, calculated as Ru) and 900 μL of ultra-pure water was mixed dropwise into 0.3 g of ZSM-5 support and stirred by vibration to make it evenly mixed.  \n8. The resulting paste mixture was transferred to a 40 °C oven for 6 h, then heated to 100 °C and dried for 4 h. \n9. The dried solid was thoroughly ground, and then calcined in a tubular furnace at 400 °C for 4 h in an Air atmosphere."
      }
    ]
  },
  {
    "conversation": [
      {
        "input": "Synthesis of single atom Pt supported on TiO2 nanoparticles",
        "output": "The catalyst is synthesized by irradiation with metal precursor chloroplatinic acid.\n\nThe synthesis procedures are as followed:\n1. The chloroplatinic acid was firstly solved in ethanol with 0.05 M. \n2. The solution was dropped onto TiO2 nanoparticles (purchased from Aladdin, China) with a loading amount of ~0.1 ml/mg, followed by ultrasonication for 1 h and dried in vacuum oven at room temperature.  \n3. To synthesize Pt species, the precursors-loaded substrates were dispersed in hexane at 0.5 mg/ml under stirring. \n4. The solution was irradiated with a fiber laser for 8 h under stirring, ensuring all the substrates to interact with laser beam. \n5. Finally, the mixture was centrifuged and rinsed several times in ethanol to remove the unreacted salt precursors, and the sample was dried in a vacuum oven."
      }
    ]
  },
  {
    "conversation": [
      {
        "input": "Preparation of single atom Pd suppoted on CeO2, denoted by Pd1/CeO2",
