Repository: aobozhang2025/data-driven-LLM-SAC

All data are saved in the "data" folder

To simiplify the code validation process, we write each method in Python in a separate .py file. Please use Python IDE such as PyCharm to run the script step by step by clicking on the green arrow close to "if __name__ == "__main__"

1. cleaned and classified data are saved in qa-pairs-classified

2. run convert_folder_of_qa_txt_to_single_json.py to generate .json files in json folder

3. run split_qa_pairs_in_json_randomly_for_testing.py to split testing set by stratified sampling, you can change the ratio of splitting by how much to be used in training.

File: data/json/others_d-block.json (part 1 of 2)
[
  {
    "conversation": [
      {
        "input": "synthesis of single atom Co supported on α-MoC",
        "output": "The catalyst is synthesized by impregnation with precursor Co(NO3)2•6H2O and support α-MoC\n\nThe support α-MoC is prepared as followed:\n1. Ammonium paramolybdate (MA, (NH4)6Mo7O24•4H2O) was purchased from Sinopharm Chemical Reagent Co., Ltd. \n2. The grinded powder of MA was calcined in the muffle oven to 500 oC at the rate of 10  oC/min to synthesize the precursor MoO3. \n3. Then 0.8 g MoO3 was loaded into the tubular quartz reactor and placed in a vertical furnace. \n4. The powder was heated to 700 oC in NH3 (100 ml /min;  pre-purified gas) at a rate of 5 oC/min and kept at 700 oC for 2 h. \n4. After the sample was cooled to room temperature, the gas was then switched to CH4/H2 mixture (100 ml/min; 20/80 v/v), and the temperature was increased to 700 oC/min at 5 oC/min and held at 700 oC /min for 2 h. \n5. Finally, the  sample was passivated at room temperature using a 0.5 % O2/He gas mixture. By elemental  analysis, the Mo/C ratio is around 1:0.8. \n\nAfter α-MoC is prepared, the catalyst is synthesized as followed:\n1. Appropriate amount of  Co(NO3)2•6H2O precursors were loaded on passivated α-MoC support to obtain the desired loading.  \n2. The slurry was stirred for 3 h, dried using vacuum evaporation first, and then transferred to freeze dryer drying overnight. \n3. Before using for catalysis, the catalyst was pretreated with CH4/H2 mixture  (15/85 v/v) with the rate of 10 oC/min to 590 oC, holding at 590 oC for an hour."
      }
    ]
  },
  {
    "conversation": [
      {
        "input": "synthesis of single atom Ni supported on α-MoC",
        "output": "The catalyst is synthesized by impregnation with precursor Ni(NO3)2•6H2O and support α-MoC\n\nThe support α-MoC is prepared as followed:\n1. Ammonium paramolybdate (MA, (NH4)6Mo7O24•4H2O) was purchased from Sinopharm Chemical Reagent Co., Ltd. \n2. The grinded powder of MA was calcined in the muffle oven to 500 oC at the rate of 10  oC/min to synthesize the precursor MoO3. \n3. Then 0.8 g MoO3 was loaded into the tubular quartz reactor and placed in a vertical furnace. \n4. The powder was heated to 700 oC in NH3 (100 ml /min;  pre-purified gas) at a rate of 5 oC/min and kept at 700 oC for 2 h. \n4. After the sample was cooled to room temperature, the gas was then switched to CH4/H2 mixture (100 ml/min; 20/80 v/v), and the temperature was increased to 700 oC/min at 5 oC/min and held at 700 oC /min for 2 h. \n5. Finally, the  sample was passivated at room temperature using a 0.5 % O2/He gas mixture. By elemental  analysis, the Mo/C ratio is around 1:0.8. \n\nAfter α-MoC is prepared, the catalyst is synthesized as followed:\n1. Appropriate amount of  Ni(NO3)2•6H2O precursors were loaded on passivated α-MoC support to obtain the desired loading.  \n2. The slurry was stirred for 3 h, dried using vacuum evaporation first, and then transferred to freeze dryer drying overnight. \n3. Before using for catalysis, the catalyst was pretreated with CH4/H2 mixture  (15/85 v/v) with the rate of 10 oC/min to 590 oC, holding at 590 oC for an hour."
      }
    ]
  },
  {
    "conversation": [
      {
        "input": "Synthesis of single atom Ir supported on Ni2P Nanoparticles.",
        "output": "The catalyst is prepared with metal precursor chloroiridium acid\n\nThe single atom Ir on Ni12P5 Nanoparticles, denoted by IrSA-Ni12P5, is prepared as followed:\n1. First, 2 mmol of nickel acetylacetone and 20 mg of chloroiridium acid were dissolved into 10 mL of OAm and 10 mL of ODE at 120 °C in an Ar-filled glovebox. \n2. The prepared transparent solution was heated to 220 °C and kept at this temperature for 1 h. \n3. Then, 8 mmol of TPP was added into the solution, and the solution was kept at 280 °C for 2 h before cooling to room temperature. \n4. The black powder was collected and washed several times with hexane and ethanol under spinning at 10 000 rpm for 5 min. \n5. The precipitate was then redispersed in ethanol and dried in air at 60 °C for 12 h.  \n\nAfter IrSA-Ni12P5 is prepared, the catalyst is synthesized as followed:\n1. First, as-prepared 20 mg of IrSA-Ni12P5 and 0.4 g of NaH2PO3 were mixed in a porcelain ark. \n2. The porcelain ark was placed in a tube furnace with flowing Ar. \n3. The tube furnace was heated to 300 °C at a rate of 5 °C/min and held for 2 h. \n4. After cooling to room temperature, the black powders were dried in air at 60 °C for 12 h. \n5. 20 mg of the as-prepared powder was placed into a tube furnace under Ar flow at atmospheric pressure. \n6. The powder was then heated to 350 °C for 1 h."
      }
    ]
  },
  {
    "conversation": [
      {
        "input": "Synthesis of single atom Ru supported on Ni2P Nanoparticles.",
        "output": "The catalyst is prepared with metal precursor ruthenium(III) chloride\n\nThe single atom Ru on Ni12P5 Nanoparticles, denoted by RuSA-Ni12P5, is prepared as followed:\n1. First, 2 mmol of nickel acetylacetone and 20 mg of ruthenium(III) chloride were dissolved into 10 mL of OAm and 10 mL of ODE at 120 °C in an Ar-filled glovebox. \n2. The prepared transparent solution was heated to 220 °C and kept at this temperature for 1 h. \n3. Then, 8 mmol of TPP was added into the solution, and the solution was kept at 280 °C for 2 h before cooling to room temperature. \n4. The black powder was collected and washed several times with hexane and ethanol under spinning at 10 000 rpm for 5 min. \n5. The precipitate was then redispersed in ethanol and dried in air at 60 °C for 12 h.  \n\nAfter RuSA-Ni12P5 is prepared, the catalyst is synthesized as followed:\n1. First, as-prepared 20 mg of RuSA-Ni12P5 and 0.4 g of NaH2PO3 were mixed in a porcelain ark. \n2. The porcelain ark was placed in a tube furnace with flowing Ar. \n3. The tube furnace was heated to 300 °C at a rate of 5 °C/min and held for 2 h. \n4. After cooling to room temperature, the black powders were dried in air at 60 °C for 12 h. \n5. 20 mg of the as-prepared powder was placed into a tube furnace under Ar flow at atmospheric pressure. \n6. The powder was then heated to 350 °C for 1 h."
      }
    ]
  },
  {
    "conversation": [
      {
        "input": "Synthesis of single atom Rh supported on Ni2P Nanoparticles.",
        "output": "The catalyst is prepared with metal precursor chloroiridium acid\n\nThe single atom Rh on Ni12P5 Nanoparticles, denoted by RhSA-Ni12P5, is prepared as followed:\n1. First, 2 mmol of nickel acetylacetone and 20 mg of rhodium(III) chloride were dissolved into 10 mL of OAm and 10 mL of ODE at 120 °C in an Ar-filled glovebox. \n2. The prepared transparent solution was heated to 220 °C and kept at this temperature for 1 h. \n3. Then, 8 mmol of TPP was added into the solution, and the solution was kept at 280 °C for 2 h before cooling to room temperature. \n4. The black powder was collected and washed several times with hexane and ethanol under spinning at 10 000 rpm for 5 min. \n5. The precipitate was then redispersed in ethanol and dried in air at 60 °C for 12 h.  \n\nAfter RhSA-Ni12P5 is prepared, the catalyst is synthesized as followed:\n1. First, as-prepared 20 mg of RhSA-Ni12P5 and 0.4 g of NaH2PO3 were mixed in a porcelain ark. \n2. The porcelain ark was placed in a tube furnace with flowing Ar. \n3. The tube furnace was heated to 300 °C at a rate of 5 °C/min and held for 2 h. \n4. After cooling to room temperature, the black powders were dried in air at 60 °C for 12 h. \n5. 20 mg of the as-prepared powder was placed into a tube furnace under Ar flow at atmospheric pressure. \n6. The powder was then heated to 350 °C for 1 h."
      }
    ]
  },
  {
    "conversation": [
      {
        "input": "synthesis of single atom Pt supported on Y, denoted by Pt/Y",
        "output": "The catalyst is synthesized by impregnation with metal precursor H2PtCl6\n\nThe synthesis procedures of the catalyst are as followed:\n1. 10~15 mL  H2PtCl6 aqueous solution was dissolved in 40 mL water under stirring followed by addition of 300~500 μL trimethoxysilyl propanethiol dropwise. \n2. The mixture was stirred at room temperature for 2 h and then 0.7 g NaAlO2, 4.15 g NaOH, 7.2 mL colloidal silica were added to the mixture successively, followed by an additional  stirring for 4 h. \n3. The as-formed mixture was then transferred into an autoclave for crystallizing at 373 K for 48 h. \n4. The resultant mixture was thoroughly washed with deionized water and dried at 373 K for 6 h. \n5. The dehydration sample was calcined in an air flow at 823 K for 6 h with heating rate of 2 K/min."
      }
    ]
  },
  {
    "conversation": [
      {
        "input": "Synthesis of single atom Ru supported on Co, denoted by Ru1/Co",
        "output": "The catalyst is synthesized by a MOF synthesis framework.\n\nThe synthesis procedures are as followed:\n1. 60 mg ruthenium (III) chloride hydrate, 0.9 g Co(NO3)2·6H2O and 9.5 g Zn(NO3)2·6H2O were dissolved with 200  ml deionized water. \n2. Then, 6.6 g 1,4-benzenedicarboxylic acid (H2BDC) was dissolved in 200 ml DMF to form a clarified solution. \n3. Afterwards, the as-prepared two solutions were mixed under magnetic stirring. \n4. The reaction mixture above was transferred directly into a Teflon-lined  autoclave and maintained at 120 °C for 12 h. \n5. After cooling to room temperature naturally, the product was separated by centrifugation and washed subsequently with DMF and water alternately for six times. \n6. The product was then dried at 60 °C for 12 h, named as RuZrCoZn-MOF. \n7. The RuZrCoZn-MOF precursor was calcined under air at 400 °C for 12 h to form RuZrCoZnO sample.  \n8. The RuZrCoZnO was further reduced to Ru1Zr1/Co sample under H2 at 380 °C for 4 h."
      }
    ]
  },
  {
    "conversation": [
      {
        "input": "Synthesis of single atom Zr supported on Co, denoted by Zr1/Co",
        "output": "The catalyst is synthesized by a MOF synthesis framework.\n\nThe synthesis procedures are as followed:\n1. 1.0 g Zr(NO3)4·5H2O, 0.9 g Co(NO3)2·6H2O and 9.5 g Zn(NO3)2·6H2O were dissolved with 200 ml ethanol. \n2. Then, 6.6 g H2BDC was dissolved in 200 ml DMF to form a clarified solution. \n3. Afterwards, the as-prepared two solutions were mixed under a magnetic stirring. \n4. The reaction mixture prepared above was transferred directly into a Teflon-lined autoclave and maintained at 120 °C for 12 h. \n5. After cooling to room temperature naturally, the  product was separated by centrifugation and washed subsequently with DMF and ethanol  alternately for six times. \n6. The product was then dried at 60 °C for 12 h, named as ZrCoZn-MOF.  \n7. The ZrCoZn-MOF precursor was calcined under air at 400 °C for 12 h to form ZrCoZnO sample. \n8. The ZrCoZnO was further reduced to Zr1/Co sample under H2 at 380 °C for 4 h."
      }
    ]
  },
  {
    "conversation": [
      {
        "input": "Synthesis of single atom Pt supported on Cu nanoparticles",
        "output": "The catalyst is synthesized by irradiation with metal precursor chloroplatinic acid.\n\nThe synthesis procedures are as followed:\n1. The chloroplatinic acid was firstly solved in ethanol with 0.05 M. \n2. The solution was dropped onto Cu nanoparticles (purchased  from J&K Scientific, China)) with a loading amount of ~0.1 ml/mg, followed by ultrasonication for 1 h and dried in vacuum oven at room temperature.  \n3. To synthesize Pt species, the precursors-loaded substrates were dispersed in hexane at 0.5 mg/ml under stirring. \n4. The solution was irradiated with a fiber laser for 8 h under stirring, ensuring all the substrates to interact with laser beam. \n5. Finally, the mixture was centrifuged and rinsed several times in ethanol to remove the unreacted salt precursors, and the sample was dried in a vacuum oven."
      }
    ]
  },
  {
    "conversation": [
      {
        "input": "Preparation of single atom Ru supported on WC, denoted by Ru SAs/WCx",
        "output": "The catalyst is synthesized by impregnation with metal precursor RuCl3.\n\nThe synthesis procedures are as followed:\n1. First, 330 mg (1 mmol) Na2WO4·2H2O was dissolved in 10 ml deionized water. \n2. Then, 0.5 mL RuCl3 solution (10 mg·mL-1) was added to the above solution dropwise with vigorous stirring for 2 h.  \n3. Next, 10 mL dopamine (DA) solution (189.6 mg DA) was added to the above solution dropwise with vigorous stirring for 4 h. \n4. Ru-WO-DA precursor was obtained through centrifuged and dried at 60 °C. \n5. carbonizing the precursor in an Ar atmosphere at 900 °C for 4 h, with a 5 °C·min-1 ramp.\n6. The black powder was collected and further ground into more uniform and finer samples"
      }
    ]
  },
  {
    "conversation": [
      {
        "input": "Preparation of single atom Ir supported on WC, denoted by Ir SAs/WCx",
        "output": "The catalyst is synthesized by impregnation with metal precursor IrCl3.\n\nThe synthesis procedures are as followed:\n1. First, 330 mg (1 mmol) Na2WO4·2H2O was dissolved in 10 ml deionized water. \n2. Then, IrCl3 (0.025  mmol) solution was added to the above solution dropwise with vigorous stirring for 2 h.  \n3. Next, 10 mL dopamine (DA) solution (189.6 mg DA) was added to the above solution dropwise with vigorous stirring for 4 h. \n4. Ru-WO-DA precursor was obtained through centrifuged and dried at 60 °C. \n5. carbonizing the precursor in an Ar atmosphere at 900 °C for 4 h, with a 5 °C·min-1 ramp.\n6. The black powder was collected and further ground into more uniform and finer samples"
      }
    ]
  },
  {
    "conversation": [
      {
        "input": "Preparation of single atom Ru supported on WC, denoted by Ru SAs/MoCx",
        "output": "The catalyst is synthesized by impregnation with metal precursor RuCl3.\n\nThe synthesis procedures are as followed:\n1. First, 330 mg (1 mmol) Na2MoO4·2H2O was dissolved in 10 ml deionized water. \n2. Then, 0.5 mL RuCl3  solution (10 mg·mL-1) was added to the above solution dropwise with vigorous stirring for 2 h.  \n3. Next, 10 mL dopamine (DA) solution (189.6 mg DA) was added to the above solution dropwise with vigorous stirring for 4 h. \n4. Ru-WO-DA precursor was obtained through centrifuged and dried at  60 °C. \n5. carbonizing the precursor in an Ar atmosphere at 900 °C for 4 h, with a 5 °C·min-1 ramp.\n6. The black powder was collected and further ground into more uniform and finer samples"
      }
    ]
  },
  {
    "conversation": [
      {
        "input": "Preparation of single atom Ir supported on WC, denoted by Ir SAs/MoCx",
        "output": "The catalyst is synthesized by impregnation with metal precursor IrCl3.\n\nThe synthesis procedures are as followed:\n1. First, 330 mg (1 mmol) Na2MoO4·2H2O was dissolved in 10 ml deionized water. \n2. Then, IrCl3 (0.025  mmol)  solution was added to the above solution dropwise with vigorous stirring for 2 h.  \n3. Next, 10 mL dopamine (DA) solution (189.6 mg DA) was added to the above solution dropwise with vigorous stirring for 4 h. \n4. Ru-WO-DA precursor was obtained through centrifuged and dried at  60 °C. \n5. carbonizing the precursor in an Ar atmosphere at 900 °C for 4 h, with a 5 °C·min-1 ramp.\n6. The black powder was collected and further ground into more uniform and finer samples"
      }
    ]
  },
  {
    "conversation": [
      {
        "input": "Synthesis of single atom Ir supported on FeNiSe2, denoted by Ir1@FeNiSe2",
        "output": "The catalyst is synthesized by impregnation with metal precursor IrCl4·xH2O  and suupport FeNiSe2\n\nThe synthesis procedures are as followed:\n1. The FeNiSe2 support was immersed in a 1 M KOH solution containing 100 μM IrCl4·xH2O for 30 minutes. \n2. Post-immersion, the samples were thoroughly rinsed with deionized water and ethanol and dried overnight in a vacuum oven at 80°C to yield Ir1@FeNiSe2."
      }
    ]
  },
  {
    "conversation": [
      {
        "input": "Synthesis of single atom Co supported on WxC, denoted by Co-WxC.",
        "output": "The catalyst is synthesized by impregnation with metal precursor cobalt acetate tetrahydrate\n\nThe synthesis procedures are as followed:\n1. Firstly, 0.142 g of ammonium tungstate was stirred in 40 mL of deionized water for 30 min and the pH of solution was adjusted to be 8 with ammonia hydroxide. \n2. 0.189 g of dopamine hydrochloride was then added and stirred for 30 min following with the addition of ethanol and stirring for 12 h. \n3. The powder collected after centrifugation was washed completely with deionized water and ethanol, respectively, and dried at 60 °C. \n4. The obtained product denoted as DA-W was used as the precursor for synthesizing tungsten carbide.  \n5. The DA-W powder was mixed with 0.05 mmol cobalt acetate tetrahydrate in 50 ml of deionized water. \n6. After fully mixing, the resulting dried powder after centrifugation was denoted as Co-DA-W. \n7. The Co-DA-W powder was then heated to 850 °C  with a ramping rate of 5 °C/min under N2 and maintained for 4 h. \n8. The final powder was denoted as Co-WxC."
      }
    ]
  },
  {
    "conversation": [
      {
        "input": "Synthesis of single atom Fe supported on WxC, denoted by Fe-WxC.",
        "output": "The catalyst is synthesized by impregnation with metal precursor hydroxydiacetyl iron hydrate\n\nThe synthesis procedures are as followed:\n1. Firstly, 0.142 g of ammonium tungstate was stirred in 40 mL of deionized water for 30 min and the pH of solution was adjusted to be 8 with ammonia hydroxide. \n2. 0.189 g of dopamine hydrochloride was then added and stirred for 30 min following with the addition of ethanol and stirring for 12 h. \n3. The powder collected after centrifugation was washed completely with deionized water and ethanol, respectively, and dried at 60 °C. \n4. The obtained product denoted as DA-W was used as the precursor for synthesizing tungsten carbide.  \n5. The DA-W powder was mixed with 0.05 mmol hydroxydiacetyl iron hydrate in 50 ml of deionized water. \n6. After fully mixing, the resulting dried powder after centrifugation was denoted as Fe-DA-W. \n7. The Fe-DA-W powder was then heated to 850 °C  with a ramping rate of 5 °C/min under N2 and maintained for 4 h. \n8. The final powder was denoted as Fe-WxC."
      }
    ]
  },
  {
    "conversation": [
      {
        "input": "Synthesis of single atom Ni supported on WxC, denoted by Ni-WxC.",
        "output": "The catalyst is synthesized by impregnation with metal precursor nickel acetate tetrahydrate\n\nThe synthesis procedures are as followed:\n1. Firstly, 0.142 g of ammonium tungstate was stirred in 40 mL of deionized water for 30 min and the pH of solution was adjusted to be 8 with ammonia hydroxide. \n2. 0.189 g of dopamine hydrochloride was then added and stirred for 30 min following with the addition of ethanol and stirring for 12 h. \n3. The powder collected after centrifugation was washed completely with deionized water and ethanol, respectively, and dried at 60 °C. \n4. The obtained product denoted as DA-W was used as the precursor for synthesizing tungsten carbide. \n5. The DA-W powder was mixed with 0.05 mmol nickel acetate tetrahydrate in 50 ml of deionized water. \n6. After fully mixing, the resulting dried powder after centrifugation was denoted as Ni-DA-W. \n7. The Ni-DA-W powder was then heated to 850 °C  with a ramping rate of 5 °C/min under N2 and maintained for 4 h. \n8. The final powder was denoted as Ni-WxC."
      }
    ]
  },
  {
    "conversation": [
      {
        "input": "synthesis of single atom Co doped by N supported on graphene and TiO2",
        "output": "The catalyst is synthesized by impregnation with metal precursor Cobalt(II) acetate tetrahydrate and support TiO2\n\nThe synthesis procedures are as followed:\n1. In a 100 mL round bottom flask, Cobalt(II) acetate tetrahydrate (249.1 mg, 1.0 mmol) and 1,10-phenanthroline (367 mg, 2.0 mmol) were stirred in EtOH (50 mL) at 80 °C for approximately 3 h until orange transparent solution was obtained. \n2. Then, carbon powder (1.38 g) (CAS No. 1333-864) and TiO2 power (400 mg) were added, successively. \n3. The resulting reaction mixture was further stirred vigorously at 80 °C for 4 h, the solvent was then removed under vacuum. \n4. The solid sample obtained was dried at 60 °C overnight, after which it was grinded to a fine powder. \n5. The grinded powder was heated to 700 °C for 2 h with a heating rate of 5 °C/min under Ar flow, then cooled  down to room temperature naturally"
      }
    ]
  },
  {
    "conversation": [
      {
        "input": "synthesis of single atom Pd supported on CdS",
        "output": "The catalyst is synthesized by impregnation with metal precursor H2PdCl4 and support CdS nanorods.\n\nThe support CdS nanorods are prepared as followed:\n1. Cd(NO3)2·4H2O (2 mmol) and thiourea (8 mmol) were dissolved in 20 mL of anhydrous ethylenediamine in a 50 mL breaker and magnetically stirred until the solids dissolved completely at room temperature. \n2. Then, the mixture was transferred to a 50 mL stainless Teflon-lined autoclave, tightly sealed, and placed in a 160 °C oven for 20 h. \n3. The system was then naturally cooled to room temperature. \n4. After being washed with deionized water (3 × 25 mL) and absolute ethanol (3 × 25 mL), a yellow solid was obtained after being dried under vacuum at 60 °C for 12 h. \n\nAfter the support CdS nanorods are prepared, the catalyst is synthesized as followed:\n1. a certain amount of H2PdCl4 aqueous solution (11.1 mM) was added to a suspension of CdS (50 mg) dispersed in deionized water (50 mL).\n2. Then, the mixture was stirred for 24 h in the dark at room temperature and atmosphere. \n3. The resulting yellow slurry was slightly dark compared with pure CdS nanorods. \n4. After being washed with deionized water (3 × 25 mL) and absolute ethanol (3 × 25 mL), Cd(Pd)S catalysts were obtained after being dried under vacuum at 60 °C for 12 h."
      }
    ]
  },
  {
    "conversation": [
      {
        "input": "Synthesis of single atom Pt supported on Ti3-xC2Ty",
        "output": "The catalyst is synthesized by impregnation with metal precursor H2PtCI6·6H2O and support Ti3-xC2Ty MXene\n\nThe support Ti3-xC2Ty MXene is prepared as followed:\n1. Ti3AlC2 powders were prepared by mixing commercial Ti2AlC powders (Kanthal, Sweden) with TiC in a 1:1 molar ratio (after adjusting for the ~10 wt% Ti3AlC2 already present in the commercial powder) followed by ball milling for 1 day. \n2. The mixture was placed in an alumina boat and heated at a rate of 5 °C/min under continuous Ar flow to 1450 °C and held at that temperature for 1 h. \n3. The resulting loosely sintered brick was ground with a TiN-coated milling bit and sieved through a 400 mesh sieve, producing a powder with a particle size less < 38 μm.  \n4. 0.999 g of LiF (Alfa Aesar, 98.5%) was dissolved in 10 mL of concentrated HCl (12 M). \n5. Then 1 g of sieved Ti3AlC2 powders was added. \n6. The mixture was kept at 35 °C for 24 h while stirring with a magnetic stirrer. \n7. The resulting solid residue was washed several times with deionized water and centrifuged at a speed of 3500 rpm for 3 min every time until the pH of the supernatant was above 6. \n8. The resulting powder was mixed with about 20 mL of distilled water and sonicated for 1 h under an ice-bath with Ar gas bubbled through.\n9. The resulting suspension was centrifuged for 50 min at a speed of 4000 rpm. \n10. Finally, a supernatant colloidal suspension, containing delaminated, mostly single, 2D Ti3-xC2Ty flakes, was obtained. The concentration of this suspension was about 15 mg mL-1. \n\nAfter the preparation of Ti3-xC2Ty MXene, the catalyst is synthesized as followed:\n1. 8 mL of a Ti3-xC2Ty MXene suspension was dispersed in 200 mL of distilled water under magnetic stirring to form transparent solution A.\n2. Solution B was prepared by adding 10 μL of a H2PtCI6·6H2O (0.1 g mL-1) solutions to 50 mL of distilled water. \n3. Then solution A and solution B were sonicated for 1 h and 10 minutes, respectively. \n4. The solution B was slowly added into solution A dropwise under agitated stirring. \n5. After reaction for 8 h, the product was precipitated by acetone for half an hour and collected by centrifugation with acetone. \n6. The product was vacuum dried at 60 °C for one night."
      }
    ]
  },
  {
    "conversation": [
      {
        "input": "Synthesis of single atom Ru supported on Ti3-xC2Ty",
        "output": "The catalyst is synthesized by impregnation with metal precursor H2RuCl6·6H2O and support Ti3-xC2Ty MXene\n\nThe support Ti3-xC2Ty MXene is prepared as followed:\n1. Ti3AlC2 powders were prepared by mixing commercial Ti2AlC powders (Kanthal, Sweden) with TiC in a 1:1 molar ratio (after adjusting for the ~10 wt% Ti3AlC2 already present in the commercial powder) followed by ball milling for 1 day. \n2. The mixture was placed in an alumina boat and heated at a rate of 5 °C/min under continuous Ar flow to 1450 °C and held at that temperature for 1 h. \n3. The resulting loosely sintered brick was ground with a TiN-coated milling bit and sieved through a 400 mesh sieve, producing a powder with a particle size less < 38 μm.  \n4. 0.999 g of LiF (Alfa Aesar, 98.5%) was dissolved in 10 mL of concentrated HCl (12 M). \n5. Then 1 g of sieved Ti3AlC2 powders was added. \n6. The mixture was kept at 35 °C for 24 h while stirring with a magnetic stirrer. \n7. The resulting solid residue was washed several times with deionized water and centrifuged at a speed of 3500 rpm for 3 min every time until the pH of the supernatant was above 6. \n8. The resulting powder was mixed with about 20 mL of distilled water and sonicated for 1 h under an ice-bath with Ar gas bubbled through.\n9. The resulting suspension was centrifuged for 50 min at a speed of 4000 rpm. \n10. Finally, a supernatant colloidal suspension, containing delaminated, mostly single, 2D Ti3-xC2Ty flakes, was obtained. The concentration of this suspension was about 15 mg mL-1. \n\nAfter the preparation of Ti3-xC2Ty MXene, the catalyst is synthesized as followed:\n1. 8 mL of a Ti3-xC2Ty MXene suspension was dispersed in 200 mL of distilled water under magnetic stirring to form transparent solution A.\n2. Solution B was prepared by adding 3 μL H2RuCl6·6H2O (0.1 g mL-1) solutions to 50 mL of distilled water. \n3. Then solution A and solution B were sonicated for 1 h and 10 minutes, respectively. \n4. The solution B was slowly added into solution A dropwise under agitated stirring. \n5. After reaction for 8 h, the product was precipitated by acetone for half an hour and collected by centrifugation with acetone. \n6. The product was vacuum dried at 60 °C for one night."
      }
    ]
  },
  {
    "conversation": [
      {
        "input": "Synthesis of single atom Ir supported on Ti3-xC2Ty",
        "output": "The catalyst is synthesized by impregnation with metal precursor H2IrCl6·6H2O and support Ti3-xC2Ty MXene\n\nThe support Ti3-xC2Ty MXene is prepared as followed:\n1. Ti3AlC2 powders were prepared by mixing commercial Ti2AlC powders (Kanthal, Sweden) with TiC in a 1:1 molar ratio (after adjusting for the ~10 wt% Ti3AlC2 already present in the commercial powder) followed by ball milling for 1 day. \n2. The mixture was placed in an alumina boat and heated at a rate of 5 °C/min under continuous Ar flow to 1450 °C and held at that temperature for 1 h. \n3. The resulting loosely sintered brick was ground with a TiN-coated milling bit and sieved through a 400 mesh sieve, producing a powder with a particle size less < 38 μm.  \n4. 0.999 g of LiF (Alfa Aesar, 98.5%) was dissolved in 10 mL of concentrated HCl (12 M). \n5. Then 1 g of sieved Ti3AlC2 powders was added. \n6. The mixture was kept at 35 °C for 24 h while stirring with a magnetic stirrer. \n7. The resulting solid residue was washed several times with deionized water and centrifuged at a speed of 3500 rpm for 3 min every time until the pH of the supernatant was above 6. \n8. The resulting powder was mixed with about 20 mL of distilled water and sonicated for 1 h under an ice-bath with Ar gas bubbled through.\n9. The resulting suspension was centrifuged for 50 min at a speed of 4000 rpm. \n10. Finally, a supernatant colloidal suspension, containing delaminated, mostly single, 2D Ti3-xC2Ty flakes, was obtained. The concentration of this suspension was about 15 mg mL-1. \n\nAfter the preparation of Ti3-xC2Ty MXene, the catalyst is synthesized as followed:\n1. 8 mL of a Ti3-xC2Ty MXene suspension was dispersed in 200 mL of distilled water under magnetic stirring to form transparent solution A.\n2. Solution B was prepared by adding 10 μL H2IrCl6·6H2O (0.1 g mL-1) solutions to 50 mL of distilled water. \n3. Then solution A and solution B were sonicated for 1 h and 10 minutes, respectively. \n4. The solution B was slowly added into solution A dropwise under agitated stirring. \n5. After reaction for 8 h, the product was precipitated by acetone for half an hour and collected by centrifugation with acetone. \n6. The product was vacuum dried at 60 °C for one night."
      }
    ]
  },
  {
    "conversation": [
      {
        "input": "Synthesis of single atom Rh supported on Ti3-xC2Ty",
        "output": "The catalyst is synthesized by impregnation with metal precursor H2RhCl6·6H2O and support Ti3-xC2Ty MXene\n\nThe support Ti3-xC2Ty MXene is prepared as followed:\n1. Ti3AlC2 powders were prepared by mixing commercial Ti2AlC powders (Kanthal, Sweden) with TiC in a 1:1 molar ratio (after adjusting for the ~10 wt% Ti3AlC2 already present in the commercial powder) followed by ball milling for 1 day. \n2. The mixture was placed in an alumina boat and heated at a rate of 5 °C/min under continuous Ar flow to 1450 °C and held at that temperature for 1 h. \n3. The resulting loosely sintered brick was ground with a TiN-coated milling bit and sieved through a 400 mesh sieve, producing a powder with a particle size less < 38 μm.  \n4. 0.999 g of LiF (Alfa Aesar, 98.5%) was dissolved in 10 mL of concentrated HCl (12 M). \n5. Then 1 g of sieved Ti3AlC2 powders was added. \n6. The mixture was kept at 35 °C for 24 h while stirring with a magnetic stirrer. \n7. The resulting solid residue was washed several times with deionized water and centrifuged at a speed of 3500 rpm for 3 min every time until the pH of the supernatant was above 6. \n8. The resulting powder was mixed with about 20 mL of distilled water and sonicated for 1 h under an ice-bath with Ar gas bubbled through.\n9. The resulting suspension was centrifuged for 50 min at a speed of 4000 rpm. \n10. Finally, a supernatant colloidal suspension, containing delaminated, mostly single, 2D Ti3-xC2Ty flakes, was obtained. The concentration of this suspension was about 15 mg mL-1. \n\nAfter the preparation of Ti3-xC2Ty MXene, the catalyst is synthesized as followed:\n1. 8 mL of a Ti3-xC2Ty MXene suspension was dispersed in 200 mL of distilled water under magnetic stirring to form transparent solution A.\n2. Solution B was prepared by adding 3 μL H2RhCl6·6H2O (0.1 g mL-1) solutions to 50 mL of distilled water. \n3. Then solution A and solution B were sonicated for 1 h and 10 minutes, respectively. \n4. The solution B was slowly added into solution A dropwise under agitated stirring. \n5. After reaction for 8 h, the product was precipitated by acetone for half an hour and collected by centrifugation with acetone. \n6. The product was vacuum dried at 60 °C for one night."
      }
    ]
  },
  {
    "conversation": [
      {
        "input": "Synthesis of single atom Pd supported on Ti3-xC2Ty",
        "output": "The catalyst is synthesized by impregnation with metal precursor H2PdCl4·6H2O and support Ti3-xC2Ty MXene\n\nThe support Ti3-xC2Ty MXene is prepared as followed:\n1. Ti3AlC2 powders were prepared by mixing commercial Ti2AlC powders (Kanthal, Sweden) with TiC in a 1:1 molar ratio (after adjusting for the ~10 wt% Ti3AlC2 already present in the commercial powder) followed by ball milling for 1 day. \n2. The mixture was placed in an alumina boat and heated at a rate of 5 °C/min under continuous Ar flow to 1450 °C and held at that temperature for 1 h. \n3. The resulting loosely sintered brick was ground with a TiN-coated milling bit and sieved through a 400 mesh sieve, producing a powder with a particle size less < 38 μm.  \n4. 0.999 g of LiF (Alfa Aesar, 98.5%) was dissolved in 10 mL of concentrated HCl (12 M). \n5. Then 1 g of sieved Ti3AlC2 powders was added. \n6. The mixture was kept at 35 °C for 24 h while stirring with a magnetic stirrer. \n7. The resulting solid residue was washed several times with deionized water and centrifuged at a speed of 3500 rpm for 3 min every time until the pH of the supernatant was above 6. \n8. The resulting powder was mixed with about 20 mL of distilled water and sonicated for 1 h under an ice-bath with Ar gas bubbled through.\n9. The resulting suspension was centrifuged for 50 min at a speed of 4000 rpm. \n10. Finally, a supernatant colloidal suspension, containing delaminated, mostly single, 2D Ti3-xC2Ty flakes, was obtained. The concentration of this suspension was about 15 mg mL-1. \n\nAfter the preparation of Ti3-xC2Ty MXene, the catalyst is synthesized as followed:\n1. 8 mL of a Ti3-xC2Ty MXene suspension was dispersed in 200 mL of distilled water under magnetic stirring to form transparent solution A.\n2. Solution B was prepared by adding 2 μL H2PdCl4·6H2O (0.1 g mL-1) solutions to 50 mL of distilled water. \n3. Then solution A and solution B were sonicated for 1 h and 10 minutes, respectively. \n4. The solution B was slowly added into solution A dropwise under agitated stirring. \n5. After reaction for 8 h, the product was precipitated by acetone for half an hour and collected by centrifugation with acetone. \n6. The product was vacuum dried at 60 °C for one night."
      }
    ]
  },
  {
    "conversation": [
      {
        "input": "Synthesis of single atom Fe supported on Ti3-xC2Ty",
        "output": "The catalyst is synthesized by impregnation with metal precursor FeCl3·6H2O and support Ti3-xC2Ty MXene\n\nThe support Ti3-xC2Ty MXene is prepared as followed:\n1. Ti3AlC2 powders were prepared by mixing commercial Ti2AlC powders (Kanthal, Sweden) with TiC in a 1:1 molar ratio (after adjusting for the ~10 wt% Ti3AlC2 already present in the commercial powder) followed by ball milling for 1 day. \n2. The mixture was placed in an alumina boat and heated at a rate of 5 °C/min under continuous Ar flow to 1450 °C and held at that temperature for 1 h. \n3. The resulting loosely sintered brick was ground with a TiN-coated milling bit and sieved through a 400 mesh sieve, producing a powder with a particle size less < 38 μm.  \n4. 0.999 g of LiF (Alfa Aesar, 98.5%) was dissolved in 10 mL of concentrated HCl (12 M). \n5. Then 1 g of sieved Ti3AlC2 powders was added. \n6. The mixture was kept at 35 °C for 24 h while stirring with a magnetic stirrer. \n7. The resulting solid residue was washed several times with deionized water and centrifuged at a speed of 3500 rpm for 3 min every time until the pH of the supernatant was above 6. \n8. The resulting powder was mixed with about 20 mL of distilled water and sonicated for 1 h under an ice-bath with Ar gas bubbled through.\n9. The resulting suspension was centrifuged for 50 min at a speed of 4000 rpm. \n10. Finally, a supernatant colloidal suspension, containing delaminated, mostly single, 2D Ti3-xC2Ty flakes, was obtained. The concentration of this suspension was about 15 mg mL-1. \n\nAfter the preparation of Ti3-xC2Ty MXene, the catalyst is synthesized as followed:\n1. 8 mL of a Ti3-xC2Ty MXene suspension was dispersed in 200 mL of distilled water under magnetic stirring to form transparent solution A.\n2. Solution B was prepared by adding 5 mg FeCl3·6H2O to 50 mL of distilled water. \n3. Then solution A and solution B were sonicated for 1 h and 10 minutes, respectively. \n4. The solution B was slowly added into solution A dropwise under agitated stirring. \n5. After reaction for 8 h, the product was precipitated by acetone for half an hour and collected by centrifugation with acetone. \n6. The product was vacuum dried at 60 °C for one night."
      }
    ]
  },
  {
    "conversation": [
      {
        "input": "Synthesis of single atom Co supported on Ti3-xC2Ty",
        "output": "The catalyst is synthesized by impregnation with metal precursor CoCl2·6H2O and support Ti3-xC2Ty MXene\n\nThe support Ti3-xC2Ty MXene is prepared as followed:\n1. Ti3AlC2 powders were prepared by mixing commercial Ti2AlC powders (Kanthal, Sweden) with TiC in a 1:1 molar ratio (after adjusting for the ~10 wt% Ti3AlC2 already present in the commercial powder) followed by ball milling for 1 day. \n2. The mixture was placed in an alumina boat and heated at a rate of 5 °C/min under continuous Ar flow to 1450 °C and held at that temperature for 1 h. \n3. The resulting loosely sintered brick was ground with a TiN-coated milling bit and sieved through a 400 mesh sieve, producing a powder with a particle size less < 38 μm.  \n4. 0.999 g of LiF (Alfa Aesar, 98.5%) was dissolved in 10 mL of concentrated HCl (12 M). \n5. Then 1 g of sieved Ti3AlC2 powders was added. \n6. The mixture was kept at 35 °C for 24 h while stirring with a magnetic stirrer. \n7. The resulting solid residue was washed several times with deionized water and centrifuged at a speed of 3500 rpm for 3 min every time until the pH of the supernatant was above 6. \n8. The resulting powder was mixed with about 20 mL of distilled water and sonicated for 1 h under an ice-bath with Ar gas bubbled through.\n9. The resulting suspension was centrifuged for 50 min at a speed of 4000 rpm. \n10. Finally, a supernatant colloidal suspension, containing delaminated, mostly single, 2D Ti3-xC2Ty flakes, was obtained. The concentration of this suspension was about 15 mg mL-1. \n\nAfter the preparation of Ti3-xC2Ty MXene, the catalyst is synthesized as followed:\n1. 8 mL of a Ti3-xC2Ty MXene suspension was dispersed in 200 mL of distilled water under magnetic stirring to form transparent solution A.\n2. Solution B was prepared by adding 5 mg CoCl2·6H2O to 50 mL of distilled water. \n3. Then solution A and solution B were sonicated for 1 h and 10 minutes, respectively. \n4. The solution B was slowly added into solution A dropwise under agitated stirring. \n5. After reaction for 8 h, the product was precipitated by acetone for half an hour and collected by centrifugation with acetone. \n6. The product was vacuum dried at 60 °C for one night."
      }
    ]
  },
  {
    "conversation": [
      {
        "input": "Synthesis of single atom Ni supported on Ti3-xC2Ty",
