Repository: aobozhang2025/data-driven-LLM-SAC

All data are saved in the "data" folder

To simiplify the code validation process, we write each method in Python in a separate .py file. Please use Python IDE such as PyCharm to run the script step by step by clicking on the green arrow close to "if __name__ == "__main__"

1. cleaned and classified data are saved in qa-pairs-classified

2. run convert_folder_of_qa_txt_to_single_json.py to generate .json files in json folder

3. run split_qa_pairs_in_json_randomly_for_testing.py to split testing set by stratified sampling, you can change the ratio of splitting by how much to be used in training.

File: data/json/others_ds-block.json
[
  {
    "conversation": [
      {
        "input": "synthesis of single atom Cu supported on α-MoC",
        "output": "The catalyst is synthesized by impregnation with precursor Cu(NO3)2•6H2O and support α-MoC\n\nThe support α-MoC is prepared as followed:\n1. Ammonium paramolybdate (MA, (NH4)6Mo7O24•4H2O) was purchased from Sinopharm Chemical Reagent Co., Ltd. \n2. The grinded powder of MA was calcined in the muffle oven to 500 oC at the rate of 10  oC/min to synthesize the precursor MoO3. \n3. Then 0.8 g MoO3 was loaded into the tubular quartz reactor and placed in a vertical furnace. \n4. The powder was heated to 700 oC in NH3 (100 ml /min;  pre-purified gas) at a rate of 5 oC/min and kept at 700 oC for 2 h. \n4. After the sample was cooled to room temperature, the gas was then switched to CH4/H2 mixture (100 ml/min; 20/80 v/v), and the temperature was increased to 700 oC/min at 5 oC/min and held at 700 oC /min for 2 h. \n5. Finally, the  sample was passivated at room temperature using a 0.5 % O2/He gas mixture. By elemental  analysis, the Mo/C ratio is around 1:0.8. \n\nAfter α-MoC is prepared, the catalyst is synthesized as followed:\n1. Appropriate amount of  Cu(NO3)2•6H2O precursors were loaded on passivated α-MoC support to obtain the desired loading.  \n2. The slurry was stirred for 3 h, dried using vacuum evaporation first, and then transferred to freeze dryer drying overnight. \n3. Before using for catalysis, the catalyst was pretreated with CH4/H2 mixture  (15/85 v/v) with the rate of 10 oC/min to 590 oC, holding at 590 oC for an hour."
      }
    ]
  },
  {
    "conversation": [
      {
        "input": "Synthesis of single atom Au supported on Ni2P Nanoparticles.",
        "output": "The catalyst is prepared with metal precursor chloroiridium acid\n\nThe single atom Au on Ni12P5 Nanoparticles, denoted by AuSA-Ni12P5, is prepared as followed:\n1. First, 2 mmol of nickel acetylacetone and 20 mg of chloroauric acid were dissolved into 10 mL of OAm and 10 mL of ODE at 120 °C in an Ar-filled glovebox. \n2. The prepared transparent solution was heated to 220 °C and kept at this temperature for 1 h. \n3. Then, 8 mmol of TPP was added into the solution, and the solution was kept at 280 °C for 2 h before cooling to room temperature. \n4. The black powder was collected and washed several times with hexane and ethanol under spinning at 10 000 rpm for 5 min. \n5. The precipitate was then redispersed in ethanol and dried in air at 60 °C for 12 h.  \n\nAfter AuSA-Ni12P5 is prepared, the catalyst is synthesized as followed:\n1. First, as-prepared 20 mg of AuSA-Ni12P5 and 0.4 g of NaH2PO3 were mixed in a porcelain ark. \n2. The porcelain ark was placed in a tube furnace with flowing Ar. \n3. The tube furnace was heated to 300 °C at a rate of 5 °C/min and held for 2 h. \n4. After cooling to room temperature, the black powders were dried in air at 60 °C for 12 h. \n5. 20 mg of the as-prepared powder was placed into a tube furnace under Ar flow at atmospheric pressure. \n6. The powder was then heated to 350 °C for 1 h."
      }
    ]
  },
  {
    "conversation": [
      {
        "input": "Synthesis of single atom Au supported on RP, denoted by Au1/RP",
        "output": "The catalyst is synthesized by impregnation with metal precursor HAuCl4 and support Red Phosphorus (RP) \n\nThe Red Phosphorus (RP) is prepared as followed:\n1. 1.5 g of commercial red P and 20 mL of ultrapure water was mixed and transferred to a 25 mL hydrothermal reactor. \n2. After the hydrothermal reaction 200 oC for 16 hours, the samples in the reactor are washed with ultrapure water and ethanol. \n3. Subsequently, the sample was dried in a vacuum oven at 80 oC overnight.  \n\nThe catalyst is synthesized after preparation of RP:\n1. RP (200 mg) and HAuCl4 (Mass percentage of Au: 0.1%, 0.5%, and 1%) were added with  25 mL methanol. \n2. Then, the mixture was sonicated for 30 minutes, then stirred at 300 rpm for 5 hours, and died by a freeze-drying process. \n3. The obtained solid sample was calcined in a tube furnace at 125 °C for 2 hours under an H2 atmosphere (2 mL/min),  and this sample is referred to as Au/RP."
      }
    ]
  },
  {
    "conversation": [
      {
        "input": "Synthesis of single atom Cu supported on Ni-1,4-benzenedipyrazolate (BDP), denoted by Cu1Ni-BDP",
        "output": "The catalyst is synthesized with the following procedures:\n1. 260 mg of Ni(AcO)2·4H2O and 30 mg of  Cu(AcO)2·H2O and 50 mg of PVP were dissolved in  8 mL of H2O. \n2. 200 mg of 1,4-bis(pyrazol-4-yl)benzene (H2BDP) was dissolved in 40 mL of DMF. \n3. The two solutions were mixed and sealed in a 100 mL Teflon-lined stainless-steel autoclave, and then stirred for  20 h at 150 °C. \n4. Upon cooling, the blue solid was collected by filtration and suspended in 50 mL of methanol for two days. \n5. The MOFs were then centrifuged and washed with ethanol/diethyl ether mixture,  and finally dried in vacuum oven for 12 h to yield 320 mg (75%) of product."
      }
    ]
  },
  {
    "conversation": [
      {
        "input": "Synthesis of single atom Cu supported on Ni-BTP, denoted by Cu1Ni-BTP",
        "output": "The catalyst is synthesized with the following procedures:\n1. 195 mg of Ni(AcO)2·4H2O, 25 mg of Cu(AcO)2·H2O, 30 mg of PVP and 165 mg of H3BTP were successively added into 20 mL of DMF. \n2. The mixture was ultrasonicated for 0.5 h, then sealed in a 100 mL Teflon-lined stainless-steel autoclave and stirred for 20 h at 160 °C. \n3. Upon cooling, the solid was collected by filtration and suspended in 50 mL of methanol for two days.  \n4. The MOFs were then centrifuged and washed with ethanol/diethyl ether mixture, and finally dried in vacuum oven for 12 h to obtain the product."
      }
    ]
  },
  {
    "conversation": [
      {
        "input": "synthesis of single atom Cu supported on SnS2, denoted by Cu1/SnS2",
        "output": "The catalyst is synthsized with metal precursor CuCl25H2O\n\nThe synthesis procedures are as followed:\n1. 5 mg of CuCl25H2O,  211.2 mg of SnCl45H2O and 135.2 mg of thioacetamide were added to 25 mL of ethanol in a 50 mL Teflon-lined stainless-steel autoclave. \n2. The autoclave was properly sealed and maintained at 150 oC for 12 h. \n3. After reaction, the autoclave was cooled down naturally to room temperature, and the product was harvested by filtration, washed five times with ethanol and dried under vacuum at 70 oC overnight."
      }
    ]
  },
  {
    "conversation": [
      {
        "input": "synthesis of single atom Ag supported on CdS",
        "output": "The catalyst is synthesized by impregnation with metal precursor AgNO3 and support CdS nanorods.\n\nThe support CdS nanorods are prepared as followed:\n1. Cd(NO3)2·4H2O (2 mmol) and thiourea (8 mmol) were dissolved in 20 mL of anhydrous ethylenediamine in a 50 mL breaker and magnetically stirred until the solids dissolved completely at room temperature. \n2. Then, the mixture was transferred to a 50 mL stainless Teflon-lined autoclave, tightly sealed, and placed in a 160 °C oven for 20 h. \n3. The system was then naturally cooled to room temperature. \n4. After being washed with deionized water (3 × 25 mL) and absolute ethanol (3 × 25 mL), a yellow solid was obtained after being dried under vacuum at 60 °C for 12 h. \n\nAfter the support CdS nanorods are prepared, the catalyst is synthesized as followed:\n1. a certain amount of AgNO3 aqueous solution (11.1 mM) was added to a suspension of CdS (50 mg) dispersed in deionized water (50 mL).\n2. Then, the mixture was stirred for 24 h in the dark at room temperature and atmosphere. \n3. The resulting yellow slurry was slightly dark compared with pure CdS nanorods. \n4. After being washed with deionized water (3 × 25 mL) and absolute ethanol (3 × 25 mL), Cd(Ag)S catalysts were obtained after being dried under vacuum at 60 °C for 12 h."
      }
    ]
  },
  {
    "conversation": [
      {
        "input": "synthesis of single atom Cu supported on CdS",
        "output": "The catalyst is synthesized by impregnation with metal precursor Cu(NO3)2 and support CdS nanorods.\n\nThe support CdS nanorods are prepared as followed:\n1. Cd(NO3)2·4H2O (2 mmol) and thiourea (8 mmol) were dissolved in 20 mL of anhydrous ethylenediamine in a 50 mL breaker and magnetically stirred until the solids dissolved completely at room temperature. \n2. Then, the mixture was transferred to a 50 mL stainless Teflon-lined autoclave, tightly sealed, and placed in a 160 °C oven for 20 h. \n3. The system was then naturally cooled to room temperature. \n4. After being washed with deionized water (3 × 25 mL) and absolute ethanol (3 × 25 mL), a yellow solid was obtained after being dried under vacuum at 60 °C for 12 h. \n\nAfter the support CdS nanorods are prepared, the catalyst is synthesized as followed:\n1. a certain amount of Cu(NO3)2 aqueous solution (11.1 mM) was added to a suspension of CdS (50 mg) dispersed in deionized water (50 mL).\n2. Then, the mixture was stirred for 24 h in the dark at room temperature and atmosphere. \n3. The resulting yellow slurry was slightly dark compared with pure CdS nanorods. \n4. After being washed with deionized water (3 × 25 mL) and absolute ethanol (3 × 25 mL), Cd(Cu)S catalysts were obtained after being dried under vacuum at 60 °C for 12 h."
      }
    ]
  }
]

File: data/json/C-based_d-block.json (part 2 of 7)
[
        "output": "1. PdCl2 was first dissolved in deionized water and then immersed in the carbon support (Ketigenblack ECP60JD)\n2. the water was removed using a rotary evaporator at 60 oC\n3. The resulting solid was respectively reduced at 200 oC for 2 h under a flowing 5% H2/Ar atmosphere."
      }
    ]
  },
  {
    "conversation": [
      {
        "input": "preparation of single atom Pt supported on carbon, denoted by Pt/C",
        "output": "1. H2PtCl6·6H2O was first dissolved in deionized water and then immersed in the carbon support (Ketigenblack ECP60JD)\n2. the water was removed using a rotary evaporator at 60 oC\n3. The resulting solid was respectively reduced at 300 oC for 2 h under a flowing 5% H2/Ar atmosphere."
      }
    ]
  },
  {
    "conversation": [
      {
        "input": "preparation of single atom Ni supported on carbon, denoted by Ni/C",
        "output": "1. NiCl2·6H2O was first dissolved in deionized water and then immersed in the carbon support (Ketigenblack ECP60JD)\n2. the water was removed using a rotary evaporator at 60 oC\n3. The resulting solid was respectively reduced at 450 oC for 2 h under a flowing 5% H2/Ar atmosphere."
      }
    ]
  },
  {
    "conversation": [
      {
        "input": "Synthesis of single atom Ni doped by N supported on C, denoted by Ni-NAC",
        "output": "The catalyst is synthesized by impregnation with metal precursor Ni acetylacetonate and template SBA-15\n\nThe template SBA-15 is prepared as followed:\n1. SBA-15 was obtained first for the template growth of Ni-NAC. \n2. Pluronic P123 (4 g) was first dissolved in 120 ml of hydrochloric solution (1.6 M) at 38 °C. \n3. After  being dissolved, 8.5 mL of TEOS was added, and the solution was stirred for 20 h. \n4. The composition of the achieved gel was 1 TEOS: 0.017 P123: 5.68 HCl: 197 H2O. \n5. The hydrothermal synthesis was performed in an oven at 100 °C for 24 h in a sealed polypropylene bottle. \n6. The white solid material was recovered by Büchner filtration, washed with distilled water, and dried overnight in an oven at 80 °C. \n7. The obtained solid was then calcined in a muffle furnace at 550 °C under air for 5 h with a heating rate of 1 °C min−1 to produce SBA-15.\n\nAfter template SBA-15 is prepared, the catalyst is synthesized as followed: \n1. Ni acetylacetonate was added into a solution of ethylenediamine (1.80 g) and carbon tetrachloride (4.00 g), followed by the addition of SBA15 (0.80 g). \n2. The mixture was then heated in an oil bath set at 90 °C for 16 h for condensation before the oil bath temperature increased to 120 °C for 4 h to remove the uncondensed ethylenediamine and carbon tetrachloride. \n3. The obtained powders were calcined under Ar flow, with temperature increased in a ramping rate of 3 °C min−1 and further maintained at 800 °C for 2 h. \n4. The achieved black powder was then etched with 5 wt % HF solution to remove the SBA-15. \n5. The catalyst was recovered via centrifugation and washed with deionized water until the pH reached 7. \n6. The catalyst was further dried at 100 °C for future usage."
      }
    ]
  },
  {
    "conversation": [
      {
        "input": "Synthesis of single atom Nb supported on N-doped carbon, denoted by Nb-SAs@NC",
        "output": "The catalyst is synthesized by impregnation with metal precursor niobium ethoxide \n\nThe synthesis procedures are as followed:\n1. 2.97 g Zn(NO3)2·6H2O and 3.28 g 2-methylimidazole were dissolved in methanolic solution (100 mL), respectively.  \n2. Subsequently, two solutions were mixed with vigorous stirring for 10 h. \n3. The precipitates were collected by centrifuged, washed and dried at 80 °C for 10 h. \n4. The composite was pyrolyzed at 650 °C for 1 h with a heating rate of 5 °C min–1 under a  flowing Ar atmosphere to obtain pre-pyrolyzed NC-650\n5. The mixture of pre-pyrolyzed NC-650 (0.1 g) and niobium ethoxide (7 uL) was added to 100 mL ethanol and vigorously stirred. \n6. After that, the resulting products were washed and dried, followed by laying them in a  porcelain boat and maintained at 960 °C for 3 h under a flowing Ar atmosphere,  yielding Nb-SAs@NC powders."
      }
    ]
  },
  {
    "conversation": [
      {
        "input": "Synthesis of metal single atom Pt supported on Pd-PCN-222(Hf)-NH2, denoted by M-SAs@Pd-PCN-222(Hf)-NH2",
        "output": "The catalyst is synthesized by impregnation with metal precursor Pt-ABA and support Pd-PCN-222(Hf)-NH2\n\nPd-PCN-222(Hf) is prepared as followed:\n1. A reaction mixture of Pd(II) 5,10,15,20-tetrakis(4-carboxyphenyl)porphyrin (Pd-TCPP, 80 mg, 89.6  μmol), HfCl4 (160 mg, 0.50 mmol) and trifluoroacetic acid (2.4 mL,0.03 mol) in N,N-dimethylformamide  (DMF, 40 mL) is heated at 120 °C for 25 min in a microwave reactor. \n2. The crude products are washed with DMF (30 mL × 3), and then immersed in a DMF: acetone = 1: 1 (v/v) mixture (40 mL) for one day. \n3. The pure product of Pd-PCN-222(Hf) (115 mg, 63% yield based on the starting material of Pd-TCPP) is obtained via centrifugation and then dried under vacuum at 135 °C for 24 h for further characterizations and uses. \n\nAfter the preparation of Pd-PCN-222(Hf), the support Pd-PCN-222(Hf)-NH2 is prepared as followed:\n1. To a vial loaded with activated Pd-PCN-222(Hf) (10 mg, 0.016 mmol) is added a DMF (2 mL) solution  of 4-aminobenzoic acid (ABA, 8 mg, 0.058 mmol). \n2. The resulting reaction mixture is heated at 90 °C for 24 h with constant stirring. \n3. The crude products are washed sequentially with DMF and acetone, and then  immersed in a DMF: acetone = 1: 1 (v/v) mixture (8 mL) for 8 h, which is repeated for three times. \n4. The pure product of Pd-PCN-222(Hf)-NH2 (7.8 mg, 78% yield based on the starting material of Pd-PCN-222(Hf)) is obtained via centrifugation and then dried under vacuum at 135 °C for 24 h\n\nAfter the preparation of support Pd-PCN-222(Hf)-NH2, the catalyst synthesis procedures are as followed:\n1. Firstly, the metal precursor Pt-ABA is prepared by the reaction of chloroplatinic acid (H2PtCl6, 10 mg, 0.020 mmol) and 4-aminobenzoic acid (10  mg, 0.072 mmol) in DMF (1 mL) for direct use without isolation. \n2. And then, 30 μL solution of Pt-ABA is added to a DMF (2 mL) solution of activated Pd-PCN-222(Hf)-NH2 (10 mg). \n3. The resulting reaction mixture is heated at 90 oC for 12 h with stirring to undergo metal grafting through coordination exchange to anchor Pt-SAs onto the surface of Hf-oxo clusters, which are stabilized by N and O atoms from the introduced ABAs and the framework Hf-oxo clusters in the pore-spaces. \n4. After the reaction mixture is cooled down to room temperature, the solid is collected via centrifugation, washed sequentially with DMF and EtOH for 3 times, and dried under vacuum at 135 °C for 24 h for further characterizations and uses."
      }
    ]
  },
  {
    "conversation": [
      {
        "input": "preparation of single atom Ni supported on N-doped carbon",
        "output": "The catalyst is synthesized by impregnation with metal precursor Ni(NO3)2·6H2O and support ZIF-8.\n\nThe support ZIF-8 is prepared as followed:\n1. 558 mg Zn(NO3)2·6H2O was dissolved in 15 ml methanol, which was subsequently added into 15 ml methanol containing 616 mg 2-methylimidazole under ultrasound for10 min at room temperature. \n2. The ZIF-8 was then grown at room temperature for 12 h. \n3. The as-obtained precipitates were centrifuged and washed with methanol three times and dried in vacuum at 60 oC for overnight.  \n\nAfter the preparation of ZIF-8, the catalyst is synthesized as followed:\n1. 300 mg ZIF-8 was ultrasonic dispersed in 50 ml methanol for 30 min\n2. then 15 mg Ni(NO3)2·6H2O dissolved in 5 ml methanol added dropwise into above solution under vigorously stirring.  \n3. After 24 h stirring, the almost white product was centrifuged and washed with methanol three times and dried in vacuum at 60 oC for overnight.  \n4. the product was placed in a tube furnace and heated to 900 oC (heating rate 5 oC/min) for 60 minutes in a stream of N2"
      }
    ]
  },
  {
    "conversation": [
      {
        "input": "Synthesis of single atom Co supported on N-doped Carbon, denoted by CoSA-N/C.",
        "output": "The catalyst is synthesized based on the synthesis framework of ZIF-8.\n\nThe synthesis procedures are as followed:\n1. Co(NO3)2·6H2O (1.1 mmol, 0.32 g) and Zn(NO3)2·6H2O (11.0 mmol, 3.24 g) were mixed and dissolved in 120 mL of methanol as solution 1\n2. Then, 2-methylimidazole (49.0 mmol, 4.02 g) was added into a 40 mL of methanol as solution 2. \n3. The solution 1 was added dropwise to solution 2 under stirring for 30 minutes at room temperature. \n4. As obtained precipitates were collected by centrifugation at 8000 rpm for 5 minutes, washed twice with ethanol, and finally dried at 60 °C overnight under vacuum.  \n5. The powder was placed in a tube furnace, and heated to 900 oC at a rate of 5 oC/min under flowing argon gas, held at 900 oC for 3 hours and then naturally cooled to room temperature \n6. the powder was added to a solution of 0.5 M H2SO4 aq. at 80oC under stirring for 2 days. \n7. As obtained precipitates were collected by centrifugation at 8000 rpm for 5 minutes, washed twice with pure water, and finally dried at 60 °C overnight under vacuum."
      }
    ]
  },
  {
    "conversation": [
      {
        "input": "Synthesis of single atom Co doped by 4 N supported on N-doped porous carbon",
        "output": "The catalyst is synthesized by the synthesis framework of ZIF-8.\n\nThe synthesis procedures are as followed:\n1. A solution of 2-methylimidazole (13.4 g, 163.2 mmol) in 408 mL MeOH was added to a solution of Co(NO3)2·6H2O (0.116 g, 0.4 mmol) and Zn(NO3)2·6H2O (5.95 g, 20 mmol) in 408 mL MeOH.  \n2. After stirred at room temperature ( RT, ~25 °C) for 24 h, the obtained Co1Zn50-ZIF precipitates were collected by centrifugation, wash with MeOH for three times and then dried under vacuum at RT overnight.  \n3. Subsequently, 1.0 g as-prepared Co1Zn50-ZIF precursor was heated at 900 °C for 4 h under the flowing Ar atmosphere (80 mL/min) in a tube furnace, followed by naturally cooling down to RT. Co-N4@NPC-NL-900 was obtained as a black powder.  \n4. Next, ammonia treatment in 2.0 mol/L 3N/NHH4Cl aqueous solution (sum concentration of initial ammonium ion and ammonia, the molar ratio of ammonium to ammonia was 1:1) at RT for 8 h was carried out to remove Zn species and to generate more favorable open porosityin Co-N4@NPC-NL-900 samples.  \n5. 100 mL leaching solution was used for 100 mg sample.\n6. An additional pyrolysis treatment at 900 °C  under the flowing Ar atmosphere for 4 h is necessary to repair the carbon nanostructures."
      }
    ]
  },
  {
    "conversation": [
      {
        "input": "Preparation of single atom Fe supported on N-doped carbon",
        "output": "The catalyst is synthesized by the synthesis framework of ZIF-8.\n\nThe synthesis procedures are as followed:\n1. 60 mg of Fe(NO3)3∙9H2O and 2.5 g of Zn(NO3)2·6H2O were dissolved in a 200 mL methanol solution. \n2. 200 mL methanol with 3.0 g of 2-methylimidazole were then added to the above mixture. \n3. After a 24 h reaction at 60 °C, Fe-ZIF-8 powder was collected by centrifuging and washing processes. \n4. After that, the precipitates, were centrifuged, washed, and dried. \n5. The powder was milled and then pyrolyzed in the tube furnace at 1000 °C for 1 h under an argon atmosphere. \n6. The heating rate and gas flow rate were set to be 35 °C min-1 and 50 mL min-1, respectively."
      }
    ]
  },
  {
    "conversation": [
      {
        "input": "synthesis of single atom Cr supported on N-doped graphene, denoted by Cr1/NC",
        "output": "The catalyst is synthesized by ball-milling and pyrolysis\n\nThe synthesis procedures are as followed:\n1. a mixture of melamine (C3H6N6) (8 g), L-alanine (C3H7NO2) (1.5 g) and chromium(III) nitrate nonahydrate (Cr(NO3)3·9H2O) (35 mg) were first ground into a uniform precursor by ball-milling for 1 h in a nylon jar. \n2. Subsequently, 12 mL of hydrochloric acid (HCl) and 3 mL of ethanol (C2H6O) were added and dried in an oven at 60 °C until the complete evaporation of ethanol. \n3. Then the fine powder mixture underwent a two-stage pyrolysis under Ar atmosphere. The first stage  was from 25 to 600 °C at a ramping rate of 2.5 °C min−1 and held at 600 °C for 2 h, while the second stage was from 600 to 900 °C at a  ramping rate of 2.5 °C min−1 and held at 900 °C for 1 h. \n4. After cooling to room temperature, the product was washed with 2 M HCl solution at 80 °C for 24 h to remove possible metal particles and annealed again at 900 °C under Ar."
      }
    ]
  },
  {
    "conversation": [
      {
        "input": "synthesis of single atom Fe supported on N-doped graphene, denoted by Fe1/NC",
        "output": "The catalyst is synthesized by ball-milling and pyrolysis\n\nThe synthesis procedures are as followed:\n1. a mixture of melamine (C3H6N6) (8 g), L-alanine (C3H7NO2) (1.5 g) and Fe(CO2CH3)2 (35 mg) were first ground into a uniform precursor by ball-milling for 1 h in a nylon jar. \n2. Subsequently, 12 mL of hydrochloric acid (HCl) and 3 mL of ethanol (C2H6O) were added and dried in an oven at 60 °C until the complete evaporation of ethanol. \n3. Then the fine powder mixture underwent a two-stage pyrolysis under Ar atmosphere. The first stage  was from 25 to 600 °C at a ramping rate of 2.5 °C min−1 and held at 600 °C for 2 h, while the second stage was from 600 to 900 °C at a  ramping rate of 2.5 °C min−1 and held at 900 °C for 1 h.\n4. After cooling to room temperature, the product was washed with 2 M HCl solution at 80 °C for 24 h to remove possible metal particles and annealed again at 900 °C under Ar."
      }
    ]
  },
  {
    "conversation": [
      {
        "input": "synthesis of single atom Co supported on N-doped graphene, denoted by Co1/NC",
        "output": "The catalyst is synthesized by ball-milling and pyrolysis\n\nThe synthesis procedures are as followed:\n1. a mixture of melamine (C3H6N6) (8 g), L-alanine (C3H7NO2) (1.5 g) and Co(CO2CH3)2 (35 mg) were first ground into a uniform precursor by ball-milling for 1 h in a nylon jar. \n2. Subsequently, 12 mL of hydrochloric acid (HCl) and 3 mL of ethanol (C2H6O) were added and dried in an oven at 60 °C until the complete evaporation of ethanol. \n3. Then the fine powder mixture underwent a two-stage pyrolysis under Ar atmosphere. The first stage  was from 25 to 600 °C at a ramping rate of 2.5 °C min−1 and held at 600 °C for 2 h, while the second stage was from 600 to 900 °C at a  ramping rate of 2.5 °C min−1 and held at 900 °C for 1 h.\n4. After cooling to room temperature, the product was washed with 2 M HCl solution at 80 °C for 24 h to remove possible metal particles and annealed again at 900 °C under Ar."
      }
    ]
  },
  {
    "conversation": [
      {
        "input": "synthesis of single atom Rh supported on N-doped graphene, denoted by Rh1/NC",
        "output": "The catalyst is synthesized by ball-milling and pyrolysis\n\nThe synthesis procedures are as followed:\n1. a mixture of melamine (C3H6N6) (8 g), L-alanine (C3H7NO2) (1.5 g) and RhCl3·xH2O (35 mg) were first ground into a uniform precursor by ball-milling for 1 h in a nylon jar. \n2. Subsequently, 12 mL of hydrochloric acid (HCl) and 3 mL of ethanol (C2H6O) were added and dried in an oven at 60 °C until the complete evaporation of ethanol. \n3. Then the fine powder mixture underwent a two-stage pyrolysis under Ar atmosphere. The first stage  was from 25 to 600 °C at a ramping rate of 2.5 °C min−1 and held at 600 °C for 2 h, while the second stage was from 600 to 900 °C at a  ramping rate of 2.5 °C min−1 and held at 900 °C for 1 h.\n4. After cooling to room temperature, the product was washed with 2 M HCl solution at 80 °C for 24 h to remove possible metal particles and annealed again at 900 °C under Ar."
      }
    ]
  },
  {
    "conversation": [
      {
        "input": "Synthesis of single atom Fe and single atom Cu supported on N-doped carbon, denoted by FeCu/NC",
        "output": "The catalyst is synthesized by the framework of ZIF-8 synthesis with metal precursors iron (III) nitrate nonahydrate and copper nitrate trihydrate\n\nThe synthesis procedures are as followed:\n1. Zinc nitrate hexahydrate (0.84 g, 2.8 mmol), iron (III) nitrate nonahydrate (0.007 g, 0.017 mmol), copper nitrate trihydrate (0.005 g, 0.017 mmol) and CTAB (0.028 g,  0.077 mmol) were dissolved in deionized water (28 mL) followed by sonication until a solution rich in foam was formed. This solution was labeled as A. \n2. 2-methylimidazole (12.712 g, 0.15 mmol) was dissolved in deionized water (196 mL) under sonication to form a transparent solution B.\n3. Solution A was added dropwise into solution B under vigorous stirring. \n4. The mixture was kept under stirring at room temperature for 12 hours. \n5. Subsequently, the resulting pale yellow powder was collected via centrifugation, washed with deionized water for five times and then methanol for another five times to remove any physically adsorbed complexes, and dried in vacuum overnight. \n6. The as-obtained powder (200 mg) was thoroughly grinded and placed in a porcelain boat, followed by thermal treatment at 900 °C for 2 h (ramping rate 5 °C  min-1) under flowing nitrogen."
      }
    ]
  },
  {
    "conversation": [
      {
        "input": "Synthesis of single atom Fe supported on N-doped carbon, denoted by Fe/NC",
        "output": "The catalyst is synthesized by the framework of ZIF-8 synthesis with metal precursor iron (III) nitrate nonahydrate\n\nThe synthesis procedures are as followed:\n1. Zinc nitrate hexahydrate (0.84 g, 2.8 mmol), iron (III) nitrate nonahydrate (0.014 g, 0.034 mmol), and CTAB (0.028 g,  0.077 mmol) were dissolved in deionized water (28 mL) followed by sonication until a solution rich in foam was formed. This solution was labeled as A. \n2. 2-methylimidazole (12.712 g, 0.15 mmol) was dissolved in deionized water (196 mL) under sonication to form a transparent solution B.\n3. Solution A was added dropwise into solution B under vigorous stirring. \n4. The mixture was kept under stirring at room temperature for 12 hours. \n5. Subsequently, the resulting pale yellow powder was collected via centrifugation, washed with deionized water for five times and then methanol for another five times to remove any physically adsorbed complexes, and dried in vacuum overnight. \n6. The as-obtained powder (200 mg) was thoroughly grinded and placed in a porcelain boat, followed by thermal treatment at 900 °C for 2 h (ramping rate 5 °C  min-1) under flowing nitrogen."
      }
    ]
  },
  {
    "conversation": [
      {
        "input": "Synthesis of single atom Ir supported on P-doped Carbon, denoted by Ir1/PC",
        "output": "The catalyst is synthesized impregnation and freeze drying. \n\nThe synthesis procedures are as followed:\n1. 2 g of melamine, 2 g of cyanuric acid, 1 g of L-alanine, and 400 μL of phytic acid  (50 wt%) were dispersed in 100 mL of deionized (DI) water. \n2. After that, the suspension was strongly stirred at 100 oC to get a homogenous white polymeric precursors. \n3. In the meantime, 200 mg of IrCl3 was dissolved into 50 mL of DI water to prepare the IrCl3 stock solution with a concentration of 4 mg per milliliter. \n4. 2 mL of IrCl3 stock solution was slowly added into the above precursors under stirring for 12 h. \n5. The resultant slurry was quickly frozen in liquid nitrogen. \n6. After freeze drying, the collected powder was pyrolyzed at 800 °C for 2 h under Ar gas to obtain the final sample without further treatment."
      }
    ]
  },
  {
    "conversation": [
      {
        "input": "synthesis of single atom Ru supported on P-doped Carbon, denoted by Ru1/PC",
        "output": "The catalyst is synthesized impregnation and freeze drying. \n\nThe synthesis procedures are as followed:\n1. 2 g of melamine, 2 g of cyanuric acid, 1 g of L-alanine, and 400 μL of phytic acid  (50 wt%) were dispersed in 100 mL of deionized (DI) water. \n2. After that, the suspension was strongly stirred at 100 oC to get a homogenous white polymeric precursors. \n3. In the meantime, 200 mg of RuCl3 was dissolved into 50 mL of DI water to prepare the RuCl3 stock solution with a concentration of 4 mg per milliliter. \n4. 2 mL of RuCl3 stock solution was slowly added into the above precursors under stirring for 12 h. \n5. The resultant slurry was quickly frozen in liquid nitrogen. \n6. After freeze drying, the collected powder was pyrolyzed at 800 °C for 2 h under Ar gas to obtain the final sample without further treatment."
      }
    ]
  },
  {
    "conversation": [
      {
        "input": "synthesis of single atom Ir supported on N-doped Carbon, denoted by Ir1/NC",
        "output": "The catalyst is synthesized impregnation and freeze drying. \n\nThe synthesis procedures are as followed:\n1. 2 g of melamine, 2 g of cyanuric acid, 1 g of L-alanine were dispersed in 100 mL of deionized (DI) water. \n2. After that, the suspension was strongly stirred at 100 oC to get a homogenous white polymeric precursors. \n3. In the meantime, 200 mg of IrCl3 was dissolved into 50 mL of DI water to prepare the IrCl3 stock solution with a concentration of 4 mg per milliliter. \n4. 2 mL of IrCl3 stock solution was slowly added into the above precursors under stirring for 12 h. \n5. The resultant slurry was quickly frozen in liquid nitrogen. \n6. After freeze drying, the collected powder was pyrolyzed at 800 °C for 2 h under Ar gas to obtain the final sample without further treatment."
      }
    ]
  },
  {
    "conversation": [
      {
        "input": "Synthesis of single atom Ru supported on GDY/G, denoted by Ru SAs/GDY/G",
        "output": "The catalyst is synthesized by impregnation with metal precursor RuCl3 and support graphdiyne/graphene sandwich structures (GDY/G):\n\nThe support precursor is prepared as followed:\n1. 60 mg hexakis[(trimethylsilyl)-ethynyl]benzene (HEB-TMS) was mixed with 60 mL of tetrahydrofuran (THF) under Ar atmosphere \n2. and then 1 mL of tetrabutylammonium fluoride (TBAF) (1 M in THF)  was added and stirred at 0 °C for 15 min. \n3. The solution was washed and rotary evaporated to obtain HEB. \n\nThe support graphdiyne/graphene sandwich structures (GDY/G) is prepared as followed:\n1. First, 220 mg Cu(OAc)2·H2O was dissolved in 120 mL mixed solvent of pyridine, toluene and THF with a volume ratio of 1:1:1. \n2. Then, 20 mg graphene was added to the above solution and sonicated to obtain a uniform dispersion. \n3. After this, a freshly prepared HEB was added to the solution immediately. \n4. The reaction mixture was subsequently microwaved at 700 W for 1 min in a domestic microwave oven. \n5. Finally, the final product of GDY/G was washed with pyridine, acetone, dilute hydrochloric acid and distilled water,  respectively, and then freeze-dried.  \n\nAfter the preparation of support graphdiyne/graphene sandwich structures (GDY/G), the catalyst is synthesized as followed:\n1. 20 mg GDY/G was dispersed in 20 mL distilled water and sonicated to obtain a uniform dispersion. \n2. The aqueous solution of RuCl3 (0.4  mg mL-1) was added dropwise to the above dispersion with a syringe (injection speed  of 2 mL h-1) and stirred vigorously. \n3. This Ru SAs/GDY/G catalyst was repeatedly  washed with distilled water, and then freeze-dried."
      }
    ]
  },
  {
    "conversation": [
      {
        "input": "Synthesis of single atom Ru supported on UiO-66, denoted by Ru1/UiO-66",
        "output": "The catalyst is synthesized by impregnation with metal precursor RuCl3ꞏxH2O and support UiO-66.\n\nThe support is prepared as followed:\n1. 1.64 g of ZrCl4, and 1.16 g of H2BDC were first added in 80 mL DMF. \n2. Then, 3.5 mL HCl was successively dropped into the mixture, which was stirred constantly until all solid precursors completely dissolved.  \n3. The obtained mixture was transferred to a 200 mL of hydrothermal reaction vessel with Teflon liner, which was kept at 120 °C for 24 h under static conditions. \n4. After cooling to room temperature, the solid MOFs were collected via high-speed centrifugation and thoroughly washed with DMF for three times, with 80 °C ultra-pure water for once and with acetone for three times. \n5. Finally, the UiO-66 were freeze-dried for 12 h prior to experiments.  \n\nAfter the preparation of support UiO-66, the catalyst is synthesized by the following procedures:\n1. 0.6 g UiO-66 was added to a solution containing 30 mg RuCl3ꞏxH2O dissolved in 9 mL DMF. \n2. The mixture was sonicated for 5 minutes. \n3. The vials thread was sealed and heated in an 85 °C isothermal oven for 24  h. \n4. The product was collected via high-speed centrifugation and thoroughly washed with DMF for three times, with 80 °C ultra-pure water for once and with acetone for three  times. \n5. Finally, the Ru1/UiO-66 were freeze-dried for 12 h prior to experiments."
      }
    ]
  },
  {
    "conversation": [
      {
        "input": "Synthesis of single atom Rh supported on UiO-66, denoted by Rh1/UiO-66",
        "output": "The catalyst is synthesized by impregnation with metal precursor RhCl3ꞏ3H2O and support UiO-66.\n\nThe support is prepared as followed:\n1. 1.64 g of ZrCl4, and 1.16 g of H2BDC were first added in 80 mL DMF. \n2. Then, 3.5 mL HCl was successively dropped into the mixture, which was stirred constantly until all solid precursors completely dissolved.  \n3. The obtained mixture was transferred to a 200 mL of hydrothermal reaction vessel with Teflon liner, which was kept at 120 °C for 24 h under static conditions. \n4. After cooling to room temperature, the solid MOFs were collected via high-speed centrifugation and thoroughly washed with DMF for three times, with 80 °C ultra-pure water for once and with acetone for three times. \n5. Finally, the UiO-66 were freeze-dried for 12 h prior to experiments.  \n\nAfter the preparation of support UiO-66, the catalyst is synthesized by the following procedures:\n1. 0.6 g UiO-66 was added to a solution containing 30 mg RhCl3ꞏ3H2O dissolved in 9 mL DMF. \n2. The mixture was sonicated for 5 minutes. \n3. The vials thread was sealed and heated in an 85 °C isothermal oven for 24  h. \n4. The product was collected via high-speed centrifugation and thoroughly washed with DMF for three times, with 80 °C ultra-pure water for once and with acetone for three  times. \n5. Finally, the Rh1/UiO-66 were freeze-dried for 12 h prior to experiments."
      }
    ]
  },
  {
    "conversation": [
      {
        "input": "Synthesis of single atom Ir supported on UiO-66, denoted by Ir1/UiO-66",
        "output": "The catalyst is synthesized by impregnation with metal precursor IrCl3ꞏH2O and support UiO-66.\n\nThe support is prepared as followed:\n1. 1.64 g of ZrCl4, and 1.16 g of H2BDC were first added in 80 mL DMF. \n2. Then, 3.5 mL HCl was successively dropped into the mixture, which was stirred constantly until all solid precursors completely dissolved.  \n3. The obtained mixture was transferred to a 200 mL of hydrothermal reaction vessel with Teflon liner, which was kept at 120 °C for 24 h under static conditions. \n4. After cooling to room temperature, the solid MOFs were collected via high-speed centrifugation and thoroughly washed with DMF for three times, with 80 °C ultra-pure water for once and with acetone for three times. \n5. Finally, the UiO-66 were freeze-dried for 12 h prior to experiments.  \n\nAfter the preparation of support UiO-66, the catalyst is synthesized by the following procedures:\n1. 0.6 g UiO-66 was added to a solution containing 30 mg IrCl3ꞏH2O dissolved in 9 mL DMF. \n2. The mixture was sonicated for 5 minutes. \n3. The vials thread was sealed and heated in an 85 °C isothermal oven for 24  h. \n4. The product was collected via high-speed centrifugation and thoroughly washed with DMF for three times, with 80 °C ultra-pure water for once and with acetone for three  times. \n5. Finally, the Ir1/UiO-66 were freeze-dried for 12 h prior to experiments."
      }
    ]
  },
  {
    "conversation": [
      {
        "input": "Synthesis of single atom Ru supported on active carbon, denoted by Ru1/AC",
        "output": "The catalyst is synthesized by impregnation with metal precursor RuCl3 and support active carbon.\n\nThe synthesis procedures are as followed:\n1. 30 mL RuCl3 aqueous solution (0.0335 mg mL-1, calculated as Ru) was added dropwise into 1 g of AC support. \n2. The mixture was continuously stirred and slowly evaporated at 60 °C.  \n3. After that, the sample was transferred to an oven and dried at 110 °C overnight. \n4. The dried solid was then reduced in a tubular furnace at 300 °C for 1 h under 10% H2/Ar atmosphere."
      }
    ]
  },
  {
    "conversation": [
      {
        "input": "Synthesis of single atom Pt supported on carbon black",
        "output": "The catalyst is synthesized by irradiation with metal precursor chloroplatinic acid.\n\nThe synthesis procedures are as followed:\n1. The chloroplatinic acid was firstly solved in ethanol with 0.05 M. \n2. The solution was dropped onto carbon black (CB, BP2000) with a loading amount of ~0.1 ml/mg, followed by ultrasonication for 1 h and dried in vacuum oven at room temperature.  \n3. To synthesize Pt species, the precursors-loaded substrates were dispersed in hexane at 0.5 mg/ml under stirring. \n4. The solution was irradiated with a fiber laser for 8 h under stirring, ensuring all the substrates to interact with laser beam. \n5. Finally, the mixture was centrifuged and rinsed several times in ethanol to remove the unreacted salt precursors, and the sample was dried in a vacuum oven."
      }
    ]
  },
  {
    "conversation": [
      {
        "input": "Synthesis of single atom Pt supported on graphene quantum dots",
        "output": "The catalyst is synthesized by irradiation with metal precursor chloroplatinic acid.\n\nThe synthesis procedures are as followed:\n1. The chloroplatinic acid was firstly solved in ethanol with 0.05 M. \n2. The solution was dropped onto graphene quantum dots (GQD,  purchased from XF nano, China) with a loading amount of ~0.1 ml/mg, followed by ultrasonication for 1 h and dried in vacuum oven at room temperature.  \n3. To synthesize Pt species, the precursors-loaded substrates were dispersed in hexane at 0.5 mg/ml under stirring. \n4. The solution was irradiated with a fiber laser for 8 h under stirring, ensuring all the substrates to interact with laser beam. \n5. Finally, the mixture was centrifuged and rinsed several times in ethanol to remove the unreacted salt precursors, and the sample was dried in a vacuum oven."
      }
    ]
  },
  {
    "conversation": [
      {
        "input": "synthesis of single atom Fe supported on N-doped carbon, denoted by FeNC",
        "output": "The catalyst is synthesized by impregnation with metal precursor FeCl3•6H2O\n\nThe synthesis procedures are as followed:\n1. 2 mL Aniline (Sigma-Aldrich) was first dissolved in 500 mL of 0.5 M HCl solution. \n2. metal precursors (6.05 g FeCl3•6H2O) were added into the solution and the solution was stirred for 15 min. \n3. After homogenization, 5 g ammonium peroxydisulfate (APS, (NH4)2S2O8, Sigma-Aldrich) was dissolved in the solution, to act as an oxidant to form polyaniline, followed by adding 0.4 g of the pretreated carbon. \n4. The carbon (Ketjen EC 600JC) was previously pretreated with a mixed acid solution consisting of 500 mL of 0.5 M HCl and 100 mL of 67% HNO3 for 7-8 h at 80-90°C, in order to remove metal residues possibly present. \n5. The pre-treatment also functionalizes the carbon with N- and O-groups, favoring interaction with polyaniline.\n6. The polymer/carbon/metal suspension was stirred for 1 hour at room temperature, refluxed afterwards for 5 h at 80-90°C and then dried at 80 °C overnight with an oil bath. \n7. The subsequent dried powder was ball milled for 20 min, pouring the powder inside a ZrO2 vial along with 10 ZrO2 beads of 5 mm diameter, at a rotation of 875 rpm. \n8. The milled  powder was then pyrolyzed at 900 °C for 1 h in N2. \n9. The quartz tube was purged with N2 for 2 h before ramping the temperature at 5 °C/min up to 900 °C. \n10. The oven temperature was held at 900°C for 1 h under N2 flow, then let to cool down overnight under N2 flow. \n11. The powder was then twice  acid leached for 7-8 h at 80-90°C in 1.0 M H2SO4  solution\n12. the powder was pyrolyzed again after each acid washing, with the same pyrolysis protocol as described above, except that the pyrolysis duration was increased to 3 h."
      }
    ]
  },
  {
    "conversation": [
      {
        "input": "synthesis of single atom Co supported on N-doped carbon, denoted by CoNC",
        "output": "The catalyst is synthesized by impregnation with metal precursor cobalt(II) acetate\n\nThe synthesis procedures are as followed:\n1. A mass of 0.8 g of a Zn(II) zeolitic imidazolate framework (ZIF-8, Sigma Aldrich) and 0.2 g of 1,10-phenanthroline were weighed, poured into a ZrO2 crucible, followed by adding cobalt(II) acetate, with the mass of cobalt acetate corresponding to 0.5 wt.% of cobalt to the total mass of ZIF-8, phenanthroline and cobalt acetate. \n2. Then, one-hundred zirconium-oxide balls of 5 mm diameter were added and the ZrO2 crucible was sealed under air. \n3. The precursors were homogenized in a planetary ball-miller (Fritsch Pulverisette 7 Premium, Fritsch, Idar-Oberstein,  Germany) with 4 cycles of 30 min at 400 rpm. \n4. The resulting catalyst precursor was flash-pyrolyzed at 1050 °C in Ar flow for 1 h. \n5. The pyrolysis was stopped by opening the split hinge oven, removing  the quartz tube and letting cool down the catalyst under Ar flow."
      }
    ]
  },
  {
    "conversation": [
      {
        "input": "Synthesis of single atom Rh supported on pMOF, denoted by Rh1/pMOF",
        "output": "The catalyst is synthesized by impregnation with metal precursor Rhodium chloride hydrate (RhCl3·xH2O, Rh 38-40 wt.%).\n\nThe support porphyrin-based MOF, denoted by pMOF is prepared by the following procedures:\n1. 40 mg of zirconium chloride (ZrCl4) was first dissolved in the mixture solution containing 8 mL of N,N-dimethylformamide (DMF) and 0.8 mL of water (H2O). \n2. Then, 800 mg of benzoic acid was added into the above solution, followed by stirring vigorously for 20 min,  producing a yellowish solution.\n3. Afterwards, 40 mg of 4,4′,4′′,4′′′-(Porphine-5,10,15,20tetrayl)tetrakis(benzoic acid) (TCPP) was introduced. \n4. The mixture was stirred for another 20 min and transferred to a 50-mL autoclave, which was maintained at 120 °C for 24 h. \n5. The solid product was collected by centrifuge and washed thoroughly by ethanol at least 3 times and dried in a vacuum oven overnight. \n6. A powder in auburn color was collected for further utilizations.  \n\nThe catalyst is synthesized by impregnation with metal precursor Rhodium chloride hydrate (RhCl3·xH2O, Rh 38-40 wt.%):\n1. 80 mg of pMOF powder was weighed and dispersed in 16 mL of DMF with stirring. \n2. 42 mg of Rhodium chloride hydrate (RhCl3·xH2O, Rh 38-40 wt.%) was dissolved in 0.8 mL of H2O with ultrasonication. \n3. The above solution was mixed and transferred to a 50-mL autoclave, followed by heating to 80 °C for 4 h. \n4. Then, the product was collected by centrifuge and washed thoroughly by ethanol at least 3 times. \n5. To remove impurities and residual solvents in the MOF channels, the  resulting Rh1/pMOF was soaked and rinsed with ethanol and acetone sequentially. \n6. Finally, the solid product was collected by centrifuge and dried in a vacuum oven at 230 °C for 36 h. \n7. To increase the Rh loading, the above synthetic process should be repeated at least 5 times."
      }
    ]
  },
  {
    "conversation": [
      {
        "input": "Synthesis of single atom Fe supported on N-doped carbon, denoted by Fe1-NC",
        "output": "The catalyst is synthesized by impregnation with metal precursor FeCl3.\n\nThe N-doped carbon (NC) is first prepared as followed:\n1. GLA (0.7-0.9 g) was mixed with SBA-15 (0.5 g) by gentle grinding to obtain SBA-15-Glu. \n2. The SBA-15-Glu was heated to 600 °C (ramping  rate: 2 °C/min) and held there for 2 h, followed by cooling down to room temperature to obtain SBA-15-Glu-600. \n3. Next, the SBA-15 template was removed by acid etching with dilute HF aqueous solution for 24 h. \n4. Afterwards, the pH of the solution was adjusted to neutral (pH = 7.0). \n5. NC-600 was produced by removing water under vacuum below 50 °C. \n6. Finally, the as-prepared sample was calcined at 900 °C (ramping rate:  5 °C/min) for 2 hours in a tube furnace under Ar atmosphere to obtain NC.  \n\nAfter N-doped carbon is prepared, the catalyst is synthesized as followed:\n1. 20 mg of FeCl3 was dissolved in a solution comprising of ethanol (10 mL) and water (10 mL). \n2. Subsequently, NC-600 suspension (10 mL,100 mg/mL)  was added, and the mixture was stirred for 12 hours. \n3. The product was washed with water and ethanol three times each, and then collected by freeze-drying to obtain NC-600-Fe\n4. Finally, the fine powder mixture was undergone a two-stage pyrolysis (first stage: from 25 to 600 °C at a ramping rate of 3 °C/min, maintain at 600  °C for 2 h; second stage: from 600 to 900 °C at a ramping rate of 2 °C/min, maintain at  900 °C for 90 min) in a tubular furnace under Ar atmosphere. \n5. After cooling down to room temperature, the final product was collected named as Fe1-NC"
      }
    ]
  },
  {
    "conversation": [
      {
        "input": "synthesis of single atom Mo supported on N-doped carbon, denoted by Mo1-NC",
        "output": "The catalyst is synthesized by impregnation with metal precursor MoCl5.\n\nThe N-doped carbon (NC) is first prepared as followed:\n1. GLA (0.7-0.9 g) was mixed with SBA-15 (0.5 g) by gentle grinding to obtain SBA-15-Glu. \n2. The SBA-15-Glu was heated to 600 °C (ramping  rate: 2 °C/min) and held there for 2 h, followed by cooling down to room temperature to obtain SBA-15-Glu-600. \n3. Next, the SBA-15 template was removed by acid etching with dilute HF aqueous solution for 24 h. \n4. Afterwards, the pH of the solution was adjusted to neutral (pH = 7.0). \n5. NC-600 was produced by removing water under vacuum below 50 °C. \n6. Finally, the as-prepared sample was calcined at 900 °C (ramping rate:  5 °C/min) for 2 hours in a tube furnace under Ar atmosphere to obtain NC.  \n\nAfter N-doped carbon is prepared, the catalyst is synthesized as followed:\n1. 20 mg of MoCl5 was dissolved in a solution comprising of ethanol (10 mL) and water (10 mL). \n2. Subsequently, NC-600 suspension (10 mL,100 mg/mL)  was added, and the mixture was stirred for 12 hours. \n3. The product was washed with  water and ethanol three times each, and then collected by freeze-drying to obtain NC-600-Mo. \n4. Finally, the fine powder mixture was undergone a two-stage pyrolysis (first stage: from 25 to 600 °C at a ramping rate of 3 °C/min, maintain at 600  °C for 2 h; second stage: from 600 to 900 °C at a ramping rate of 2 °C/min, maintain at  900 °C for 90 min) in a tubular furnace under Ar atmosphere. \n5. After cooling down to room temperature, the final product was collected named as Mo1-NC"
      }
    ]
  },
  {
    "conversation": [
      {
        "input": "Synthesis of Atomically dispersed Mn on aryl amino substituted g-C3N4, denoted by Mn/AB-C3N4",
