Repository: aobozhang2025/data-driven-LLM-SAC

All data are saved in the "data" folder

To simiplify the code validation process, we write each method in Python in a separate .py file. Please use Python IDE such as PyCharm to run the script step by step by clicking on the green arrow close to "if __name__ == "__main__"

1. cleaned and classified data are saved in qa-pairs-classified

2. run convert_folder_of_qa_txt_to_single_json.py to generate .json files in json folder

3. run split_qa_pairs_in_json_randomly_for_testing.py to split testing set by stratified sampling, you can change the ratio of splitting by how much to be used in training.

File: data/json/compounds.json (part 2 of 8)
[
        "output": "Oxidation Sensitivity:\nThioethers can oxidize to sulfoxides or sulfones when exposed to air, moisture, or oxidants.\nThis can alter ligand properties and coordination, potentially destabilizing SACs.\nUse under inert atmosphere (e.g., N₂ or Ar) is recommended during synthesis and storage.\n\nThermal Decomposition:\nAvoid excessively high temperatures unless decomposition products are desired or controlled.\nDecomposition can generate sulfur-containing by-products, which might poison catalysts or interfere with metal atom dispersion.\n\nVolatility and Odor:\nSome low-molecular-weight thioethers are volatile and have strong, unpleasant odors.\nEnsure good ventilation and use appropriate personal protective equipment (PPE).\n\nToxicity and Irritation:\nSome thioethers can be toxic or irritant to skin, eyes, and respiratory tract.\nHandle with gloves, goggles, and work in a fume hood.\n\nCompatibility with Other Chemicals:\nMay react with strong acids, oxidizing agents, or halogens.\nAvoid incompatible reagents during synthesis steps.\n\nStorage:\nStore in tightly sealed containers under inert atmosphere or refrigeration to prevent oxidation.\nMinimize exposure to light and air."
      }
    ]
  },
  {
    "conversation": [
      {
        "input": "Properties of Dithiocarbamates in SAC Synthesis",
        "output": "Strong Metal Coordination:\nDithiocarbamates possess two sulfur atoms capable of chelating metal ions strongly.\nThis strong chelation stabilizes metal precursors and helps in forming uniform metal complexes.\nUseful for anchoring single metal atoms on supports to avoid aggregation.\n\nThermal Stability:\nMany metal-dithiocarbamate complexes exhibit good thermal stability, which is advantageous during pyrolysis or heat treatment steps in SAC synthesis.\nThe thermal decomposition of dithiocarbamates can lead to formation of metal sulfides or metal nanoparticles depending on conditions.\n\nSolubility and Processability:\nDepending on the organic substituents (R groups), dithiocarbamates can be soluble in organic solvents, facilitating wet chemical routes.\nEnables versatile synthesis methods like impregnation, co-precipitation, or solvothermal approaches.\n\nSulfur Source:\nDithiocarbamates can act as a sulfur source during catalyst preparation, which can modify the electronic environment of the metal atoms and potentially improve catalytic properties.\nCan form metal-sulfur bonds that stabilize single atom sites.\n\nLigand Flexibility:\nThe R groups on the nitrogen can be tuned to adjust solubility, steric hindrance, and electronic effects, allowing control over metal complex formation and subsequent catalyst properties."
      }
    ]
  },
  {
    "conversation": [
      {
        "input": "Precautions when Using Dithiocarbamates in SAC Synthesis",
        "output": "Toxicity:\nMany dithiocarbamates and their metal complexes are toxic and potentially carcinogenic.\nHandle with gloves and in well-ventilated fume hoods.\nAvoid inhalation, ingestion, and skin contact.\n\nDecomposition Byproducts:\nUpon thermal treatment, dithiocarbamates decompose releasing potentially hazardous gases like CS₂ (carbon disulfide), which is highly flammable and toxic.\nEnsure proper ventilation and gas scrubbing during pyrolysis or calcination.\n\nAir and Moisture Sensitivity:\nSome dithiocarbamate complexes may be sensitive to moisture or oxygen, leading to premature decomposition or loss of activity.\nStore under inert atmosphere (N₂ or Ar) and dry conditions.\n\nStability of Complexes:\nDepending on the metal and substituents, some dithiocarbamate complexes can be unstable in certain solvents or under synthesis conditions.\nCharacterize and verify complex stability before proceeding with scale-up.\n\nControl of Metal Loading:\nThe strong chelation can sometimes lead to difficulty in controlling metal loading and dispersion.\nOptimization of stoichiometry and reaction parameters is necessary to achieve isolated single atoms.\n\nEnvironmental Concerns:\nWaste containing dithiocarbamates or their metal complexes must be treated carefully to avoid environmental contamination.\nFollow institutional and legal waste disposal protocols."
      }
    ]
  },
  {
    "conversation": [
      {
        "input": "Properties of Thiourea (SC(NH₂)₂) in SAC Synthesis",
        "output": "Chemical Structure & Nature:\nThiourea contains a central carbon atom double bonded to sulfur (C=S) and single bonded to two amine groups (–NH₂).\nIt behaves as a soft ligand due to the sulfur atom, which has affinity for metal ions, particularly transition metals.\nActs as both a ligand and a mild reducing agent in SAC synthesis.\n\nRole in SAC Synthesis:\nComplexation: Thiourea coordinates with metal ions through sulfur (and sometimes nitrogen), stabilizing metal precursors and aiding dispersion of metal atoms.\nSulfur Source: Provides sulfur doping to carbon or other supports, which can improve catalyst stability and electronic properties.\nPrecursor for Sulfur-doped supports: When pyrolyzed, it can introduce sulfur atoms into the support matrix, tuning the catalyst’s electronic environment.\nReducing Agent: Helps in reducing metal ions to zero-valent or low-valent metal atoms during thermal treatments.\n\nThermal Behavior:\nDecomposes around 180–230 °C, releasing gases like ammonia (NH₃) and hydrogen sulfide (H₂S), which can assist in the formation of sulfur-doped carbon supports or influence metal atom dispersion.\nCareful control of temperature is important to optimize sulfur doping and metal atom stabilization.\n\nSolubility:\nHighly soluble in water and polar solvents, facilitating homogeneous mixing with metal salts and supports during SAC precursor preparation."
      }
    ]
  },
  {
    "conversation": [
      {
        "input": "Precautions When Using Thiourea in SAC Synthesis",
        "output": "Toxicity and Safety:\nThiourea is toxic if ingested, inhaled, or absorbed through the skin. It is a suspected carcinogen and mutagen.\nHandle in a well-ventilated fume hood with appropriate personal protective equipment (PPE): gloves, lab coat, safety goggles, and mask/respirator if needed.\nAvoid direct skin contact and inhalation of dust or decomposition gases.\n\nDecomposition Gases:\nUpon heating, toxic gases like hydrogen sulfide (H₂S) and ammonia (NH₃) are released, which are harmful and have strong odors.\nUse proper ventilation and gas scrubbing if needed during pyrolysis or thermal treatment.\n\nReactivity:\nThiourea can react with oxidizers and acids to release hazardous gases. Store away from incompatible chemicals.\nBe cautious during mixing and heating processes to prevent uncontrolled reactions.\n\nEnvironmental Impact:\nWaste containing thiourea or its residues should be treated as hazardous chemical waste. Do not dispose of down drains or in the environment.\n\nStorage:\nStore in a cool, dry place in a tightly sealed container, away from light and moisture to prevent degradation."
      }
    ]
  },
  {
    "conversation": [
      {
        "input": "best practices in Pt SAC synthesis",
        "output": "pH control is critical: acidic media favors stable Pt-chloride species; basic media may cause hydrolysis.\nSlow reduction helps isolate single atoms rather than clusters.\nLigand assistance (e.g., using amine or phosphine ligands) can stabilize single Pt atoms on supports.\nSupport pre-treatment enhances anchoring and dispersion (e.g., introducing oxygen vacancies or heteroatoms).\nAvoiding agglomeration is essential: control calcination and reduction conditions carefully."
      }
    ]
  },
  {
    "conversation": [
      {
        "input": "key properties of Pt precursors in SAC synthesis",
        "output": "| Name                             | Chemical Formula     | Form                  | Oxidation State | Common Solvent                                  | Notes                                                     |\n| -------------------------------- | -------------------- | --------------------- | --------------- | ----------------------------------------------- | --------------------------------------------------------- |\n| **Chloroplatinic acid**          | H₂PtCl₆·xH₂O         | Solid (hydrate)       | +4              | Water, ethanol                                  | Most widely used, soluble in water, corrosive             |\n| **Ammonium hexachloroplatinate** | (NH₄)₂PtCl₆          | Solid                 | +4              | Water                                           | Less soluble than H₂PtCl₆; used for controlled hydrolysis |\n| **Platinum(II) acetylacetonate** | Pt(acac)₂            | Solid                 | +2              | Organic solvents (e.g. toluene, ethanol)        | Used in non-aqueous systems; thermally stable             |\n| **Platinum(IV) nitrate**         | Pt(NO₃)₄             | Solid                 | +4              | Water, nitric acid                              | Less common; oxidizing agent                              |\n| **Platinum(II) chloride**        | PtCl₂                | Solid                 | +2              | Needs heating in HCl or other complexing agents | Poor solubility; often used with ligands                  |\n| **Platinum(IV) chloride**        | PtCl₄                | Solid                 | +4              | HCl, water (limited)                            | Hygroscopic and reactive with moisture                    |\n| **Platinum(0) carbonyl**         | Pt(CO)₄              | Gas/liquid (unstable) | 0               | Organic solvents (low use)                      | Toxic and unstable; rarely used in SAC                    |\n| **Platinum amine complexes**     | \\[Pt(NH₃)₄]Cl₂, etc. | Solid                 | +2 or +4        | Water                                           | Used for ligand-controlled synthesis                      |"
      }
    ]
  },
  {
    "conversation": [
      {
        "input": "common Pt precursors in SAC synthesis",
        "output": "Name\tChemical Formula\tForm\tOxidation State\tCommon Solvent\tNotes\nChloroplatinic acid\tH₂PtCl₆·xH₂O\tSolid (hydrate)\t+4\tWater, ethanol\tMost widely used, soluble in water, corrosive\nAmmonium hexachloroplatinate\t(NH₄)₂PtCl₆\tSolid\t+4\tWater\tLess soluble than H₂PtCl₆; used for controlled hydrolysis\nPlatinum(II) acetylacetonate\tPt(acac)₂\tSolid\t+2\tOrganic solvents (e.g. toluene, ethanol)\tUsed in non-aqueous systems; thermally stable\nPlatinum(IV) nitrate\tPt(NO₃)₄\tSolid\t+4\tWater, nitric acid\tLess common; oxidizing agent\nPlatinum(II) chloride\tPtCl₂\tSolid\t+2\tNeeds heating in HCl or other complexing agents\tPoor solubility; often used with ligands\nPlatinum(IV) chloride\tPtCl₄\tSolid\t+4\tHCl, water (limited)\tHygroscopic and reactive with moisture"
      }
    ]
  },
  {
    "conversation": [
      {
        "input": "precautions when handling Pt precursors in SAC synthesis",
        "output": "Precursor\tHazards / Precautions\nH₂PtCl₆\tCorrosive, oxidizing. Avoid contact with skin and eyes. Use gloves, goggles, and fume hood.\n(NH₄)₂PtCl₆\tIrritant. Avoid inhalation of dust. Handle under dry conditions if possible.\nPt(acac)₂\tFlammable organics. Store away from heat/sparks.\nPt(NO₃)₄\tStrong oxidizer. Avoid organic materials. Use fume hood.\nPtCl₂ / PtCl₄\tIrritating to eyes and lungs. Moisture sensitive. Handle in dry, inert atmosphere if possible."
      }
    ]
  },
  {
    "conversation": [
      {
        "input": "common Pd precursors in SAC synthesis",
        "output": "| **Precursor Name**                         | **Formula**    | **Oxidation State** | **Solubility**                                                    | **Volatility** | **Notes & Precautions**                                               |\n| ------------------------------------------ | -------------- | ------------------- | ----------------------------------------------------------------- | -------------- | --------------------------------------------------------------------- |\n| **Palladium(II) chloride**                 | PdCl₂          | +2                  | Sparingly soluble in water; soluble in HCl (forms H₂PdCl₄)        | Low            | Must be acidified (HCl) to dissolve; sensitive to moisture; corrosive |\n| **Palladium(II) nitrate**                  | Pd(NO₃)₂       | +2                  | Soluble in water and ethanol                                      | Low            | Oxidizing; decomposes when heated; releases NOx gases                 |\n| **Palladium(II) acetate**                  | Pd(OAc)₂       | +2                  | Soluble in organic solvents (e.g., acetone, toluene, acetic acid) | Moderate       | Commonly used in wet impregnation; air-sensitive                      |\n| **Tetraamminepalladium(II) chloride**      | \\[Pd(NH₃)₄]Cl₂ | +2                  | Soluble in water                                                  | Low            | Needs careful pH control; decomposition releases ammonia              |\n| **Palladium(II) acetylacetonate**          | Pd(acac)₂      | +2                  | Soluble in organic solvents                                       | Moderate       | Used in vapor-phase deposition; air-stable                            |\n| **Sodium tetrachloropalladate(II)**        | Na₂PdCl₄       | +2                  | Highly soluble in water                                           | Low            | Stable in acidic solutions; used for aqueous impregnation             |\n| **Potassium tetrachloropalladate(II)**     | K₂PdCl₄        | +2                  | Highly soluble in water                                           | Low            | Similar to Na₂PdCl₄; corrosive and light-sensitive                    |\n| **Palladium(0) bis(dibenzylideneacetone)** | Pd(dba)₂       | 0                   | Soluble in organic solvents                                       | Moderate       | Used in organometallic synthesis; unstable in air                     |"
      }
    ]
  },
  {
    "conversation": [
      {
        "input": "Precautions When Using Pd Precursors in SAC synthesis",
        "output": "Toxicity: Many Pd salts are toxic or irritant; always use gloves and fume hoods.\nMoisture Sensitivity: Some compounds (e.g., PdCl₂) hydrolyze or degrade when exposed to air moisture.\nLight Sensitivity: Tetrachloropalladate compounds can decompose under light—store in amber containers.\nStrong Acids/Oxidizers: Nitrate-containing compounds are oxidizers; avoid contact with organics or reducing agents.\nEnvironmental Disposal: Palladium is a precious metal; waste should be collected for recovery or treated as hazardous waste."
      }
    ]
  },
  {
    "conversation": [
      {
        "input": "common Cu precursors in SAC synthesis",
        "output": "| Precursor                              | Chemical Formula | Properties                                                                           | Application Notes                                                                | Precautions                                                                                      |\n| -------------------------------------- | ---------------- | ------------------------------------------------------------------------------------ | -------------------------------------------------------------------------------- | ------------------------------------------------------------------------------------------------ |\n| **Copper(II) nitrate trihydrate**      | Cu(NO₃)₂·3H₂O    | Water-soluble, decomposes to CuO upon calcination.                                   | Common in wet impregnation, strong oxidizing agent, provides uniform dispersion. | Hygroscopic, oxidizing agent—avoid heat or contact with organics. Use gloves and eye protection. |\n| **Copper(II) acetate monohydrate**     | Cu(CH₃COO)₂·H₂O  | Moderately soluble in water and organic solvents; releases acetic acid upon heating. | Used for coordination-assisted synthesis or MOF-based methods.                   | Store away from light and moisture. Can release irritating fumes.                                |\n| **Copper(II) chloride dihydrate**      | CuCl₂·2H₂O       | Soluble in water, acidic solution; chloride ions can affect support chemistry.       | Used in ion-exchange and electrochemical methods.                                | Corrosive, avoid skin contact, handle in well-ventilated areas.                                  |\n| **Copper(II) sulfate pentahydrate**    | CuSO₄·5H₂O       | Stable, water-soluble, decomposes to CuO and SO₂ on heating.                         | Often used in aqueous impregnation and co-precipitation.                         | Avoid inhalation of dust; harmful if ingested. Use gloves and dust mask.                         |\n| **Copper(I) oxide**                    | Cu₂O             | Poorly soluble, used in solid-state or thermolysis methods.                          | Useful in dry synthesis with reducing atmospheres.                               | Avoid exposure to acids—may release toxic gases. Thermally sensitive.                            |\n| **Copper(II) acetylacetonate**         | Cu(acac)₂        | Organometallic complex, soluble in organic solvents, thermally decomposes to Cu.     | Applied in atomic layer deposition (ALD), sol–gel, and vapor-phase methods.      | Flammable, handle in fume hood. Sensitive to light and heat.                                     |\n| **Copper(I) chloride**                 | CuCl             | Low solubility in water, more reactive under reducing conditions.                    | Used in electrochemical and low-temperature methods.                             | Air-sensitive, can oxidize to CuCl₂; store under inert gas.                                      |\n| **Copper(II) ethylenediamine complex** | \\[Cu(en)₂]²⁺     | Water-soluble chelate; strong coordination to N-donor ligands.                       | Helps stabilize single Cu atoms via ligand anchoring on N-doped supports.        | Handle with care due to chelating agents; store in cool, dry conditions.                         |"
      }
    ]
  },
  {
    "conversation": [
      {
        "input": "precautions when using Cu precursors in SAC synthesis",
        "output": "Selection criteria:\nChoose based on solubility, support compatibility, and target coordination environment.\nAvoid precursors with aggressive anions (e.g., Cl⁻) if they interfere with support or poison active sites.\n\nPrecursor handling:\nStore in airtight, moisture-free conditions.\nUse in dilute concentrations to prevent cluster or nanoparticle formation.\nApply slow drying and careful calcination (e.g., 150–300 °C) to maintain atom dispersion.\n\nSafety precautions:\nAlways work in a fume hood.\nWear PPE: gloves, lab coat, eye protection.\nAvoid mixing with reducing agents unless under controlled atmosphere."
      }
    ]
  },
  {
    "conversation": [
      {
        "input": "common Ni precursors in SAC synthesis",
        "output": "| Precursor Name                  | Chemical Formula | Common Form                         | Properties                                                                                                | Precautions                                                                             |\n| ------------------------------- | ---------------- | ----------------------------------- | --------------------------------------------------------------------------------------------------------- | --------------------------------------------------------------------------------------- |\n| **Nickel nitrate hexahydrate**  | Ni(NO₃)₂·6H₂O    | Solid, soluble in water and alcohol | - Highly soluble<br>- Releases NOx upon decomposition<br>- Often used in wet impregnation                 | - Hygroscopic<br>- Store in sealed container<br>- Handle with gloves; avoid inhalation  |\n| **Nickel chloride hexahydrate** | NiCl₂·6H₂O       | Solid, soluble in water             | - Strong coordination with Cl⁻<br>- Compatible with various supports<br>- Lower decomposition temperature | - Corrosive<br>- Hygroscopic<br>- May release toxic HCl gas during calcination          |\n| **Nickel acetate tetrahydrate** | Ni(CH₃COO)₂·4H₂O | Solid, water/alcohol soluble        | - Mild decomposition<br>- Less corrosive<br>- Forms Ni–O–C bonds easily                                   | - Sensitive to humidity<br>- Store in dry conditions<br>- Avoid skin contact            |\n| **Nickel carbonyl**             | Ni(CO)₄          | Volatile liquid (gas at RT)         | - Used in gas-phase deposition<br>- Decomposes to form Ni atoms<br>- High purity possible                 | - **Extremely toxic**<br>- Carcinogenic<br>- Requires gas handling system and fume hood |\n| **Nickel sulfate hexahydrate**  | NiSO₄·6H₂O       | Solid, water soluble                | - Acidic<br>- Used in ion exchange or impregnation<br>- Stable under ambient conditions                   | - Irritant<br>- Wear PPE<br>- Avoid release to environment                              |\n| **Nickelocene**                 | Ni(C₅H₅)₂        | Organometallic solid                | - Used in ALD/CVD methods<br>- Volatile under vacuum<br>- Thermally unstable                              | - Air/moisture sensitive<br>- Handle under inert gas<br>- Flammable                     |"
      }
    ]
  },
  {
    "conversation": [
      {
        "input": "common Ru precursors for SAC synthesis",
        "output": "| Precursor Name                      | Formula       | Properties                                                                                                               | Common Use                                                              | Precautions                                                                                                        |\n| ----------------------------------- | ------------- | ------------------------------------------------------------------------------------------------------------------------ | ----------------------------------------------------------------------- | ------------------------------------------------------------------------------------------------------------------ |\n| **Ruthenium(III) chloride hydrate** | RuCl₃·xH₂O    | - Reddish-brown solid<br>- Soluble in water and ethanol<br>- Commonly exists as RuCl₃·3H₂O                               | Most widely used for wet impregnation and atomic layer deposition (ALD) | - Hygroscopic<br>- Corrosive<br>- Light-sensitive<br>- Can hydrolyze in aqueous media to form oxo-chloride species |\n| **Ruthenium(III) acetylacetonate**  | Ru(acac)₃     | - Dark green or black solid<br>- Soluble in organic solvents (e.g., acetone, toluene)<br>- Volatile at high temperatures | Used in thermal decomposition and atomic layer deposition (ALD)         | - Air-sensitive<br>- Avoid high temperatures in air due to decomposition<br>- Use glove box or Schlenk techniques  |\n| **Ruthenium(III) nitrosyl nitrate** | Ru(NO)(NO₃)₃  | - Orange-red solid<br>- Soluble in water and alcohols<br>- Contains NO ligand, sensitive to light and heat               | Precursor in solution-based synthesis or co-precipitation               | - Explosive under heat/light<br>- Toxic NO gas possible<br>- Store in dark, cold conditions                        |\n| **Ruthenium(IV) oxide hydrate**     | RuO₂·xH₂O     | - Blue-black powder<br>- Insoluble in water<br>- Thermally stable                                                        | Used for thermal decomposition routes                                   | - Inert but can form RuO₄ at high oxidation conditions (toxic and volatile)                                        |\n| **Ruthenium carbonyl**              | Ru₃(CO)₁₂     | - Orange crystalline solid<br>- Soluble in organic solvents<br>- Releases CO upon decomposition                          | Used in solution-based or vapor deposition methods                      | - Toxic CO release<br>- Air- and light-sensitive<br>- Handle under inert gas                                       |\n| **Ruthenium(III) 2-ethylhexanoate** | Ru(C₇H₁₅CO₂)₃ | - Liquid or viscous oil<br>- Soluble in organic solvents<br>- Used for high dispersion on supports                       | Common in sol–gel or solution impregnation                              | - Combustible<br>- Toxic on inhalation or skin contact                                                             |"
      }
    ]
  },
  {
    "conversation": [
      {
        "input": "selection considerations of Ru precursor in SAC synthesis",
        "output": "Solubility: For solution-based methods, water-soluble precursors (e.g., RuCl₃, Ru(NO)(NO₃)₃) are preferred\nThermal behavior: Must decompose cleanly to Ru(0) or RuOx without forming aggregates\nLigand volatility: Ligands (e.g., CO, acac) must be easily removed without residue\nMetal dispersion: Chelated or organometallic precursors may improve dispersion as single atoms\nSafety: Some Ru compounds (e.g., RuO₄, NO-containing) are highly toxic and volatile"
      }
    ]
  },
  {
    "conversation": [
      {
        "input": "General Safety Precautions for Ru Precursors in SAC synthesis",
        "output": "Always use glove box or Schlenk line for air-sensitive organometallics.\nProtect from light and heat (especially NO, CO containing species).\nAvoid exposure to moisture for hygroscopic chlorides.\nEnsure fume hood use to avoid inhalation of NO, CO, or RuO₄ vapors.\nDecompose Ru precursors in a controlled reducing/oxidizing atmosphere (H₂/Ar, O₂/air) to prevent sintering or unwanted oxide formation."
      }
    ]
  },
  {
    "conversation": [
      {
        "input": "common Ir precursors in SAC synthesis",
        "output": "| Precursor                                                  | Formula         | Physical Form                          | Key Properties                                                                                                                       | Precautions                                                               |\n| ---------------------------------------------------------- | --------------- | -------------------------------------- | ------------------------------------------------------------------------------------------------------------------------------------ | ------------------------------------------------------------------------- |\n| **IrCl₃·xH₂O** (Iridium(III) chloride hydrate)             | IrCl₃·xH₂O      | Reddish-brown solid                    | - Water-soluble<br>- Common in wet-impregnation and co-precipitation<br>- Easily hydrolyzes                                          | - Hygroscopic<br>- Use in fume hood (Cl⁻ vapors)<br>- Corrosive           |\n| **H₂IrCl₆·xH₂O** (Hydrochloroiridic acid hydrate)          | H₂IrCl₆·xH₂O    | Yellow to brown solid                  | - Soluble in water and ethanol<br>- Often used for uniform dispersion<br>- Precursor for Ir single atoms via wet impregnation or ALD | - Strong acid<br>- Corrosive and toxic<br>- Store in airtight containers  |\n| **Na₃IrCl₆** (Sodium hexachloroiridate)                    | Na₃IrCl₆        | Yellow crystalline solid               | - Good solubility<br>- Useful for ion-exchange and strong electrostatic adsorption (SEA) methods                                     | - Moisture-sensitive<br>- Toxic if ingested/inhaled                       |\n| **Ir(acac)₃** (Iridium(III) acetylacetonate)               | Ir(C₅H₇O₂)₃     | Yellow solid                           | - Organometallic<br>- Volatile at moderate temps<br>- Soluble in organic solvents<br>- Used in ALD, CVD, or thermal decomposition    | - Air-sensitive<br>- Flammable organics<br>- Store under inert atmosphere |\n| **Ir(COD)(acac)** (Iridium cyclooctadiene acetylacetonate) | Ir(C₈H₁₂)(acac) | Yellow to orange solid                 | - Highly soluble in organics<br>- Used in vapor-phase or ligand-exchange methods                                                     | - Light-sensitive<br>- Flammable<br>- Decomposes on heating               |\n| **(NH₄)₂IrCl₆** (Ammonium hexachloroiridate)               | (NH₄)₂IrCl₆     | Orange-yellow solid                    | - Soluble in water<br>- Useful in SEA or ion-exchange with ammonium supports                                                         | - Release of NH₃ gas possible<br>- Store in sealed containers             |\n| **Ir(CO)₂(acac)** (Iridium carbonyl acetylacetonate)       | Ir(CO)₂(acac)   | Pale solid                             | - Used in CO-assisted anchoring of Ir single atoms<br>- Source of both Ir and CO ligands                                             | - CO ligand can be toxic<br>- Handle under fume hood                      |\n| **Ir(NO₃)₃** (Iridium nitrate)                             | Ir(NO₃)₃        | Reddish liquid or powder (rarely used) | - Soluble in water<br>- Provides nitrate anions for weak coordination                                                                | - Oxidizer<br>- Light/heat sensitive<br>- Not very stable                 |"
      }
    ]
  },
  {
    "conversation": [
      {
        "input": "Key Considerations for Using Ir Precursors in SAC synthesis",
        "output": "Stability: Organometallic precursors like Ir(acac)₃ are less stable than chlorides, but often give better dispersion.\nVolatility: Crucial for ALD/CVD methods (Ir(acac)₃, Ir(COD)(acac)).\nSolubility: Important for wet methods—chlorides and acids are water-soluble; organometallics dissolve in ethanol, acetone, etc.\nDecomposition: Need to decompose cleanly to Ir(0) or Irδ⁺; residual ligands can poison active sites.\nAnchorability: Ligand type affects metal-support interaction; Cl⁻ can compete with surface anchoring.\nSafety: Many Ir compounds are toxic, corrosive, and oxidizing; handle with gloves and in fume hoods."
      }
    ]
  },
  {
    "conversation": [
      {
        "input": "common Rh precursors for SAC synthesis",
        "output": "| Precursor                         | Formula                   | Properties                                                                                                                                               | Precautions                                                                                                                                                        |\n| --------------------------------- | ------------------------- | -------------------------------------------------------------------------------------------------------------------------------------------------------- | ------------------------------------------------------------------------------------------------------------------------------------------------------------------ |\n| **Rhodium(III) chloride hydrate** | RhCl₃·xH₂O                | - Most common Rh source in SACs<br>- Water-soluble<br>- Moderate stability<br>- Used in wet impregnation, incipient wetness, and atomic layer deposition | - Moisture sensitive<br>- Handle in glovebox if purity needed<br>- May hydrolyze, forming Rh-O-Rh clusters—control pH and drying conditions to prevent aggregation |\n| **Rhodium(III) nitrate**          | Rh(NO₃)₃ or Rh(NO₃)₃·xH₂O | - Soluble in water and alcohols<br>- Compatible with combustion and solution-phase methods<br>- Lower chloride contamination than RhCl₃                  | - Highly oxidizing<br>- Can be hygroscopic<br>- Avoid reducing agents before anchoring on support                                                                  |\n| **Rhodium(III) acetylacetonate**  | Rh(acac)₃                 | - Organometallic complex<br>- Soluble in organic solvents like acetone, toluene<br>- Good for non-aqueous synthesis or ALD                               | - Air/moisture sensitive<br>- Handle under inert atmosphere<br>- Use compatible solvent systems                                                                    |\n| **Rhodium(III) acetate**          | Rh₃(CH₃COO)₆ or Rh(OAc)₃  | - Water and ethanol soluble<br>- Used in colloidal and cluster synthesis<br>- Can help anchor Rh via carboxylate interaction                             | - Light-sensitive<br>- Limited shelf life when exposed to air                                                                                                      |\n| **Rhodium carbonyl complexes**    | Rh₄(CO)₁₂, etc.           | - Useful for gas-phase deposition, CVD<br>- Volatile, well-defined species<br>- Can lead to very uniform atomic dispersion                               | - Toxic CO-ligands<br>- Air-sensitive, requires sealed systems<br>- Thermal decomposition control is critical                                                      |\n| **Rhodium(III) sulfate**          | Rh₂(SO₄)₃·xH₂O            | - Water-soluble<br>- Less chloride contamination<br>- Useful in electrochemical and solution synthesis                                                   | - Corrosive<br>- Strong acid environment—requires corrosion-resistant containers                                                                                   |"
      }
    ]
  },
  {
    "conversation": [
      {
        "input": "Considerations in Using Rh Precursors for SAC synthesis",
        "output": "Purity: Rh precursors should be high-purity (99.99%+) to avoid contamination in SAC\nSupport Interaction: Choice depends on support (e.g., oxide, carbon, MOFs)—ligand exchange or anchoring may vary\nStability: Hydrolysis or ligand exchange in solution may lead to nanoparticles if not well-controlled\nVolatility (for ALD/CVD): Organometallics or carbonyls offer good volatility but require vacuum or inert conditions\nEnvironmental Safety: Rh compounds are expensive and toxic—ensure waste is properly handled and stored"
      }
    ]
  },
  {
    "conversation": [
      {
        "input": "common Au precursors in SAC synthesis",
        "output": "| **Precursor**                        | **Formula**                            | **Properties**                                                                                                                          | **Precautions**                                                                                           |\n| ------------------------------------ | -------------------------------------- | --------------------------------------------------------------------------------------------------------------------------------------- | --------------------------------------------------------------------------------------------------------- |\n| **Chloroauric acid**                 | HAuCl₄·xH₂O                            | - Most widely used<br>- Soluble in water & ethanol<br>- Provides Au³⁺ ions<br>- Good interaction with oxide and carbon supports         | - Highly corrosive and oxidizing<br>- Light sensitive (store in dark)<br>- Handle with gloves and goggles |\n| **Gold(III) chloride**               | AuCl₃                                  | - Moisture-sensitive solid<br>- Soluble in chlorinated solvents<br>- Used in vapor-phase or dry impregnation methods                    | - Releases HCl vapors<br>- Air-sensitive, store under inert atmosphere                                    |\n| **Gold(I) chloride**                 | AuCl                                   | - Less common<br>- Insoluble in water<br>- Requires reducing atmosphere for activation                                                  | - Sensitive to light and air<br>- Use glovebox/inert gas if possible                                      |\n| **Tetrachloroaurate(III) salts**     | e.g., NaAuCl₄, KAuCl₄                  | - Water-soluble ionic gold precursors<br>- Provide Au³⁺ species<br>- Easier to dose and control pH                                      | - Corrosive and oxidizing<br>- Avoid strong bases/acids when not desired                                  |\n| **Gold(III) acetate**                | Au(OAc)₃                               | - Used in some organometallic and ALD-based SAC methods<br>- Soluble in organic solvents (e.g., toluene, THF)                           | - Decomposes on heating<br>- Light and moisture sensitive                                                 |\n| **Gold(III) oxalate**                | Au₂(C₂O₄)₃                             | - Rare, sometimes used for precise control<br>- Can be calcined to form isolated atoms on oxides                                        | - Requires controlled atmosphere<br>- Sensitive to moisture and decomposition                             |\n| **Organogold complexes**             | e.g., MeAuPPh₃, Au(PPh₃)Cl             | - Used in advanced synthesis (ALD, CVD, ligand-assisted methods)<br>- Allow controlled deposition of single atoms                       | - Expensive<br>- Thermally unstable<br>- Toxic and air-sensitive                                          |\n| **Gold nanoparticles as precursors** | Au NPs (for precursor trapping method) | - Not molecular but used in **trapping or atom migration strategies**<br>- NPs decompose or diffuse into isolated atoms on defect sites | - High-temperature calcination needed<br>- Risk of aggregation if not controlled                          |"
      }
    ]
  },
  {
    "conversation": [
      {
        "input": "General Handling Precautions for Au Precursors in SAC synthesis",
        "output": "Wear PPE: Always use gloves, lab coat, and eye protection.\nAvoid light exposure: Many gold precursors are light-sensitive.\nPrevent reduction: Gold(III) easily reduces to metallic gold — handle in clean, non-reducing environments.\nUse inert gas: For air-sensitive compounds (e.g., AuCl, organogold complexes), use glovebox or inert gas (argon/nitrogen) protection.\nAvoid contamination: Gold precursors can strongly adsorb on surfaces or degrade in presence of organics."
      }
    ]
  },
  {
    "conversation": [
      {
        "input": "Selection Considerations for Au precursors in SAC synthesis",
        "output": "Use HAuCl₄ for wet impregnation, incipient wetness, or ion exchange with oxides or carbon.\nUse organogold complexes or gold acetates for ALD, CVD, or precise vapor deposition methods.\nUse NaAuCl₄/KAuCl₄ when better control of pH and solution stability is needed.\nPrefer AuCl₃ for vapor-phase deposition but handle with care due to volatility."
      }
    ]
  },
  {
    "conversation": [
      {
        "input": "common Co precursors in SAC synthesis",
