Repository: aobozhang2025/data-driven-LLM-SAC

All data are saved in the "data" folder

To simiplify the code validation process, we write each method in Python in a separate .py file. Please use Python IDE such as PyCharm to run the script step by step by clicking on the green arrow close to "if __name__ == "__main__"

1. cleaned and classified data are saved in qa-pairs-classified

2. run convert_folder_of_qa_txt_to_single_json.py to generate .json files in json folder

3. run split_qa_pairs_in_json_randomly_for_testing.py to split testing set by stratified sampling, you can change the ratio of splitting by how much to be used in training.

File: data/json/compounds.json (part 3 of 8)
[
        "output": "| Precursor Name               | Chemical Formula | Common Oxidation State | Solubility                                      | Notes/Applications                                              |\n| ---------------------------- | ---------------- | ---------------------- | ----------------------------------------------- | --------------------------------------------------------------- |\n| **Cobalt nitrate**           | Co(NO₃)₂·6H₂O    | +2                     | Soluble in water, ethanol                       | Commonly used in wet impregnation; releases NOx on calcination  |\n| **Cobalt acetate**           | Co(CH₃COO)₂·4H₂O | +2                     | Soluble in water, ethanol                       | Stable, easy to handle; used in many SAC routes                 |\n| **Cobalt chloride**          | CoCl₂·6H₂O       | +2                     | Soluble in water                                | Hygroscopic; corrosive; risk of Cl⁻ contamination               |\n| **Cobalt sulfate**           | CoSO₄·7H₂O       | +2                     | Soluble in water                                | Less volatile; less common due to SO₄²⁻ residuals               |\n| **Cobalt carbonyl**          | Co₂(CO)₈         | 0                      | Soluble in organic solvents                     | Used in gas-phase or vapor-assisted methods; toxic & pyrophoric |\n| **Cobalt acetylacetonate**   | Co(acac)₃        | +3                     | Soluble in organic solvents                     | Useful in sol-gel, CVD, MOF templating; thermally decomposable  |\n| **Cobalt phthalocyanine**    | CoPc             | +2                     | Insoluble in water, soluble in organic solvents | Used in MOF/porphyrin-like SACs                                 |\n| **Cobalt oxide (preformed)** | Co₃O₄ or CoO     | +2/+3                  | Insoluble                                       | Used in high-temp treatments or defect engineering              |"
      }
    ]
  },
  {
    "conversation": [
      {
        "input": "common precautions of Co precursors in SAC synthesis",
        "output": "Toxicity\tCobalt salts and especially organometallics (like Co₂(CO)₈) are toxic. Handle with gloves and fume hood.\nVolatility & Reactivity\tCo carbonyls are volatile, flammable, and pyrophoric—avoid exposure to air.\nEnvironmental Hazard\tCobalt compounds can be hazardous to aquatic life; dispose of waste properly.\nChloride Contamination\tCoCl₂ may introduce Cl⁻ ions that can corrode supports or affect catalytic behavior.\nNitrate Decomposition\tCo(NO₃)₂ releases NOx gases on decomposition; ensure proper ventilation."
      }
    ]
  },
  {
    "conversation": [
      {
        "input": "Co Precursor Selection Tips for SAC synthesis",
        "output": "High dispersion potential: Ligands that aid coordination with support (e.g., acac, nitrate).\nClean decomposition: Avoid residues that block active sites (e.g., acetate over sulfate).\nStability vs Reactivity: Balance storage stability with reactivity for single atom formation.\nSupport compatibility: Choose precursors that anchor well with nitrogen-doped, oxygen-rich, or defect-engineered supports."
      }
    ]
  },
  {
    "conversation": [
      {
        "input": "common Fe precursors in SAC synthesis",
        "output": "| **Precursor**                     | **Formula**          | **Properties**                                                                                                     | **Precautions**                                                                                                            |\n| --------------------------------- | -------------------- | ------------------------------------------------------------------------------------------------------------------ | -------------------------------------------------------------------------------------------------------------------------- |\n| **Iron(III) nitrate nonahydrate** | Fe(NO₃)₃·9H₂O        | - Highly soluble in water<br>- Provides Fe³⁺ ions<br>- Often used in wet impregnation                              | - Hygroscopic<br>- Oxidizing agent—store away from organics or reducing agents<br>- Decomposes to toxic fumes upon heating |\n| **Iron(III) chloride**            | FeCl₃                | - Water-soluble<br>- Strong Lewis acid<br>- Enables strong interaction with N-rich supports                        | - Corrosive<br>- Hygroscopic<br>- Produces HCl vapors on contact with moisture                                             |\n| **Iron(II) sulfate heptahydrate** | FeSO₄·7H₂O           | - Mild reducing Fe²⁺ salt<br>- Used when lower oxidation states are preferred<br>- Moderately soluble in water     | - Oxidizes to Fe³⁺ in air—must be freshly prepared or stored in inert conditions<br>- Store in tightly closed containers   |\n| **Iron(III) acetylacetonate**     | Fe(acac)₃            | - Organic-soluble complex<br>- Used in organic solvents or sol-gel synthesis<br>- Enables uniform metal dispersion | - Sensitive to moisture and light<br>- Handle in dry or inert environment<br>- Flammable organic ligand                    |\n| **Iron(II) acetate**              | Fe(OAc)₂             | - Useful in mild conditions<br>- Can be dispersed easily on carbon/nitrogen-doped supports                         | - Air-sensitive<br>- May oxidize to Fe(III) upon exposure<br>- Requires inert atmosphere for solution stability            |\n| **Iron(III) oxalate**             | Fe₂(C₂O₄)₃·nH₂O      | - Can serve as both Fe source and sacrificial ligand during pyrolysis                                              | - Decomposes on heating—generate CO/CO₂<br>- Handle carefully to control carbon residues                                   |\n| **Iron pentacarbonyl**            | Fe(CO)₅              | - Fe⁰ precursor<br>- Enables atomic dispersion on surfaces<br>- Useful for CVD or ALD methods                      | - Extremely toxic and volatile<br>- Pyrophoric<br>- Requires strict inert conditions (glovebox or Schlenk line)            |\n| **Ferric citrate**                | Fe(C₆H₅O₇)           | - Biocompatible<br>- Used in hydrothermal or sol-gel methods                                                       | - Organic content can affect carbonization<br>- Moderate solubility in water                                               |\n| **Ammonium iron(III) citrate**    | (NH₄)₅\\[Fe(C₆H₄O₇)₂] | - Water-soluble<br>- Useful for Fe-N-C catalyst precursors                                                         | - Sensitive to humidity<br>- Decomposes on heating—control calcination atmosphere                                          |"
      }
    ]
  },
  {
    "conversation": [
      {
        "input": "General Guidelines for Fe Precursor Use in SAC synthesis",
        "output": "Support compatibility: Choose precursor oxidation state and ligand type based on affinity to N-doped, O-doped, or carbonaceous supports.\nSolubility: Important for uniform dispersion; aqueous precursors for hydrophilic supports, organic-soluble for porous carbons.\nStability: Fe²⁺ salts tend to oxidize in air—store and handle under inert gas when needed.\nToxicity and Handling: Many Fe precursors (like FeCl₃, Fe(CO)₅) are corrosive or toxic; handle with PPE and proper ventilation.\nCalcination/pyrolysis: Carefully control atmosphere (e.g., N₂, Ar) and temperature ramping to avoid Fe nanoparticle formation and maintain atomic dispersion."
      }
    ]
  },
  {
    "conversation": [
      {
        "input": "common Mn precursors in SAC synthesis",
        "output": "| Precursor Name                      | Chemical Formula | Properties                                                                                                     | Typical Uses in SACs                                                          | Precautions                                                                                         |\n| ----------------------------------- | ---------------- | -------------------------------------------------------------------------------------------------------------- | ----------------------------------------------------------------------------- | --------------------------------------------------------------------------------------------------- |\n| Manganese(II) acetate tetrahydrate  | Mn(CH3COO)2·4H2O | Pale pink crystals, soluble in water and ethanol. Moderate stability.                                          | Common for wet impregnation, coordination with supports.                      | Handle with gloves; avoid inhalation of dust; may cause irritation.                                 |\n| Manganese(II) nitrate tetrahydrate  | Mn(NO3)2·4H2O    | Pale pink to light brown crystals, highly soluble in water. Strong oxidizer due to nitrate ions.               | Used in impregnation; decomposes easily on heating, enabling good dispersion. | Oxidizing agent; avoid contact with combustible materials; toxic if ingested or inhaled.            |\n| Manganese(II) chloride tetrahydrate | MnCl2·4H2O       | Pink crystals, highly soluble in water, hygroscopic. Corrosive in nature.                                      | Common precursor for ion-exchange and wet impregnation.                       | Corrosive; wear protective gloves and eyewear; avoid inhalation or skin contact.                    |\n| Manganese(III) acetylacetonate      | Mn(acac)3        | Dark purple crystalline solid, soluble in organic solvents like ethanol, acetone. Stable coordination complex. | Used in organic solvent impregnation; suitable for vapor phase deposition.    | Toxic by ingestion and inhalation; flammable solvent risk; handle in fume hood with PPE.            |\n| Potassium permanganate              | KMnO4            | Dark purple crystalline solid, strong oxidizing agent, soluble in water.                                       | Sometimes used to introduce Mn and modify support surfaces.                   | Strong oxidizer; corrosive; may cause burns; avoid contact with organic material; handle carefully. |\n| Manganese(II) sulfate monohydrate   | MnSO4·H2O        | Pink crystals, soluble in water; relatively stable salt.                                                       | Used for wet impregnation methods.                                            | May cause skin and respiratory irritation; handle with protective equipment.                        |"
      }
    ]
  },
  {
    "conversation": [
      {
        "input": "Key Notes on Properties and Precautions of Mn precursors in SAC synthesis",
        "output": "Oxidation States: Mn precursors often are Mn(II) or Mn(III) states; Mn(IV) species are less common as direct precursors but can form in situ after calcination.\nSolubility: Water-soluble salts (acetate, nitrate, chloride, sulfate) are widely used for aqueous impregnation methods. Organometallic complexes like acetylacetonate enable use of organic solvents.\nThermal Stability: Nitrates decompose easily releasing gases (NOx), useful for dispersion but require ventilation.\nToxicity: Mn compounds can be neurotoxic upon prolonged exposure; use good lab practices to avoid inhalation and skin contact.\nHandling: Use gloves, goggles, and work under fume hood especially for volatile or oxidizing precursors like nitrates and permanganate."
      }
    ]
  },
  {
    "conversation": [
      {
        "input": "common Ti precursors in SAC synthesis",
        "output": "| Precursor                        | State           | Reactivity                           | Solubility                           | Main Precautions                           |\n| -------------------------------- | --------------- | ------------------------------------ | ------------------------------------ | ------------------------------------------ |\n| Titanium(IV) Isopropoxide (TTIP) | Liquid          | Hydrolyzes with moisture             | Organic solvents                     | Moisture sensitive, flammable, irritant    |\n| Titanium Tetrachloride (TiCl₄)   | Liquid (fuming) | Violent hydrolysis, releases HCl gas | Insoluble in water, reacts violently | Corrosive, toxic fumes, moisture sensitive |\n| Titanium(IV) Butoxide            | Liquid          | Hydrolyzes with moisture             | Organic solvents                     | Moisture sensitive, flammable, irritant    |\n| Titanium(IV) Oxysulfate          | Solid / aqueous | Stable                               | Water soluble                        | Corrosive, irritant                        |"
      }
    ]
  },
  {
    "conversation": [
      {
        "input": "common V precursors in SAC synthesis",
        "output": "| Precursor                                      | Properties                                                                                                                                                             | Precautions                                                                                                                                                      |\n| ---------------------------------------------- | ---------------------------------------------------------------------------------------------------------------------------------------------------------------------- | ---------------------------------------------------------------------------------------------------------------------------------------------------------------- |\n| **Vanadium(V) oxytriisopropoxide** (VO(OiPr)3) | - Organometallic compound<br>- Volatile liquid<br>- Good for atomic dispersion due to volatility and reactivity<br>- Sensitive to moisture and air (hydrolyzes easily) | - Highly moisture sensitive: handle under inert atmosphere<br>- Flammable liquid and vapor<br>- Avoid skin and eye contact<br>- Use in fume hood with proper PPE |\n| **Vanadyl acetylacetonate** (VO(acac)2)        | - Solid powder<br>- Stable under ambient conditions<br>- Moderate volatility<br>- Soluble in organic solvents (e.g., ethanol, acetone)                                 | - Harmful if swallowed or inhaled<br>- Avoid inhalation of dust<br>- Use gloves and eye protection<br>- Handle in well-ventilated area                           |\n| **Vanadium(V) oxide (V2O5)**                   | - Solid, orange-red powder<br>- Low solubility in water but dispersible in acidic solutions<br>- Stable and commonly used for impregnation                             | - Harmful if inhaled or ingested<br>- Can cause skin and respiratory irritation<br>- Use dust mask and gloves<br>- Avoid inhalation of dust                      |\n| **Ammonium metavanadate** (NH4VO3)             | - Solid, white crystalline powder<br>- Water soluble<br>- Can be used as precursor in aqueous impregnation methods                                                     | - Toxic if ingested<br>- Irritant to eyes, skin, and respiratory tract<br>- Handle with gloves and eye protection<br>- Use in a fume hood                        |\n| **Vanadyl sulfate (VOSO4)**                    | - Blue-green crystalline solid<br>- Water soluble<br>- Often used in aqueous solutions for impregnation                                                                | - Harmful if swallowed<br>- May cause irritation<br>- Use gloves and avoid dust inhalation<br>- Handle in well-ventilated area                                   |"
      }
    ]
  },
  {
    "conversation": [
      {
        "input": "common Zr precursors in SAC synthesis",
        "output": "| Precursor Name                | Chemical Formula         | Properties                                               | Precautions                                                  |\n| ----------------------------- | ------------------------ | -------------------------------------------------------- | ------------------------------------------------------------ |\n| **Zirconium(IV) chloride**    | ZrCl₄                    | - White to pale yellow crystalline solid                 | - Highly hygroscopic and moisture sensitive                  |\n|                               |                          | - Sublimes at \\~331 °C                                   | - Corrosive, releases HCl fumes on hydrolysis                |\n|                               |                          | - Soluble in water (hydrolyzes), organic solvents        | - Handle in dry conditions, avoid moisture                   |\n|                               |                          | - Used for atomic layer deposition (ALD) or impregnation | - Use appropriate PPE and fume hood                          |\n| **Zirconium(IV) oxychloride** | ZrOCl₂·8H₂O              | - Yellowish crystalline powder                           | - Moisture sensitive                                         |\n|                               |                          | - Water soluble                                          | - Corrosive; avoid inhalation and skin contact               |\n|                               |                          | - Common precursor for impregnation and sol-gel methods  | - Use gloves and goggles                                     |\n| **Zirconium(IV) nitrate**     | Zr(NO₃)₄                 | - White crystalline powder                               | - Strong oxidizer; may react with reducing agents            |\n|                               |                          | - Soluble in water and alcohols                          | - Avoid contact with combustible materials                   |\n|                               |                          | - Used for wet impregnation and solution processing      | - Use PPE, avoid ingestion and inhalation                    |\n| **Zirconium(IV) alkoxides**   | Zr(OR)₄ (e.g., Zr(OBu)₄) | - Clear to pale liquids                                  | - Highly moisture sensitive; hydrolyzes rapidly              |\n|                               |                          | - Soluble in organic solvents (alcohols, ethers)         | - Flammable, reactive with water, may release alcohol vapors |\n|                               |                          | - Used for sol-gel and chemical vapor deposition (CVD)   | - Handle under inert atmosphere (glovebox or drybox)         |\n| **Zirconium acetylacetonate** | Zr(acac)₄                | - Yellow crystalline powder                              | - Moderate toxicity                                          |\n|                               |                          | - Soluble in organic solvents                            | - Avoid inhalation and skin contact                          |\n|                               |                          | - Used for solution-phase synthesis and impregnation     | - Handle in well-ventilated areas                            |"
      }
    ]
  },
  {
    "conversation": [
      {
        "input": "key points of Zr precursors in SAC synthesis",
        "output": "Hydrolysis Sensitivity: Most Zr precursors (especially chlorides, alkoxides) are sensitive to moisture and hydrolyze readily, which can lead to premature polymerization or precipitation. This is critical for controlled single-atom catalyst synthesis.\nCorrosiveness & Toxicity: ZrCl₄ and ZrOCl₂ release corrosive HCl fumes upon contact with water. Proper ventilation and protective equipment are necessary.\nOxidizing Nature: Nitrates are strong oxidizers and should be handled away from flammable materials.\nHandling Requirements: Alkoxides require inert atmosphere to prevent rapid hydrolysis, typically handled inside gloveboxes or under dry nitrogen/argon flow.\nSolubility: Solubility varies: chlorides and nitrates are water soluble, alkoxides dissolve in organic solvents, influencing the choice depending on the synthesis route."
      }
    ]
  },
  {
    "conversation": [
      {
        "input": "common W precursors in SAC synthesis",
        "output": "| Precursor                             | Chemical Formula    | Properties                                                                                    | Precautions                                                                                                                     |\n| ------------------------------------- | ------------------- | --------------------------------------------------------------------------------------------- | ------------------------------------------------------------------------------------------------------------------------------- |\n| **Ammonium metatungstate**            | (NH₄)₆H₂W₁₂O₄₀·xH₂O | - Water-soluble polyoxometalate<br>- Stable, high tungsten content<br>- Yellow to brown solid | - Handle with care to avoid inhalation of dust<br>- May cause irritation on skin and eyes                                       |\n| **Tungsten hexachloride**             | WCl₆                | - Volatile, moisture sensitive<br>- Sublimes at room temperature<br>- Dark green solid        | - Highly reactive with moisture; releases HCl fumes<br>- Corrosive and toxic; use under inert atmosphere and proper ventilation |\n| **Tungsten(VI) oxide**                | WO₃                 | - Insoluble in water<br>- Yellow to blue-green solid<br>- Thermally stable                    | - Avoid inhalation of dust<br>- Can cause respiratory irritation                                                                |\n| **Tungsten(VI) chloride oxo complex** | WOCl₄               | - Reactive, moisture sensitive<br>- Used in some organometallic syntheses                     | - Handle under inert atmosphere<br>- Corrosive, irritant                                                                        |\n| **Sodium tungstate**                  | Na₂WO₄·2H₂O         | - Water-soluble salt<br>- Stable and easy to handle                                           | - Generally low toxicity but avoid ingestion and prolonged exposure                                                             |\n| **Tungsten carbonyl**                 | W(CO)₆              | - Organometallic complex<br>- Volatile, sublimates readily<br>- Used in CVD and impregnation  | - Toxic and volatile<br>- Handle in fume hood with gloves<br>- Flammable                                                        |"
      }
    ]
  },
  {
    "conversation": [
      {
        "input": "Notes on Usage of W precursors in SAC Synthesis",
        "output": "Ammonium metatungstate (AMT) is one of the most widely used W precursors for SACs due to its water solubility and stable tungsten source.\nWCl₆ and WOCl₄ are highly reactive and often used when more reactive or organometallic tungsten species are needed, but require stringent moisture-free conditions.\nWO₃ is typically used as a support or tungsten oxide species rather than a direct precursor for impregnation.\nSodium tungstate is sometimes used as a tungsten source in aqueous solutions.\nW(CO)₆ can be used in vapor phase deposition or organometallic approaches for preparing atomically dispersed W catalysts."
      }
    ]
  },
  {
    "conversation": [
      {
        "input": "general precautions of W precursors in SAC synthesis",
        "output": "Always handle tungsten precursors in well-ventilated areas or fume hoods.\nUse personal protective equipment (PPE) such as gloves, goggles, and lab coats.\nStore moisture-sensitive precursors (e.g., WCl₆, WOCl₄) under inert gas and in dry conditions.\nBe aware of toxic or corrosive nature of some precursors and avoid inhalation or skin contact."
      }
    ]
  },
  {
    "conversation": [
      {
        "input": "common Nb precursors in SAC synthesis",
        "output": "| Precursor Name                 | Formula                     | Properties                                                                                                         | Precautions                                                                                                 |\n| ------------------------------ | --------------------------- | ------------------------------------------------------------------------------------------------------------------ | ----------------------------------------------------------------------------------------------------------- |\n| **Niobium(V) chloride**        | NbCl₅                       | - Yellow solid<br>- Highly reactive with moisture<br>- Volatile at high temp<br>- Soluble in THF, ethanol, toluene | - Corrosive and moisture sensitive<br>- Emits HCl when hydrolyzed<br>- Handle in glovebox or dry atmosphere |\n| **Niobium(V) ethoxide**        | Nb(OC₂H₅)₅                  | - Colorless to pale yellow liquid<br>- Soluble in alcohols and hydrocarbons<br>- Used for sol-gel processes        | - Flammable<br>- Moisture and air sensitive<br>- Store under inert gas                                      |\n| **Niobium(V) oxalate**         | NbO(C₂O₄)₂⁻                 | - Water-soluble<br>- Stable in aqueous solution<br>- Useful for wet impregnation                                   | - Avoid heating in closed containers (CO₂ evolution)<br>- Can cause skin/eye irritation                     |\n| **Niobium(V) isopropoxide**    | Nb(OCH(CH₃)₂)₅              | - Volatile, colorless liquid<br>- Common in ALD/sol-gel<br>- Soluble in organic solvents                           | - Highly moisture sensitive<br>- Reacts violently with water<br>- Use in dry conditions                     |\n| **Ammonium niobate oxalate**   | NH₄\\[NbO(C₂O₄)₂(H₂O)₂]·nH₂O | - Water-soluble<br>- Stable under ambient conditions<br>- Suitable for aqueous routes                              | - Irritant to eyes/skin<br>- Avoid strong heating to prevent decomposition                                  |\n| **Niobium(V) pentafluoride**   | NbF₅                        | - White hygroscopic solid<br>- Strong Lewis acid<br>- Soluble in polar organic solvents                            | - Extremely corrosive<br>- Reacts with water forming HF<br>- Handle in fume hood with PPE                   |\n| **Niobium(V) citrate complex** | Nb–citrate                  | - Water soluble<br>- Biocompatible applications<br>- Often used for green synthesis                                | - Handle in cool, dark place<br>- May degrade in strong acid/base                                           |"
      }
    ]
  },
  {
    "conversation": [
      {
        "input": "Selection Considerations for Nb Precursors in SAC synthesis",
        "output": "Volatility: Important for ALD/MLD and vapor-phase methods (e.g., Nb(OiPr)₅)\nSolubility: Affects solution-phase methods like wet impregnation (e.g., oxalates, citrates)\nThermal Stability: Crucial during calcination and reduction steps\nDecomposition Behavior: Should decompose cleanly to avoid residue (e.g., organics vs halides)\nCompatibility with Support: Affects anchoring and dispersion (surface hydroxyl groups, pH)"
      }
    ]
  },
  {
    "conversation": [
      {
        "input": "General Precautions for Handling Niobium Precursors for SAC synthesis",
        "output": "Air/moisture sensitivity: Store in sealed, inert (N₂ or Ar) atmosphere.\nToxicity & corrosiveness: Use gloves, goggles, and fume hoods.\nWaste disposal: Follow chemical waste protocols, especially for halide- or fluoride-containing precursors.\nHeat decomposition: Avoid rapid heating of organics; some may release toxic vapors."
      }
    ]
  },
  {
    "conversation": [
      {
        "input": "common Ag precursors in SAC synthesis",
        "output": "| **Precursor**                      | **Chemical Formula** | **Properties**                                                                                                                         | **Precautions**                                                                                                              |\n| ---------------------------------- | -------------------- | -------------------------------------------------------------------------------------------------------------------------------------- | ---------------------------------------------------------------------------------------------------------------------------- |\n| **Silver nitrate**                 | AgNO₃                | – Water-soluble<br>– Common, easily available<br>– Decomposes to Ag⁰ upon heating or reduction<br>– Often used in impregnation methods | – Light-sensitive; store in amber bottles<br>– Strong oxidizer; avoid contact with organics<br>– Can stain skin              |\n| **Silver acetate**                 | AgC₂H₃O₂             | – Moderately soluble in water and organic solvents<br>– Releases Ag⁺ ions steadily<br>– Useful for anchoring onto oxygen-rich supports | – Decomposes on heating<br>– Avoid reducing environments before deposition<br>– Protect from light                           |\n| **Silver oxide**                   | Ag₂O                 | – Insoluble in water<br>– Thermally decomposes to metallic Ag<br>– Useful for thermal or reductive deposition methods                  | – Can release oxygen during decomposition<br>– Light sensitive<br>– Avoid strong acids                                       |\n| **Silver trifluoroacetate**        | AgTFA or Ag(CF₃COO)  | – Soluble in organic solvents<br>– Good for synthesis in non-aqueous media<br>– Used in MOF or COF-based supports                      | – Expensive<br>– Corrosive due to TFA<br>– Moisture sensitive                                                                |\n| **Silver perchlorate**             | AgClO₄               | – Highly soluble in water and alcohols<br>– Strong oxidizing character<br>– Used for uniform Ag⁺ dispersion                            | – Highly explosive, especially when dry<br>– Strictly avoid organic solvents or heat<br>– Store in tightly closed containers |\n| **Silver ethylenediamine complex** | \\[Ag(en)₂]⁺          | – Water-soluble complex<br>– Stabilized Ag⁺ species<br>– Enables better control of Ag coordination and dispersion                      | – Light-sensitive<br>– Can degrade under heat or UV<br>– Handle with care under inert or low-light conditions                |\n| **Silver ammine complex**          | \\[Ag(NH₃)₂]⁺         | – Common in Tollens’ reagent<br>– Good dispersibility<br>– Enables controlled deposition of Ag atoms                                   | – Forms explosive compounds upon drying<br>– Use fresh and handle under aqueous conditions only                              |"
      }
    ]
  },
  {
    "conversation": [
      {
        "input": "General Precautions of Ag precursors in SAC synthesis",
        "output": "Light Sensitivity: Many Ag salts decompose or discolor in light.\nToxicity: Some precursors are toxic or skin-staining (e.g., AgNO₃).\nExplosive Nature: Perchlorates and ammine complexes must be handled with extreme caution.\nStorage: Store in cool, dark, dry conditions; use amber glass and inert atmosphere where necessary."
      }
    ]
  },
  {
    "conversation": [
      {
        "input": "common Sn precursors in SAC synthesis",
        "output": "| Precursor Name            | Chemical Formula | Physical Form                          | Solubility                                       | Notes & Uses                                                            |\n| ------------------------- | ---------------- | -------------------------------------- | ------------------------------------------------ | ----------------------------------------------------------------------- |\n| **Tin(II) chloride**      | SnCl₂ · 2H₂O     | White crystalline solid                | Soluble in water, ethanol                        | Widely used for wet chemistry; strong reducing agent; hydrolyzes easily |\n| **Tin(IV) chloride**      | SnCl₄            | Colorless to pale yellow fuming liquid | Soluble in non-polar solvents; reacts with water | Used for Sn⁴⁺ doping; highly volatile and corrosive                     |\n| **Tin(II) acetate**       | Sn(CH₃COO)₂      | White solid                            | Slightly soluble in water, alcohol               | Used in sol-gel or impregnation; sensitive to oxidation                 |\n| **Tin(IV) tert-butoxide** | Sn(OC(CH₃)₃)₄    | Colorless liquid                       | Soluble in organic solvents                      | Organometallic precursor; used in ALD or vapor-phase techniques         |\n| **Tin(II) oxalate**       | SnC₂O₄           | White powder                           | Insoluble in water                               | Thermally decomposable; used for solid-state or pyrolysis routes        |\n| **Tin(IV) isopropoxide**  | Sn(OCH(CH₃)₂)₄   | Colorless liquid                       | Soluble in alcohols and ethers                   | ALD-compatible; decomposes to SnO₂ under heat                           |"
      }
    ]
  },
  {
    "conversation": [
      {
        "input": "Key Properties of Sn Precursors",
        "output": "Oxidation State: Sn(II) and Sn(IV) precursors are both used; Sn(IV) is more stable in air\nVolatility: SnCl₄ and organotin alkoxides are volatile and suitable for vapor deposition or ALD\nReactivity: Many Sn precursors hydrolyze or oxidize easily in moist air or water\nDecomposition: Most decompose to SnO or SnO₂, which are thermodynamically stable and catalytic under certain conditions"
      }
    ]
  },
  {
    "conversation": [
      {
        "input": "Precautions When Using Sn Precursors in SAC synthesis",
        "output": "Moisture Sensitivity: SnCl₄, alkoxides, and acetates are sensitive to hydrolysis; handle under dry/inert conditions\nCorrosiveness: SnCl₄ is highly corrosive and releases HCl fumes upon contact with air or moisture\nAir Sensitivity: Sn(II) compounds oxidize to Sn(IV); store under inert gas\nToxicity: Organotin compounds can be toxic; use gloves, goggles, and fume hood\nThermal Decomposition: Solid-state precursors like oxalates require controlled pyrolysis to avoid nanoparticle formation"
      }
    ]
  },
  {
    "conversation": [
      {
        "input": "common Pb precursors in SAC synthesis",
        "output": "| Precursor                   | Chemical Formula | Properties                                                                                                                                 | Precautions                                                                                                    |\n| --------------------------- | ---------------- | ------------------------------------------------------------------------------------------------------------------------------------------ | -------------------------------------------------------------------------------------------------------------- |\n| **Lead(II) acetate**        | Pb(CH₃COO)₂·3H₂O | - Soluble in water & organic solvents  <br> - Often used in wet impregnation or sol–gel methods <br> - Provides moderate thermal stability | - Toxic and bioaccumulative <br> - Handle in fume hood <br> - Avoid inhalation or skin contact                 |\n| **Lead(II) nitrate**        | Pb(NO₃)₂         | - Highly soluble in water <br> - Decomposes to PbO on heating <br> - Common for pyrolysis and thermal activation                           | - Strong oxidizer <br> - Can emit toxic fumes (NOx, PbO) upon heating <br> - Must be stored away from organics |\n| **Lead(II) chloride**       | PbCl₂            | - Poorly soluble in water <br> - May form Pb-based complexes in aqueous/acidic solutions <br> - Used under controlled acidic pH            | - Corrosive <br> - Releases toxic HCl and Pb fumes if decomposed <br> - Avoid mixing with bases                |\n| **Lead(II) oxide**          | PbO              | - High melting point and low solubility <br> - Suitable for solid-state routes or high-temperature treatments                              | - Toxic dust hazard <br> - Wear respirators during grinding or calcining                                       |\n| **Lead(II) ethylhexanoate** | Pb(C₇H₁₅COO)₂    | - Oil-soluble organometallic <br> - Useful for non-aqueous impregnation on porous carbon or silica                                         | - Toxic and flammable <br> - Use gloves and fume hood <br> - Avoid open flames                                 |"
      }
    ]
  },
  {
    "conversation": [
      {
        "input": "Selection Guidelines for Pb Precursors in SAC synthesis",
        "output": "Solubility: For aqueous synthesis, use Pb(NO₃)₂ or Pb(CH₃COO)₂; for organic solvents, use Pb(ethylhexanoate)\nThermal behavior: Choose Pb(NO₃)₂ for generating PbO species upon calcination\nMetal–support interaction: Favor precursors that form stable Pb–O or Pb–C–O species on your chosen support (e.g., oxide or carbon)\nSafety & handling: Due to high toxicity, all Pb precursors require strict PPE use and waste management protocols"
      }
    ]
  },
  {
    "conversation": [
      {
        "input": "Safety Summary for Pb precursors in SAC synthesis",
        "output": "Toxicity: Lead compounds are neurotoxic, carcinogenic, and hazardous to the environment.\nExposure: Use fume hoods, double nitrile gloves, and lab coats. Avoid ingestion, inhalation, or direct contact.\nWaste disposal: Collect all Pb-containing waste in labeled hazardous waste containers for proper disposal. Do not dispose into drains."
      }
    ]
  },
  {
    "conversation": [
      {
        "input": "common Sb precursors in SAC synthesis",
        "output": "| Precursor                                       | Chemical Formula  | Properties                                                                             | Common Usage                                                              | Precautions                                                                           |\n| ----------------------------------------------- | ----------------- | -------------------------------------------------------------------------------------- | ------------------------------------------------------------------------- | ------------------------------------------------------------------------------------- |\n| **Antimony trichloride**                        | SbCl₃             | White crystalline solid; soluble in ethanol, slightly volatile; hydrolyzes in moisture | Solution impregnation; ALD; wet chemistry synthesis                       | Corrosive; reacts with water to form HCl; handle under dry conditions                 |\n| **Antimony pentachloride**                      | SbCl₅             | Yellow to red fuming liquid; strong oxidizer; volatile                                 | Gas-phase deposition (e.g., ALD or CVD)                                   | Strongly corrosive and oxidizing; moisture-sensitive; requires inert atmosphere       |\n| **Antimony acetate**                            | Sb(CH₃COO)₃       | White powder; soluble in organic solvents (e.g., ethanol, acetic acid)                 | Solution-based impregnation or sol-gel                                    | Decomposes upon heating; use fume hood and avoid skin contact                         |\n| **Antimony oxide (III)**                        | Sb₂O₃             | White solid; amphoteric; insoluble in water but soluble in acids                       | Often used in thermal treatments to form atomically dispersed sites       | Dust hazard; may convert to Sb₂O₅ at high temperature; respiratory protection advised |\n| **Antimony ethoxide**                           | Sb(OC₂H₅)₃        | Colorless to yellowish liquid; hydrolyzes in air; organometallic                       | Used for alkoxide routes or sol-gel synthesis                             | Flammable and moisture-sensitive; handle under inert conditions                       |\n| **Antimony potassium tartrate (Tartar emetic)** | K(SbO)C₄H₄O₆·½H₂O | Water-soluble crystalline solid                                                        | Aqueous solution methods; often in bio-inorganic or mild synthesis routes | Toxic; handle with gloves; ingestion/inhalation hazards                               |"
      }
    ]
  },
  {
    "conversation": [
      {
