Repository: aobozhang2025/data-driven-LLM-SAC

All data are saved in the "data" folder

To simiplify the code validation process, we write each method in Python in a separate .py file. Please use Python IDE such as PyCharm to run the script step by step by clicking on the green arrow close to "if __name__ == "__main__"

1. cleaned and classified data are saved in qa-pairs-classified

2. run convert_folder_of_qa_txt_to_single_json.py to generate .json files in json folder

3. run split_qa_pairs_in_json_randomly_for_testing.py to split testing set by stratified sampling, you can change the ratio of splitting by how much to be used in training.

File: data/json/compounds.json (part 4 of 8)
[
        "input": "Selection Considerations for Sb Precursors in SAC synthesis",
        "output": "Volatility & Solubility: Chlorides are volatile and useful in vapor-phase synthesis (ALD/CVD), while acetates and alkoxides are used in wet chemistry routes.\nStability & Reactivity: Moisture-sensitive compounds (e.g., SbCl₅, Sb ethoxide) require inert atmosphere handling.\nOxidation State Control: Sb(III) and Sb(V) species can both be used, but their redox behavior impacts dispersion and catalytic activity.\nSupport Compatibility: Precursor choice depends on interaction with oxide, carbon, or MOF supports."
      }
    ]
  },
  {
    "conversation": [
      {
        "input": "common Re precursors in SAC synthesis",
        "output": "| Precursor                          | Formula            | Properties                                                                                                                                                                | Precautions                                                                                                      |\n| ---------------------------------- | ------------------ | ------------------------------------------------------------------------------------------------------------------------------------------------------------------------- | ---------------------------------------------------------------------------------------------------------------- |\n| **Perrhenic acid**                 | HReO₄ or Re₂O₇·H₂O | - Most common Re precursor<br>- Soluble in water and alcohols<br>- Can be easily impregnated onto supports<br>- Forms Re(VII) species                                     | - Strong oxidizer<br>- Corrosive to skin and mucous membranes<br>- Should be handled in a fume hood with gloves  |\n| **Rhenium(VII) oxide**             | Re₂O₇              | - Volatile solid at room temperature<br>- Sublimes at moderate temperatures<br>- Reacts with water to form perrhenic acid<br>- Used in vapor-phase or solid-phase methods | - Hygroscopic and corrosive<br>- Reacts exothermically with water<br>- Store under inert atmosphere              |\n| **Ammonium perrhenate**            | NH₄ReO₄            | - Stable white crystalline solid<br>- Soluble in water<br>- Easy to handle and weigh<br>- Frequently used for impregnation                                                | - Mildly oxidizing<br>- Avoid contact with acids (may release toxic gases)<br>- Store in a dry, sealed container |\n| **Rhenium carbonyl**               | Re₂(CO)₁₀          | - Organometallic precursor<br>- Used in gas-phase deposition or solution-phase synthesis<br>- Allows fine dispersion of single atoms                                      | - Air-sensitive<br>- Decomposes on heating to toxic gases<br>- Handle in glovebox or under inert gas             |\n| **Rhenium chlorides** (e.g. ReCl₅) | ReCl₅, ReCl₃       | - Less common due to low stability in air and moisture<br>- Useful in reductive syntheses or coordination chemistry                                                       | - Moisture-sensitive<br>- Release HCl when hydrolyzed<br>- Require inert atmosphere handling                     |"
      }
    ]
  },
  {
    "conversation": [
      {
        "input": "common application notes for Re precursors in SAC synthesis",
        "output": "Perrhenic acid and ammonium perrhenate are most frequently used for wet impregnation or incipient wetness techniques due to their solubility and ease of dispersion.\nRe₂O₇ is often used for vapor-phase infiltration due to its volatility.\nOrganometallic Re complexes (like Re₂(CO)₁₀) are favored in atomic layer deposition (ALD) and surface grafting, providing atomic-level control.\nRhenium is typically stabilized on oxygen-deficient supports (e.g. N-doped carbon, TiO₂, CeO₂) to prevent clustering."
      }
    ]
  },
  {
    "conversation": [
      {
        "input": "common Mo precursors in SAC synthesis",
        "output": "| Precursor         | Ox. State | Solubility         | Common Use                   | Precautions                           |\n| ----------------- | --------- | ------------------ | ---------------------------- | ------------------------------------- |\n| (NH₄)₆Mo₇O₂₄·4H₂O | +6        | Water              | Wet impregnation, co-precip. | Hygroscopic, decomposes to MoO₃       |\n| MoO₃              | +6        | Insoluble (water)  | Calcination, CVD             | Inhalation hazard, high-temp needed   |\n| MoCl₅             | +5        | Organic solvents   | CVD, infiltration            | Moisture-sensitive, corrosive         |\n| H₂MoO₄            | +6        | Slight in water    | Acidic impregnation          | Unstable in neutral/alkaline media    |\n| Na₂MoO₄           | +6        | Water              | Aqueous impregnation         | Na contamination risk                 |\n| MoO₂(acac)₂       | +6        | Ethanol, acetone   | Organic impregnation         | Heat-sensitive, organics may burn off |\n| Mo(CO)₆           | 0         | Non-polar solvents | ALD, CVD                     | Toxic, light/air sensitive            |"
      }
    ]
  },
  {
    "conversation": [
      {
        "input": "common Ta precursors in SAC synthesis",
        "output": "| Precursor                       | Chemical Formula              | Properties                                                                                                               | Notes & Precautions                                                                                                                |\n| ------------------------------- | ----------------------------- | ------------------------------------------------------------------------------------------------------------------------ | ---------------------------------------------------------------------------------------------------------------------------------- |\n| **Tantalum(V) ethoxide**        | Ta(OC₂H₅)₅                    | - Volatile and hydrolyzable<br>- Soluble in alcohols and ethers<br>- Common in sol-gel synthesis                         | - Moisture-sensitive, can hydrolyze to form oxides<br>- Should be handled under inert atmosphere (e.g., glove box or Schlenk line) |\n| **Tantalum(V) chloride**        | TaCl₅                         | - Solid, highly reactive<br>- Good Ta source for halide-based chemistries<br>- Volatile upon heating                     | - Very hygroscopic and corrosive<br>- Produces HCl upon hydrolysis—handle with proper fume hood and PPE                            |\n| **Tantalum(V) isopropoxide**    | Ta(OiPr)₅                     | - Liquid at RT<br>- Reactive and easy to decompose thermally<br>- Used in atomic layer deposition (ALD) and impregnation | - Air/moisture sensitive<br>- Must be stored under dry inert gas                                                                   |\n| **Tantalum(V) nitrate**         | Ta(NO₃)₅                      | - Water-soluble<br>- Used in aqueous synthesis routes<br>- Can decompose to Ta₂O₅ at moderate temperatures               | - Decomposes upon heating, releasing NOx gases<br>- Use good ventilation and avoid contact with reducing agents                    |\n| **Tantalum(V) oxalate complex** | \\[Ta(C₂O₄)ₓ]ⁿ⁻ (varied forms) | - Water-soluble<br>- Can provide good dispersion<br>- Moderate stability                                                 | - Less reactive than alkoxides<br>- Must avoid thermal decomposition to ensure uniformity of atom dispersion                       |"
      }
    ]
  },
  {
    "conversation": [
      {
        "input": "Precautions in Handling Ta Precursors in SAC synthesis",
        "output": "Air/Moisture Sensitivity:\nAlkoxides and halides readily hydrolyze.\nAlways use inert gas protection (e.g., N₂ or Ar) and store in sealed containers.\n\nToxicity and Corrosiveness:\nTaCl₅ and Ta(NO₃)₅ are corrosive and can release toxic gases.\nUse PPE: gloves, goggles, lab coat, and conduct work in a fume hood.\n\nStorage:\nStore in tightly sealed containers under dry conditions.\nAlkoxides should be kept away from acids and water.\n\nStability in Solution:\nSome precursors may degrade quickly in solution (especially aqueous).\nPrepare fresh solutions before impregnation or deposition steps."
      }
    ]
  },
  {
    "conversation": [
      {
        "input": "common Cr precursors in SAC synthesis",
        "output": "| Precursor                                  | Formula       | Properties                                                                                                                      | Precautions                                                                           |\n| ------------------------------------------ | ------------- | ------------------------------------------------------------------------------------------------------------------------------- | ------------------------------------------------------------------------------------- |\n| **Chromium(III) nitrate nonahydrate**      | Cr(NO₃)₃·9H₂O | - Water-soluble<br>- Common in wet impregnation<br>- Decomposes upon heating to form Cr₂O₃                                      | - Hygroscopic<br>- Oxidizing agent; avoid reducing environments unless intentional    |\n| **Chromium(III) chloride hexahydrate**     | CrCl₃·6H₂O    | - Soluble in water and ethanol<br>- Often used in coordination with N-doped carbon                                              | - Corrosive; handle with gloves<br>- Moisture-sensitive                               |\n| **Chromium(III) acetylacetonate**          | Cr(acac)₃     | - Organometallic complex<br>- Soluble in organic solvents (e.g., ethanol, acetone)<br>- Useful for thermal decomposition or ALD | - Flammable solvent use; avoid ignition sources<br>- Moderate toxicity                |\n| **Chromium(VI) oxide (chromium trioxide)** | CrO₃          | - Powerful oxidizer<br>- Used less frequently; for oxidic supports                                                              | - **Highly toxic and carcinogenic**<br>- Handle in fume hood with full PPE            |\n| **Chromium(III) isopropoxide**             | Cr(O-iPr)₃    | - Volatile, suitable for vapor-phase deposition (e.g., ALD)                                                                     | - Moisture-sensitive and flammable<br>- Store under inert atmosphere                  |\n| **Ammonium dichromate**                    | (NH₄)₂Cr₂O₇   | - Water-soluble, decomposes to Cr₂O₃<br>- Precursor for combustion synthesis                                                    | - Strong oxidizer<br>- Carcinogenic and toxic<br>- Explosive in dry state when heated |"
      }
    ]
  },
  {
    "conversation": [
      {
        "input": "Selection Considerations of Cr precursors for SAC synthesis",
        "output": "Cr(III) precursors (e.g., nitrates, chlorides) are more common due to lower toxicity.\nCr(VI) compounds are highly toxic but may be used under tightly controlled conditions for specific oxidation state control.\nOrganometallics like Cr(acac)₃ offer better dispersion and compatibility with organic solvents and polymeric supports.\n\nPrecursor choice depends on:\nSupport compatibility (carbon, oxide, etc.)\nDesired oxidation state of Cr in final catalyst\nSynthesis method (e.g., wet impregnation, atomic layer deposition, sol-gel)"
      }
    ]
  },
  {
    "conversation": [
      {
        "input": "General Safety Precautions of Cr precursors for SAC synthesis",
        "output": "Always work in a fume hood, especially with volatile or toxic Cr(VI) species.\nUse gloves, goggles, and lab coat.\nDispose of Cr-containing waste as hazardous waste.\nAvoid inhalation or skin contact—especially for Cr(VI), which is carcinogenic and mutagenic."
      }
    ]
  },
  {
    "conversation": [
      {
        "input": "common As precursors for SAC synthesis",
        "output": "| Precursor                 | Chemical Formula | Physical Form            | Key Properties                                       | Application Notes                                |\n| ------------------------- | ---------------- | ------------------------ | ---------------------------------------------------- | ------------------------------------------------ |\n| **Arsenic trioxide**      | As₂O₃            | White crystalline powder | Slightly soluble in water; volatile at high T        | Used as a dopant or for vapor-phase deposition   |\n| **Arsine gas**            | AsH₃             | Toxic gas                | Highly toxic, pyrophoric; decomposes to elemental As | Chemical vapor deposition (CVD) precursor        |\n| **Sodium arsenite**       | NaAsO₂           | White powder             | Water-soluble, oxidizing                             | Aqueous processing of As incorporation           |\n| **Arsenic pentoxide**     | As₂O₅            | White solid              | Strong oxidizer, reacts with water                   | Less common, used in oxidizing conditions        |\n| **Triphenylarsine**       | As(C₆H₅)₃        | Crystalline solid        | Organometallic ligand, stable in air                 | Used in coordination SACs or MOF-based platforms |\n| **Arsenic(III) chloride** | AsCl₃            | Colorless liquid         | Volatile, hydrolyzes in moist air                    | Used in gas-phase or solution-phase synthesis    |"
      }
    ]
  },
  {
    "conversation": [
      {
        "input": "common properties of As precursors for SAC synthesis",
        "output": "Volatility: Many As precursors (e.g. AsCl₃, AsH₃) are volatile, making them suitable for CVD or ALD-type approaches.\nOxidation states: As exists in +3 and +5 states, influencing its interaction with supports (N-doped carbon, metal oxides).\nCoordination ability: Triphenylarsine can form complexes with transition metals, suitable for single-atom complex design.\nSolubility: Some As compounds (NaAsO₂) are water-soluble, enabling wet-chemistry approaches."
      }
    ]
  },
  {
    "conversation": [
      {
        "input": "common La precursors in SAC synthesis",
        "output": "| Precursor                           | Formula            | Key Properties                                      | Usage Notes                                                  |\n| ----------------------------------- | ------------------ | --------------------------------------------------- | ------------------------------------------------------------ |\n| **Lanthanum nitrate**               | La(NO₃)₃·6H₂O      | Water-soluble, decomposes to La₂O₃ at \\~500–700 °C  | Most common; used in wet impregnation and co-precipitation   |\n| **Lanthanum chloride**              | LaCl₃·7H₂O         | Hygroscopic, soluble in water and alcohols          | Used in ion-exchange and solvothermal synthesis              |\n| **Lanthanum acetate**               | La(CH₃COO)₃·xH₂O   | Mildly acidic, decomposes cleanly to La₂O₃          | Useful in flame spray pyrolysis and sol–gel                  |\n| **Lanthanum isopropoxide**          | La(O-iPr)₃         | Air/moisture-sensitive, soluble in organic solvents | Used in non-aqueous routes and atomic layer deposition (ALD) |\n| **Lanthanum oxide**                 | La₂O₃              | Refractory, poorly soluble, basic                   | Sometimes used directly as support or ground into precursors |\n| **Lanthanum carbonates/hydroxides** | La(OH)₃, La₂(CO₃)₃ | Low solubility, intermediate compounds              | Used in thermal decomposition routes                         |"
      }
    ]
  },
  {
    "conversation": [
      {
        "input": "typical properties of La precursors",
        "output": "Stability: Most La precursors are stable at room temperature but hygroscopic (especially nitrates and chlorides).\nSolubility: Nitrates, chlorides, and acetates are water-soluble, which favors wet synthesis techniques.\nThermal Behavior: Decompose to La₂O₃ or La(OH)₃ depending on precursor and atmosphere (air, inert, reducing).\nCoordination Behavior: La³⁺ has a large coordination sphere, favoring oxo-ligands and support anchoring (N, O functional groups)."
      }
    ]
  },
  {
    "conversation": [
      {
        "input": "notes on synthesis of La SAC",
        "output": "Single-atom anchoring: La is often used to modulate support acidity/basicity, enhance defect sites, or stabilize other single atoms (e.g., Fe, Co).\n\nLa as single atom: Although rare due to its size, single La atom catalysts have been explored using anchoring on N-doped carbon or metal–organic frameworks (MOFs)."
      }
    ]
  },
  {
    "conversation": [
      {
        "input": "common Ce precursors in SAC synthesis",
        "output": "| **Precursor**                 | **Chemical Formula** | **Common Form**            | **Solubility**                          | **Notes/Use Case**                                               |\n| ----------------------------- | -------------------- | -------------------------- | --------------------------------------- | ---------------------------------------------------------------- |\n| Cerium nitrate                | Ce(NO₃)₃·6H₂O        | Hydrated crystals          | Soluble in water and ethanol            | Most commonly used; easy to handle and dissolve                  |\n| Cerium ammonium nitrate (CAN) | (NH₄)₂Ce(NO₃)₆       | Orange-red crystals        | Soluble in water, alcohol               | Powerful oxidizing agent; used in oxidative SAC synthesis        |\n| Cerium acetate                | Ce(CH₃COO)₃·xH₂O     | Hygroscopic solid          | Moderately soluble in water and ethanol | Useful for low-temperature synthesis or organic media            |\n| Cerium chloride               | CeCl₃·xH₂O           | White/light yellow solid   | Soluble in water, ethanol               | Moisture-sensitive; reduces easily to Ce³⁺                       |\n| Cerium oxalate                | Ce₂(C₂O₄)₃·xH₂O      | Precipitated solid         | Insoluble in water                      | Used for calcination to CeO₂; suitable for atom trapping methods |\n| Cerium isopropoxide           | Ce(OCH(CH₃)₂)₃       | Air-sensitive liquid/solid | Soluble in organic solvents             | Useful for ALD or sol–gel approaches in organic media            |\n| Cerium(IV) sulfate            | Ce(SO₄)₂             | Yellow solid               | Soluble in acidic solutions             | Strong oxidizer, Ce⁴⁺ form—less common                           |"
      }
    ]
  },
  {
    "conversation": [
      {
        "input": "common properties of Ce precursors in SAC synthesis",
        "output": "Redox activity: Ce can cycle between Ce³⁺ and Ce⁴⁺, which aids in oxygen activation and stabilizing SACs via strong metal-support interaction (SMSI).\nOxygen storage capacity (OSC): CeO₂ derived from precursors can create oxygen vacancies, helping anchor single atoms and enhance catalytic activity.\nThermal stability: Cerium precursors (especially oxalate and acetate) can be calcined to CeO₂, forming a thermally stable support.\nSurface interaction: Ce⁴⁺ species in CAN and sulfate can create strong electrostatic interactions with supports and atom precursors."
      }
    ]
  },
  {
    "conversation": [
      {
        "input": "precautions of Ce precursors in SAC synthesis",
        "output": "Ce(NO₃)₃: Oxidizing; hygroscopic—store in dry, cool place. Avoid contact with organics during drying/calcination.\nCAN: Strong oxidizer; avoid mixing with reducing agents, organics, or combustibles. Use with proper ventilation.\nCeCl₃: Moisture-sensitive; can hydrolyze in air to form hydroxides. Store under inert conditions if possible.\nCe acetate: May absorb moisture; store in desiccator. Combustion can release acetic acid vapors.\nCe isopropoxide: Highly air/moisture-sensitive; pyrophoric in air. Handle in glovebox or under inert gas.\nCe oxalate: Stable, but decomposes to CeO₂ upon heating—evolves CO and CO₂. Handle decomposition products carefully.\nCe(IV) sulfate: Strongly acidic and oxidizing; corrosive to skin and mucous membranes. Use PPE."
      }
    ]
  },
  {
    "conversation": [
      {
        "input": "applications of Ce precursors in SAC synthesis",
        "output": "Support preparation: Cerium oxide (CeO₂) derived from precursors is a widely used support due to high defect tolerance, oxygen mobility, and ability to trap single atoms.\nCo-precipitation or impregnation: Ce precursors are often co-impregnated with other metal salts to form atomically dispersed bimetallic SACs.\nRedox-assisted stabilization: CAN or Ce(NO₃)₃ can help in redox control during calcination to trap single atoms via oxygen vacancies."
      }
    ]
  },
  {
    "conversation": [
      {
        "input": "common Y precursors in SAC synthesis",
        "output": "| Precursor                       | Formula           | Properties                                                                                                         | Notes/Precautions                                                                                                                               |\n| ------------------------------- | ----------------- | ------------------------------------------------------------------------------------------------------------------ | ----------------------------------------------------------------------------------------------------------------------------------------------- |\n| **Yttrium nitrate hexahydrate** | Y(NO₃)₃·6H₂O      | - Water-soluble<br>- Decomposes to Y₂O₃ upon calcination<br>- Oxidizing agent                                      | - Hygroscopic; store in airtight containers<br>- Avoid mixing with organics due to oxidizing nature<br>- Common in wet impregnation and sol-gel |\n| **Yttrium chloride**            | YCl₃ or YCl₃·6H₂O | - Soluble in water and ethanol<br>- Provides Y³⁺ ions for coordination<br>- Sensitive to moisture (anhydrous form) | - Anhydrous YCl₃ is deliquescent and corrosive<br>- Use in inert atmosphere if handling dry                                                     |\n| **Yttrium acetate**             | Y(CH₃COO)₃·xH₂O   | - Moderately soluble in water and organic solvents<br>- Compatible with organic-inorganic hybrid systems           | - Decomposes to Y₂O₃ upon calcination<br>- Handle in dry conditions to avoid hydrolysis                                                         |\n| **Yttrium isopropoxide**        | Y(O-iPr)₃         | - Soluble in alcohols and hydrocarbons<br>- Used in atomic layer deposition (ALD) or solution-phase methods        | - Air- and moisture-sensitive<br>- Flammable; handle under inert gas (e.g., glovebox)                                                           |\n| **Yttrium oxalate**             | Y₂(C₂O₄)₃·xH₂O    | - Insoluble in water<br>- Converts to Y₂O₃ with controlled heating                                                 | - Often used in thermal decomposition or pyrolysis SAC synthesis<br>- Avoid excessive heating to prevent agglomeration                          |\n| **Yttrium 2-ethylhexanoate**    | Y(C₈H₁₅O₂)₃       | - Organometallic; soluble in organic solvents<br>- Used in wet chemical methods or surface grafting                | - Handle in fume hood due to VOC release<br>- Thermally decomposes to Y₂O₃ at \\~400–600 °C                                                      |"
      }
    ]
  },
  {
    "conversation": [
      {
        "input": "key applications of Y in SAC synthesis",
        "output": "Y as dopant or support modifier: Enhances oxygen storage capacity (OSC) or thermal stability in CeO₂ or TiO₂-supported systems.\nY as SAC center: Limited cases—used where +3 valence and ionic radius benefit specific catalytic reactions like selective hydrogenations or alcohol oxidations.\nHigh-temperature resistance: Y-based supports or dopants often used in reactions needing thermal stability (e.g., dry reforming)."
      }
    ]
  },
  {
    "conversation": [
      {
        "input": "general precautions of Y precursors",
        "output": "Moisture Sensitivity: Many Y compounds (especially alkoxides and chlorides) are highly sensitive to atmospheric moisture—store in desiccators or gloveboxes.\nToxicity & Inhalation: Though yttrium has low toxicity, prolonged exposure (especially in powder form) can irritate lungs and skin—use proper PPE and work in a fume hood.\nCalcination Caution: Thermal decomposition (e.g., of acetates, nitrates, or oxalates) can release toxic gases like NOₓ or organic vapors—ventilate thoroughly.\nOxidizing Nature: Nitrate salts can accelerate combustion—do not mix with organic fuels during preparation."
      }
    ]
  },
  {
    "conversation": [
      {
        "input": "common Nd precursors in SAC synthesis",
        "output": "| Precursor                          | Formula          | Physical Form                 | Solubility                          | Notes                                                |\n| ---------------------------------- | ---------------- | ----------------------------- | ----------------------------------- | ---------------------------------------------------- |\n| **Neodymium nitrate**              | Nd(NO₃)₃·6H₂O    | Pale violet crystalline solid | Water-soluble                       | Common for wet impregnation                          |\n| **Neodymium chloride**             | NdCl₃·6H₂O       | Violet powder                 | Water-soluble                       | Can be used in ion exchange or aqueous impregnation  |\n| **Neodymium acetate**              | Nd(CH₃COO)₃·xH₂O | Pale violet powder            | Soluble in water and polar solvents | Useful for better control of dispersion              |\n| **Neodymium isopropoxide**         | Nd(OiPr)₃        | Colorless to pale solid       | Soluble in organic solvents         | Moisture-sensitive, used in non-aqueous methods      |\n| **Neodymium(III) acetylacetonate** | Nd(acac)₃        | Purple solid                  | Soluble in alcohols and THF         | Useful in gas-phase or thermal decomposition methods |\n| **Neodymium ethoxide**             | Nd(OC₂H₅)₃       | Light powder                  | Soluble in alcohols                 | Used in sol-gel or colloidal synthesis               |"
      }
    ]
  },
  {
    "conversation": [
      {
        "input": "common properties of Nd precursors",
        "output": "Thermal Behavior: Nd organometallic and nitrate precursors decompose at moderate temperatures (~300–500 °C), which is suitable for creating single-atom dispersion on supports.\nElectronic Properties: Nd³⁺ ions have high ionic radius and variable coordination geometry, which makes anchoring on supports like N-doped carbon or oxides favorable.\nReactivity: Organometallic Nd compounds (e.g., isopropoxide or ethoxide) are moisture-sensitive and must be handled in inert conditions."
      }
    ]
  },
  {
    "conversation": [
      {
        "input": "precautions for Nd precursors in SAC synthesis",
        "output": "| Risk Factor              | Description                                                                     | Handling Advice                                                   |\n| ------------------------ | ------------------------------------------------------------------------------- | ----------------------------------------------------------------- |\n| **Moisture Sensitivity** | Organometallics (e.g., isopropoxide, ethoxide) react with water                 | Use under inert gas (N₂ or Ar); store in glovebox or desiccator   |\n| **Hygroscopicity**       | Nd salts like nitrates and chlorides absorb moisture                            | Seal tightly; dry before use                                      |\n| **Toxicity**             | Low acute toxicity, but rare earth dusts may cause **lung and skin irritation** | Wear gloves, dust mask, and goggles; work in fume hood            |\n| **Combustibility**       | Organometallics may be flammable                                                | Keep away from open flames and air exposure                       |\n| **Environmental Hazard** | Waste Nd salts should be treated as heavy metals                                | Follow institutional disposal procedures for REE-containing waste |"
      }
    ]
  },
  {
    "conversation": [
      {
        "input": "common supports for Nd SAC",
        "output": "Graphitic carbon nitride (g-C₃N₄): Good anchoring of Nd via N coordination\nN-doped carbon: High affinity for Nd³⁺ ions\nMetal oxides (Al₂O₃, TiO₂): Provide oxygen coordination sites\nMOFs/COFs: Can serve as templates for single-atom dispersion"
      }
    ]
  },
  {
    "conversation": [
      {
        "input": "common Pr precursors in SAC synthesis",
        "output": "| **Precursor**                 | **Formula**      | **Properties**                                                                                                                                     | **Precautions**                                                                              |\n| ----------------------------- | ---------------- | -------------------------------------------------------------------------------------------------------------------------------------------------- | -------------------------------------------------------------------------------------------- |\n| **Praseodymium nitrate**      | Pr(NO₃)₃·xH₂O    | - Water-soluble<br>- Easily decomposes to oxides upon heating<br>- Often used in wet impregnation and co-precipitation                             | - Hygroscopic<br>- Oxidizing agent (nitrate)<br>- Should be stored in dry conditions         |\n| **Praseodymium chloride**     | PrCl₃·xH₂O       | - Moderately soluble in water and ethanol<br>- Often used in solution-based synthesis<br>- Can coordinate with ligands                             | - Hygroscopic<br>- Corrosive<br>- Handle in inert/dry conditions to prevent hydrolysis       |\n| **Praseodymium acetate**      | Pr(CH₃COO)₃·xH₂O | - Soluble in polar solvents<br>- Mild precursor for low-temperature syntheses<br>- Useful for uniform dispersion                                   | - Decomposes at high temperatures with acetic acid release<br>- Store away from moisture     |\n| **Praseodymium oxide**        | Pr₆O₁₁ or Pr₂O₃  | - Thermally stable<br>- Used as solid source in thermal diffusion or high-temp pyrolysis<br>- Mixed-valent oxide (Pr³⁺/Pr⁴⁺) offers redox benefits | - Insoluble in water<br>- Requires high-temperature treatment to become catalytically active |\n| **Praseodymium isopropoxide** | Pr(O-iPr)₃       | - Used in sol–gel or atomic layer deposition (ALD)<br>- Highly reactive and volatile                                                               | - Pyrophoric and moisture-sensitive<br>- Handle under inert atmosphere (e.g., glovebox)      |"
      }
    ]
  },
  {
    "conversation": [
      {
        "input": "Pr precursors selection considerations in SAC synthesis",
        "output": "For Wet Chemistry Methods (e.g., impregnation, co-precipitation):\nUse Pr(NO₃)₃ or Pr(CH₃COO)₃ for better solubility and compatibility with aqueous systems.\n\nFor Vapor Phase or ALD:\nUse Pr(O-iPr)₃ due to volatility and reactivity.\n\nFor Thermal Treatments:\nPr₆O₁₁ or Pr₂O₃ can serve as a stable source under reductive/oxidative atmospheres."
      }
    ]
  },
  {
    "conversation": [
      {
        "input": "common precautions of Pr precursors",
        "output": "Moisture Sensitivity: Most praseodymium salts are hygroscopic and should be stored in desiccators.\nReactivity: Nitrates and alkoxides can be reactive or even flammable—handle with care.\nToxicity: Pr compounds are moderately toxic; avoid inhalation and prolonged skin contact.\nWaste Disposal: Dispose of rare-earth compounds following institutional and environmental guidelines."
      }
    ]
  },
  {
    "conversation": [
      {
        "input": "common Sm precursors in SAC synthesis",
        "output": "| Precursor                              | Formula          | Properties                                                                                | Typical Use                                      | Precautions                                                                  |\n| -------------------------------------- | ---------------- | ----------------------------------------------------------------------------------------- | ------------------------------------------------ | ---------------------------------------------------------------------------- |\n| **Samarium(III) nitrate hexahydrate**  | Sm(NO₃)₃·6H₂O    | - Water-soluble<br>- Hygroscopic<br>- Decomposes to Sm₂O₃ upon heating                    | Wet impregnation, solution-based methods         | Oxidizing agent; keep dry; avoid heating with organics                       |\n| **Samarium(III) acetate hydrate**      | Sm(CH₃COO)₃·xH₂O | - Mildly acidic<br>- Soluble in water/alcohol<br>- Decomposes to Sm₂O₃                    | Impregnation, sol-gel                            | Avoid exposure to moisture; store in cool, dry conditions                    |\n| **Samarium(III) chloride hexahydrate** | SmCl₃·6H₂O       | - Soluble in water<br>- Hygroscopic<br>- Can form Lewis acid sites                        | Ion exchange, coordination anchoring             | Avoid moisture; corrosive; irritating to skin/eyes                           |\n| **Samarium(III) isopropoxide**         | Sm(OCH(CH₃)₂)₃   | - Highly reactive with water/air<br>- Soluble in organic solvents                         | Atomic layer deposition, organometallic routes   | Pyrophoric in air; handle under inert atmosphere                             |\n| **Samarium(III) acetylacetonate**      | Sm(acac)₃        | - Moderately volatile<br>- Stable in organic solvents<br>- Useful for vapor-phase methods | ALD, CVD, solvothermal synthesis                 | Flammable; avoid heating in air; handle with gloves                          |\n| **Samarium(III) oxide**                | Sm₂O₃            | - Insoluble in water<br>- High thermal stability<br>- Used as a solid precursor           | High-temp pyrolysis or mechanochemical synthesis | Inert but dust is irritant; wear respiratory protection when handling powder |"
      }
    ]
  },
  {
    "conversation": [
      {
        "input": "common properties of Sm precursors in SAC synthesis",
        "output": "Oxidation state: Predominantly Sm³⁺; some processes may utilize Sm²⁺ species (e.g., SmI₂ in organic synthesis).\nCoordination chemistry: Readily forms complexes with oxygen/nitrogen donors.\nThermal behavior: Most precursors decompose to Sm₂O₃ at >500 °C, which is relevant for calcination steps.\nAnchoring: Sm³⁺ can coordinate with surface functional groups (e.g., -COOH, -OH, -NH₂) in supports."
      }
    ]
  },
  {
    "conversation": [
      {
        "input": "common precautions of Sm precursors in SAC synthesis",
        "output": "Moisture sensitivity: Many Sm salts (e.g., chlorides, acetates, nitrates) are hygroscopic.\nToxicity: Generally low, but lanthanide compounds can cause irritation and should not be inhaled or ingested.\nEnvironmental: Avoid release into water bodies; follow proper waste disposal protocols.\nThermal decomposition: Nitrates can release toxic gases (NOx); always calcine under a fume hood."
      }
    ]
  },
  {
    "conversation": [
      {
        "input": "common Gd precursors in SAC synthesis",
        "output": "| Precursor                      | Formula          | Properties                                                                           | Notes & Precautions                                                                  |\n| ------------------------------ | ---------------- | ------------------------------------------------------------------------------------ | ------------------------------------------------------------------------------------ |\n| **Gadolinium nitrate**         | Gd(NO₃)₃·xH₂O    | Water-soluble, commonly used in wet impregnation                                     | Hygroscopic; decomposes to Gd₂O₃ upon heating; may produce NOx gases on calcination. |\n| **Gadolinium chloride**        | GdCl₃·xH₂O       | Soluble in water and alcohol; strong Lewis acid                                      | Corrosive; moisture-sensitive; ensure proper pH control to avoid hydrolysis.         |\n| **Gadolinium acetate**         | Gd(CH₃COO)₃·xH₂O | Moderate solubility in water/alcohol; used for organic-inorganic hybrid supports     | Releases acetic acid upon decomposition; can aid carbon coordination.                |\n| **Gadolinium isopropoxide**    | Gd(OC₃H₇)₃       | Used in sol-gel or ALD processes; reactive in alcohol solvents                       | Very moisture-sensitive; handle in inert atmosphere.                                 |\n| **Gadolinium acetylacetonate** | Gd(acac)₃        | Organometallic; soluble in nonpolar solvents; used in MOF and carbon supports        | Thermally stable; volatile above 200°C; low hydrolysis risk.                         |\n| **Gadolinium oxide**           | Gd₂O₃            | Solid-state precursor; used in high-temperature routes (e.g., molten salt synthesis) | Requires strong acid/base to dissolve; limited use in wet routes.                    |"
      }
    ]
  },
  {
    "conversation": [
      {
        "input": "Selection Considerations of Gd precursors for SAC Synthesis",
        "output": "Solubility\tDetermines compatibility with impregnation and solution-based methods.\nThermal behavior\tDecomposition temperature affects metal dispersion and single-atom retention.\nLigand nature\tAffects interaction with supports and stability of the metal precursor.\nToxicity and safety\tGd compounds can pose environmental and health hazards in large doses."
      }
    ]
  },
  {
    "conversation": [
      {
        "input": "notes from literatures about Gd precursors for SAC synthesis",
        "output": "Gd-based SACs are less common than transition-metal SACs but have emerging interest in magnetic catalysis, CO₂ activation, and oxidative reactions.\n\nCoordination of Gd with nitrogen-doped carbon (e.g., Gd–N₄) is a typical strategy to stabilize single atoms after pyrolysis."
      }
    ]
  },
  {
    "conversation": [
      {
        "input": "common Eu precursors in SAC synthesis",
        "output": "| Precursor                                | Formula          | Key Features                                                 | Notes                                                       |\n| ---------------------------------------- | ---------------- | ------------------------------------------------------------ | ----------------------------------------------------------- |\n| **Europium nitrate**                     | Eu(NO₃)₃·xH₂O    | Water-soluble, easy to handle, decomposes cleanly on heating | Commonly used in wet impregnation or sol-gel methods        |\n| **Europium chloride**                    | EuCl₃·xH₂O       | Hygroscopic, soluble in water and alcohols                   | Can introduce Cl⁻ contamination; drying required before use |\n| **Europium acetate**                     | Eu(CH₃COO)₃·xH₂O | Less acidic, moderate solubility                             | Good for mild impregnation techniques                       |\n| **Europium oxide**                       | Eu₂O₃            | Thermally stable, insoluble in water                         | Used as precursor via solid-state or carbothermal reduction |\n| **Europium triflate**                    | Eu(OTf)₃         | Soluble in polar organics, thermally stable                  | Useful in organometallic approaches                         |\n| **Eu(acac)₃** (Europium acetylacetonate) | Eu(C₅H₇O₂)₃      | Organometallic, soluble in non-polar solvents                | Applied in CVD, ALD, or MOF-based approaches                |"
      }
    ]
  },
  {
    "conversation": [
      {
        "input": "common properties of Eu precursors in SAC synthesis",
