Repository: aobozhang2025/data-driven-LLM-SAC

All data are saved in the "data" folder

To simiplify the code validation process, we write each method in Python in a separate .py file. Please use Python IDE such as PyCharm to run the script step by step by clicking on the green arrow close to "if __name__ == "__main__"

1. cleaned and classified data are saved in qa-pairs-classified

2. run convert_folder_of_qa_txt_to_single_json.py to generate .json files in json folder

3. run split_qa_pairs_in_json_randomly_for_testing.py to split testing set by stratified sampling, you can change the ratio of splitting by how much to be used in training.

File: data/json/metal-oxide_d-block.json (part 4 of 4)
[
        "output": "The catalyst is prepred by impregnation with metal precursor H2PtCl6 and support precursor anatase TiO2\n\nThe catalyst is prepared as followed:\n1. Commercial anatase TiO2 (50 mg) was dispersed in 10 ml H2O in a 20 ml vial under sonication for 10 min. \n2.  A fixed amount of H2PtCl6 (50.0, 37.5, 25.0 and 12.5 μl for Pt-DSA and 0.70, 0.60, 0.50 and 0.25 wt% TiO2, respectively) are diluted with H2O to make 1 ml of aqueous Pt precursor solutions.  \n3. The Pt precursor solution was purged with Ar gas for 10 min\n4. 0.5 ml of the Pt precursor solution was injected into the TiO2 dispersion and vigorously stirred. \n5. After 20 min of stirring, the reaction solution was centrifuged and washed with water and ethanol. \n6. The product was dried in an electric oven at 50 °C overnight and used for the photocatalytic HER reaction."
      }
    ]
  },
  {
    "conversation": [
      {
        "input": "Synthesis of diverse dynamically stabilized atomic Ir supported on TiO2",
        "output": "The catalyst is prepred by impregnation with metal precursor H2IrCl6 and support precursor anatase TiO2\n\nThe catalyst is prepared as followed:\n1. 50 mg of commercial anatase TiO2 was dispersed in 10 ml of 20% methanol aqueous solution in a 20 ml gas-tight vial under sonication for 10 min. \n2. 2.2 mg of H2IrCl6 are diluted with H2O to make 1 ml of aqueous Ir precursor solutions. \n3. The TiO2 dispersion and Ir precursor solution were purged with Ar gas for 10 min. \n4. The TiO2 dispersion was vigorously stirred and simultaneously irradiated with UV–vis light at an intensity of 100 mW cm–2 using a xenon lamp light source (Newport). \n5. The light was irradiated for 20 min for each sample.  \n6. After the TiO2 dispersion turned bluish, 0.5 ml of the Ir precursor solution was injected into the TiO2 dispersion and vigorously stirred. \n7. After 10 min of stirring, the reaction solution was centrifuged and washed with water and ethanol. \n8. The product was dried in an electric oven at 50 °C overnight"
      }
    ]
  },
  {
    "conversation": [
      {
        "input": "Synthesis of diverse dynamically stabilized atomic Pt supported on ZnO",
        "output": "The catalyst is prepred by impregnation with metal precursor H2PtCl6 and support precursor anatase ZnO\n\nThe catalyst is prepared as followed:\n1. 50 mg of commercial ZnO was dispersed in 10 ml of 20% methanol aqueous solution in a 20 ml gas-tight vial under sonication for 10 min. \n2. 50 μl of H2PtCl6 are diluted with H2O to make 1 ml of aqueous Pt precursor solutions. \n3. The ZnO dispersion and Pt precursor solution were purged with Ar gas for 10 min. \n4. The ZnO dispersion was vigorously stirred and simultaneously irradiated with UV–vis light at an intensity of 100 mW cm–2 using a xenon lamp light source (Newport). \n5. The light was irradiated for 20 min for each sample.  \n6. After the ZnO dispersion turned bluish, 0.5 ml of the Pt precursor solution was injected into the ZnO dispersion and vigorously stirred. \n7. After 10 min of stirring, the reaction solution was centrifuged and washed with water and ethanol. \n8. The product was dried in an electric oven at 50 °C overnight"
      }
    ]
  },
  {
    "conversation": [
      {
        "input": "Synthesis of diverse dynamically stabilized atomic Pt supported on CeO2",
        "output": "The catalyst is prepred by impregnation with metal precursor H2PtCl6 and support precursor CeO2\n\nThe catalyst is prepared as followed:\n1. 50 mg of commercial CeO2 was dispersed in 10 ml of 20% methanol aqueous solution in a 20 ml gas-tight vial under sonication for 10 min. \n2. 5.4 mg of H2PtCl6 are diluted with H2O to make 1 ml of aqueous Pt precursor solutions. \n3. The CeO2 dispersion and Pt precursor solution were purged with Ar gas for 10 min. \n4. The CeO2 dispersion was vigorously stirred and simultaneously irradiated with UV–vis light at an intensity of 100 mW cm–2 using a xenon lamp light source (Newport). \n5. The light was irradiated for 20 min for each sample.  \n6. After the CeO2 dispersion turned bluish, 0.5 ml of the Pt precursor solution was injected into the CeO2 dispersion and vigorously stirred. \n7. After 10 min of stirring, the reaction solution was centrifuged and washed with water and ethanol. \n8. The product was dried in an electric oven at 50 °C overnight"
      }
    ]
  },
  {
    "conversation": [
      {
        "input": "synthesis of 0.08% single atom Pt supported on Fe-O",
        "output": "The catalyst is prepared by impregnation with metal precursor chloroplatinic acid\n\nThe synthesis procedures are as followed:\n1. an aqueous solution of chloroplatinic acid and ferric nitrate (Fe(NO3)3·9H2O, 1 mol l−1) was co-precipitated, with the pH value of the resulting solution controlled at about 8 by sodium carbonate at 50 °C. \n2. The recovered solid was dried at 60 °C overnight and calcined at 400 °C for 5 h. \n3. Before characterization and reactivity testing, the samples were reduced in 10% H2/He at 250 °C for 0.5 h18,27."
      }
    ]
  },
  {
    "conversation": [
      {
        "input": "Synthesis of single atom Pt supported on SiO2",
        "output": "The catalyst is prepared by impregnation with metal precursor H2PtCl6 and support SiO2\n\nThe synthesis procedures are as followed:\n1. H2PtCl6 solution (800 μl) of appropriate concentration was added to 1 g of hydrophilic SiO2 powder. \n2. The mixture was stirred until dry and further dried in a vacuum oven at 60 °C overnight. \n3. The catalyst was reduced at 350 °C for 2 h under 10% H2/90% Ar"
      }
    ]
  },
  {
    "conversation": [
      {
        "input": "synthesis of single atom Ir supported on MgAl2O4",
        "output": "The catalyst is prepared impregnation with support MgAl2O4\n\nThe catalyst is prepared as followed:\n1. The MgAl2O4 support (Puralox MG 28, Sasol) was calcined at 500 °C for 4 h before impregnation. \n2. Deionized water (20 ml) was added to a Pyrex bottle and the pH was adjusted with nitric acid to 2.8. \n3. The Ir nitrate precursor (8.7 wt% Ir, Furuya Metal Co.) was added into the pH-adjusted solution. \n4. The MgAl2O4 support was then added into the solution while stirring. The final pH of the solution was 9.5. The nominal Ir weight loading was 0.0025%. \n5. After 12 h of stirring, the solution was filtered out and the solid sample was dried in air for 24 h at room temperature. \n6. The sample was then dried at 80 °C and 100 °C before calcination at 500 °C for 4 h. \n7. The Ir in the solution after filtration was measured by inductively coupled plasma atomic emission spectroscopy and no Ir was detected."
      }
    ]
  },
  {
    "conversation": [
      {
        "input": "synthesis of single atom Pt supported on CeO2",
        "output": "The catalyst is prepared impregnation with metal precursor tetraammineplatinum(II) nitrate and support CeO2\n\nThe catalyst is prepared as followed:\n1. Commercial ceria (MEL) was calcined at 700 °C for 5 h to reduce the number of defect sites and trigger the formation of {111} facets\n2. First, 1 g ceria was placed in a batch reactor\n3. then 0.16 ml of a 25.8 × 10−3 M tetraammineplatinum(II) nitrate (99.995%, Sigma-Aldrich) aqueous solution was added and dried under reduced pressure for 20 min at 70 °C. \n4. This step was repeated, until the desired weight loading of Pt was achieved. \n5. the product was first calcined at 500 °C for 5 h and then hydrothermally (10% O2 and 10% H2O in N2) treated at 800 °C for 16 h. \n6. The product was cooled in steam to ~200 °C, and then in 10% O2/N2 to room temperature."
      }
    ]
  },
  {
    "conversation": [
      {
        "input": "Synthesis of single atom Ir supported on single-crystalline MgO(111) nanosheets",
        "output": "The catalyst is prepared impregnation with metal precursor Ir(COD)(acac) and support single-crystalline MgO(111) nanosheets\n\nThe support single-crystalline MgO(111) nanosheets is prepared as followed:\n1. A Na2CO3 aqueous solution (100 ml, 0.5 M) was rapidly added into 400 ml of a Mg(NO3)2 aqueous solution (0.125 M) under vigorous stirring at room temperature. \n2. After 10 min, the precipitation was collected via filtration, washed with deionized water and ethanol, and then dried under a reduced pressure.\n3. The yielded white powder was transferred into an alumina crucible and calcined at 500 °C (the ramping rate was controlled at 2 °C min–1) for 2 h under an air atmosphere. \n4. The MgO product was added into deionized water (1 mg ml–1) under stirring at room temperature. \n5. After 1 h, the product was collected via filtration and dried under a reduced pressure. \n6. the Mg(OH)2 product was heated to 600 °C for 12 h under a high vacuum. \n7. During both the ramping and heating processes, the reactor was evacuated with pressure lower than 10–5 mbar. The ramping rate was 1 °C min–1. \n8. The final product was collected and stored in an argon-filled glove box, denoted as MgO-NS and used as the support.  \n\nAfter the support single-crystalline MgO(111) nanosheets is prepared, the catalyst is prepared as followed:\n1. To MgO-NS (200 mg) dispersed in pentane (20 ml) in a 50 ml Schlenk flask was added a solution of Ir(COD)(acac) (4.15 mg) in pentane (2 ml) under stirring. The resulting suspension was stirred for 3 h at room temperature. \n2. After removing the solvent in vacuo, the resulting material was washed with pentane and dried under a high vacuum (10–5 mbar) to give Ir(COD)(acac)/MgO (elemental analysis, Ir, 0.9%; Ir:C ≈ 1:15). \n3. Ir(COD)(acac)/MgO was added to a tubular glass flow reactor supported by a frit. \n4. The reactor was heated, ramping at 1 °C min–1 to 400 °C and kept at 400 °C for 12 h under a steady flow of synthetic air. \n5. After cooling down to room temperature, the reactor was evacuated under a high vacuum to yield a light-yellow powder and denoted as Ir/MgO-cal (elemental analysis, Ir, 0.9%)."
      }
    ]
  },
  {
    "conversation": [
      {
        "input": "synthesis of single atom Rh supported on CeO2 nanorod",
        "output": "The catalyst is prepared impregnation with metal precursor Rh (III) nitrate hydrate and support CeO2 nanorod\n\nThe support CeO2 nanorod is prepared as followed:\n1. 1.736 g of Ce(NO3)3·6H2O (Aldrich, 99.99%) was dissolved in 10ml of deionized water then added dropwise to a concentrated NaOH solution, forming a mixed solution of Ce(NO3)3. \n2. The concentrated NaOH solution was prepared by dissolving 19.2g of NaOH (Aldrich, >98%) in 70ml of deionized water. \n3. Then, the mixed solution of Ce(NO3)3 was maintained under vigorous stirring for 30 min before being transferred to a Teflon-lined, stainless steel autoclave for hydrothermal treatment at 100°C for 24h. \n4. Following hydrothermal synthesis, the autoclave was cooled to room temperature. \n5. The yellow powder thus obtained was washed with deionized water until its pH became neutral. \n6. Finally, the powder was dried at 60°C in air for 10h. \n\nAfter the support CeO2 nanorod is prepared, the catalyst is synthesized as followed:\n1. 1.0 g of CeO2 nanorods was dispersed in 50 ml of deionized water. \n2. The mixture was sonicated for 10 min and stirred at 400 r.p.m. for 1 h; at this stage it is termed CeO2 aqueous dispersion. \n3. Then, 5.6 mg of Rh (III) nitrate hydrate (Aldrich, ~36% Rh basis), which provided ~2.0 mg of Rh metal, was weighed and dissolved in 20 ml of deionized water. \n4. The prepared Rh salt solution was slowly introduced into the prepared CeO2 aqueous dispersion by syringe pump at a flow rate of 0.2 ml min–1 while the aqueous solution was being stirred, creating an aqueous mixture containing both Rh3+ and CeO2 nanorods. \n5. This aqueous mixture of Rh3+ and ceria nanorods was continuously stirred for an additional 3 h. \n6. The pH of the mixture was carefully adjusted to 9.5 by gradual introduction of ammonium hydroxide solution (Aldrich, 28%) while the aqueous mixture was being stirred, followed by continuous stirring for an additional 5 h. \n7. The aqueous mixture was then centrifuged at 3,000 r.p.m. for 5 min, after which the upper layer was decanted. \n8. The solid product thus obtained was dried at 60 °C in an oven overnight and calcined in a muffle furnace at 250 °C for 2 h"
      }
    ]
  },
  {
    "conversation": [
      {
        "input": "Preparation of single atom Co supported on CZ",
        "output": "The catalyst is prepared impregnation with metal precursor Co(NO3)3⋅6H2O\n\nThe catalyst is prepared as followed:\n1. 0.8 g of Pluronic P123 (Sigma-Aldrich) and the desired ratio of Ce(NO3)3⋅6H2O (Sigma-Aldrich), ZrOCl2⋅8H2O (Sigma-Aldrich) and Co(NO3)2⋅6H2O (total amount of Co, Ce and Zr was 5 mmol) were added to 16 ml of ethanol. \n2. After stirring for at least 2 h at room temperature, the homogeneous sol was transferred to an oven at 40 °C. \n3. After 48 h of ageing, the gel product was dried at 100 °C for 24 h. \n4. Calcination was carried out in air by slowly increasing the temperature from room temperature to 500 °C at a rate of 1 °C min −1, followed by a dwell of 4 h at 500 °C."
      }
    ]
  },
  {
    "conversation": [
      {
        "input": "preparation of single atom Pd supported on CeO2",
        "output": "The catalyst is prepared impregnation with metal precursor Tetraamminepalladium(II) nitrate and support CeO2\n\nThe catalyst is prepared as followed:\n1. Tetraamminepalladium(II) nitrate solution (TAPN, 10 wt.% in H2O, 99.99%) and cerium(III) nitrate hexahydrate (Ce(NO3)3·6H2O, 99.995%) obtained from Sigma Aldrich were used as the precursors of Pd and CeO2. \n2. CeO2 support with mild crystallinity was obtained via thermal decomposition of Ce(NO3)3·6H2O at 350 °C in air for 2 h. \n3. After impregnation of TAPN (1 wt.% Pd), the powders were dried overnight at 80 °C followed by calcination in static air at 800 °C for 8 h with a ramp of 5 °C min−1."
      }
    ]
  },
  {
    "conversation": [
      {
        "input": "Synthesis of single atom Pd doped by O supported on BWO",
        "output": "The catalyst is prepared impregnation with metal precursor PdCl2/acetonitrile\n\nThe catalyst is prepared as followed:\n1. First, 0.3 g Bi2WO6/amorphous BiOCl nanosheet powder was dispersed in 11 ml HNO3 (1.3 M) solution and stirred for 4 h. \n2. The products were then collected by centrifugation and washed with deionized water until the supernatant solution was neutral. \n3. After freeze-drying for 2 days, 0.15 g of the sample was treated in a tube furnace with 5 vol% H2/Ar gas at 150 °C for 5 h to introduce defects.\n4. The resulting sample was named BWO. \n5. to prepare 0.05 wt% Pd–O3/BWO, 50 mg of BWO nanosheet was impregnated with 100 μl of 0.25 mg Pd ml−1 PdCl2/acetonitrile solution. \n6. After impregnation, the sample was dried at 60 °C for 30 min and then calcinated in a muffle furnace at 175 °C for 3 h. \n7. The impregnation step remained the same for preparing 0.05 wt% Pd–O4/BWO, apart from changing the calcination temperature to 250 °C."
      }
    ]
  }
]
