Repository: aobozhang2025/data-driven-LLM-SAC

All data are saved in the "data" folder

To simiplify the code validation process, we write each method in Python in a separate .py file. Please use Python IDE such as PyCharm to run the script step by step by clicking on the green arrow close to "if __name__ == "__main__"

1. cleaned and classified data are saved in qa-pairs-classified

2. run convert_folder_of_qa_txt_to_single_json.py to generate .json files in json folder

3. run split_qa_pairs_in_json_randomly_for_testing.py to split testing set by stratified sampling, you can change the ratio of splitting by how much to be used in training.

File: data/json/C-based_d-block.json (part 5 of 7)
[
        "output": "The catalyst is synthesized by a framework of ZIF synthesis\n\nThe synthesis procedures are as followed:\n1. 36.7 mg of Co(NO3)2·6H2O and 293.3 mg Zn(NO3)2·6H2O were dissolved in 90 mL deionized water under stirring to prepare solution 1 \n2. 985 mg of 2-methylimidazole was dissolved in 90 mL deionized with bath sonication assistance for 3 min to prepare solution 2\n3. Then, solution 1 was rapidly  poured into solution 2 and homogenized via ultrasonication for 20 min. \n4. The mixed  solution was then transferred into a 250 ml flask and stirred for another 12 h at room temperature. \n5. The as-acquired solid precipitate (marked as CoZn-ZIF) was separated by centrifugation at 7000 rpm and washed with 70% aqueous ethanol solution under ultrasonication for 8 min. \n6. The centrifugation and ultrasonic washing were repeated four times to remove the residual 2-methylimidazole ligand, and the final product was dried at 65 °C in a vacuum oven for 12h.  \n7. the product was thermally annealed in a tube furnace at 800 °C for 2 h at a ramping rate of 3.3 oC min-1 under the argon protection (150 sccm).\n8. After that, the tube furnace was naturally cooled to room temperature to collect the solid product\n9. the product was placed downstream of the tube furnace and were phosphided by pH3 generated from sufficient amounts of NaH2PO2 (placed upstream) at different temperatures (220 to 500 °C) for 2 h at a ramping rate of 2.5 oC min-1 under the argon protection. \n10. After that, the tube furnace was cooled to room temperature naturally, and the final product  was obtained."
      }
    ]
  },
  {
    "conversation": [
      {
        "input": "Synthesis of Co dual atom doped by N supported on Carbon",
        "output": "1. First, the macrocyclic ligand was synthesized via a condensation reaction between o-phenylenediamine and 2-hydroxy-5-methylisophthalaldehyde. \n2. In detail, 2-hydroxy5-methylisophthalaldehyde (3 mmol) was added into a flask containing 30 mL of dry  methanol, and the mixture was stirred for 10 minutes. \n3. o-phenylenediamine (3 mmol) was dissolved in 30 mL of methanol simultaneously. \n4. Then, the o-phenylenediamine solution was dropwise added into the flask under magnetic stirring, and refluxed at  80 °C under Ar atmosphere for 4 hours. \n5. After the reaction mixture naturally cooling down to room temperature, orange precipitates were collected by filtration, washed with  methanol three times, and dried at 60 °C under vacuum overnight. The ligand of Co2 complex was obtained\n6. the as-obtained ligand (1 mmol) was dissolved in 20  mL of DMF at ambient temperature, followed by adding 2 mmol of cobalt acetate  tetrahydrate with continuously being stirred. \n7. Afterward, the reaction flask was attached  to a condenser, purged with Ar gas, and heated at 80 °C in an oil bath. \n8. After a 4-hour reaction, the resulting solid was collected by vacuum filtration, washed with diethyl  ether three times, and finally dried in a vacuum oven. \n9. 6 mg of Co2 complex was first dissolved in 15 mL of dry  methanol, followed by filtration with filter paper to obtain a transparent solution. \n10. 25 mg of Ketjen black was dispersed in the above solution through ultrasonication for  10 minutes, after which the reaction mixture was refluxed at 60 °C for 4 hours. \n11. The resulting mixture was kept at 60 °C overnight to allow the methanol evaporate\n12. the product was transferred into a ceramic boat, and heated at 300 °C for 2 hours under Ar flow, with a heating rate of 5 °C·min−1."
      }
    ]
  },
  {
    "conversation": [
      {
        "input": "synthesis of Co single atom doped by N supported on Carbon",
        "output": "1. First, the ligand of Co complex was synthesized by refluxing o-phenylenediamine and 2-hydroxy-5-methylisophthalaldehyde with a molar ratio of 1:2 in methanol at  80 °C for 4 hours. \n2. Next, 2 mmol of the ligand and 1 mmol of cobalt acetate were added  in 20 mL of dry methanol in sequence under stirring. \n3. Then, the flask was coupled with a condenser, and refluxed at 80 °C for 4 hours with the protection of Ar gas. \n4. The resulting solid was collected by vacuum filtration, washed with diethyl ether three times,  and finally dried in a vacuum oven, denoted as Co complex.  \n5. 6 mg of Co complex was first dissolved in 15 mL of dry  methanol, followed by filtration with filter paper to obtain a transparent solution. \n6. 25 mg of Ketjen black was dispersed in the above solution through ultrasonication for  10 minutes, after which the reaction mixture was refluxed at 60 °C for 4 hours. \n7. The resulting mixture was kept at 60 °C overnight to allow the methanol evaporate \n8. the product was transferred into a ceramic boat, and heated at 300 °C for 2 hours under Ar flow, with a heating rate of 5 °C·min−1."
      }
    ]
  },
  {
    "conversation": [
      {
        "input": "Preparation of Mn-pyrrolic doped by 4 N supported on crumpled graphene, denoted by Mn-pr-N-CG",
        "output": "The catalyst is synthesized by impregnation with metal precursor MnCl2 and support crumpled graphene.\n\nThe support crumpled graphene is prepared as followed:\n1. 3 g graphite powder was dissolved in a mixture of 360 mL concentrated H2SO4 and 40 mL concentrated H3PO4 and stirred in an ice bath for 4 hours. \n2. Subsequently, 18 g of KMnO4 was slowly added at  room temperature for 1 hour. \n3. After 12 hours of stirring at 50 °C in an oil bath, the resulting  mixture was poured into 400 mL of deionized water (DI) containing 3 mL of H2O2.\n4. The obtained GO mixture was further purified with HCl and DI water, yielding GO. \n5. Exfoliated GO is fabricated by ultrasonic dispersion of graphite oxide in DI water and followed by vacuum drying at 80 °C for 2 days. \n6. The concentration-controlled GO solution (5 mg mL-1)  was then spray-dried in a tube furnace preheated to 100 °C using an argon gas flow (10 L  min-1). \n7. The water in the sprayed graphene oxide droplets evaporates quickly as they fly in the chamber. \n8. Fast evaporation reduces the water droplets, compressing them into crumpled graphene oxide (CGO). \n9. The CGO powder was annealed in a quartz tube furnace at 1100 °C  for 2 hours in an argon gas atmosphere. \n10. After thermal annealing, the CGO was reduced to the desired material called crumpled graphene (CG).  \n\nAfter the support is prepared, the catalyst is synthesized with the following procedures:\n1. 1.38 ml of 0.6 M MnCl2 aqueous solution was incrementally added to a mixture comprising 200 ml of 0.5 M HCl solution and  2 ml of aniline, followed by stirring at 4°C for 1 hour. \n2. To initiate aniline polymerization, 20  ml of 1.1 M (NH4)2S2O8 aqueous solution was added dropwise, then 400 mg of CG was added to the solution. \n3. The required precursor was obtained by stirring the mixture for 48  hours at room temperature. \n4. Vacuum drying of the precursor at 60°C was followed by pyrolysis at 900°C for 1 hour with a stream of NH3 gas to facilitate the development of Mnpyrrolic N4 coordination environment. \n5. The resulting product was then leached with 2 M H2SO4 at 60°C for 12 hours. \n6. The carefully washed product was then vacuum dried at 60 °C"
      }
    ]
  },
  {
    "conversation": [
      {
        "input": "synthesis of Mn-pyridinic doped by 4 N supported on crumpled graphene",
        "output": "The catalyst is synthesized by impregnation with metal precursor MnCl2 and support crumpled graphene.\n\nThe support crumpled graphene is prepared as followed:\n1. 3 g graphite powder was dissolved in a mixture of 360 mL concentrated H2SO4 and 40 mL concentrated H3PO4 and stirred in an ice bath for 4 hours. \n2. Subsequently, 18 g of KMnO4 was slowly added at  room temperature for 1 hour. \n3. After 12 hours of stirring at 50 °C in an oil bath, the resulting  mixture was poured into 400 mL of deionized water (DI) containing 3 mL of H2O2.\n4. The obtained GO mixture was further purified with HCl and DI water, yielding GO. \n5. Exfoliated GO is fabricated by ultrasonic dispersion of graphite oxide in DI water and followed by vacuum drying at 80 °C for 2 days. \n6. The concentration-controlled GO solution (5 mg mL-1)  was then spray-dried in a tube furnace preheated to 100 °C using an argon gas flow (10 L  min-1). \n7. The water in the sprayed graphene oxide droplets evaporates quickly as they fly in the chamber. \n8. Fast evaporation reduces the water droplets, compressing them into crumpled graphene oxide (CGO). \n9. The CGO powder was annealed in a quartz tube furnace at 1100 °C  for 2 hours in an argon gas atmosphere. \n10. After thermal annealing, the CGO was reduced to the desired material called crumpled graphene (CG).  \n\nAfter the support is prepared, the catalyst is synthesized with the following procedures:\n1. 1.38 ml of 0.6 M MnCl2 aqueous solution was incrementally added to a mixture comprising 200 ml of 0.5 M HCl solution and  2 ml of aniline, followed by stirring at 4°C for 1 hour. \n2. To initiate aniline polymerization, 20  ml of 1.1 M (NH4)2S2O8 aqueous solution was added dropwise, then 400 mg of CG was added to the solution. \n3. The required precursor was obtained by stirring the mixture for 48  hours at room temperature. \n4. Vacuum drying of the precursor at 60°C was followed by pyrolysis at 900°C for 1 hour with a stream of argon gas\n5. The resulting product was then leached with 2 M H2SO4 at 60°C for 12 hours. \n6. The carefully washed product was then vacuum dried at 60 °C"
      }
    ]
  },
  {
    "conversation": [
      {
        "input": "Preparation of single atom Fe doped by 4 N and 1 Cl, supported on nanozyme",
        "output": "The precursor is prepared as followed:\n1. Firstly, we prepared a mixed solvent by mixing DMF and methanol with the volume  ratio of 4:1 (VDMF: Vmethanol = 4:1). 4276 mg Zn(NO3)2·6H2O and 2032 mg Fe(acac)3  was added into 60 ml mixed solvent (VDMF: Vmethanol = 4:1) in flask A and the mixture was under ultrasound for several minutes in order to obtain a homogeneous solution.  \n2. 4644 mg 2-methylimidazole was added into 40 ml the mixed solvent (VDMF: Vmethanol =  4:1) in flask B under ultrasonic treatment for several minutes. \n3. Then, the solution in  flask A was mixed with the solution in flask B at room temperature and the mixed  solution was stirred violently for 24 h.\n4. After crystallization of Fe(acac)3@ZIF-8, we collected Fe(acac)3@ZIF-8 powder by centrifugation at 15,000 rpm for 5 min and washed the product by methanol for six times. \n5. Finally, we dried the obtained  Fe(acac)3@ZIF-8 powder in a oven at 50 oC for several hours.  \n\nThe catalyst is synthesized with metal precursor Fe(acac)3 and support ZIF-8:\n1. we put 3 g NaCl in a smaller ceramic boat separately. \n2. Subsequently, 3 g NaCl in a smaller ceramic boat and 150 mg Fe(acac)3@ZIF-8 powder were put together in a larger ceramic boat with a lid.\n3. We put the NaCl in the upstream of Fe(acac)3@ZIF-8. \n4. Before pyrolysis, the air in the tube  furnace was removed by a vacuum pump and then the argon gas (99.999%) was input into the tube furnace. The above treatment was repeated three times. \n5. We heated the sample to 900oC with a heating rate of 5 oC/min and the temperature was kept at 900 oC  for 2.5 h under flowing argon gas (99.999%). \n6. After pyrolysis, the Fe-N4Cl/CNCl  SAzyme was cooled to room temperature naturally."
      }
    ]
  },
  {
    "conversation": [
      {
        "input": "Preparation of single atom Fe doped by 4 N supported on nanozyme",
        "output": "The precursor is prepared as followed:\n1. Firstly, we prepared a mixed solvent by mixing DMF and methanol with the volume  ratio of 4:1 (VDMF: Vmethanol = 4:1). 4276 mg Zn(NO3)2·6H2O and 2032 mg Fe(acac)3  was added into 60 ml mixed solvent (VDMF: Vmethanol = 4:1) in flask A and the mixture was under ultrasound for several minutes in order to obtain a homogeneous solution.  \n2. 4644 mg 2-methylimidazole was added into 40 ml the mixed solvent (VDMF: Vmethanol =  4:1) in flask B under ultrasonic treatment for several minutes. \n3. Then, the solution in  flask A was mixed with the solution in flask B at room temperature and the mixed  solution was stirred violently for 24 h.\n4. After crystallization of Fe(acac)3@ZIF-8, we collected Fe(acac)3@ZIF-8 powder by centrifugation at 15,000 rpm for 5 min and washed the product by methanol for six times. \n5. Finally, we dried the obtained  Fe(acac)3@ZIF-8 powder in a oven at 50 oC for several hours.  \n\nThe catalyst is synthesized with metal precursor Fe(acac)3 and support ZIF-8:\n1. We heated Fe(acac)3@ZIF-8 to 900 oC with a heating rate of 5 oC/min and the temperature was kept at 900 oC for 2.5 h under flowing argon gas (99.999%). \n2. After pyrolysis, the Fe-N4/CN SAzyme was cooled to room temperature naturally."
      }
    ]
  },
  {
    "conversation": [
      {
        "input": "Synthesis of atomically dispersed metal Fe doped by N supported on Carbon",
        "output": "The catalyst is synthesized by impregnation with metal precursor Iron(III) acetylacetonate\n\nThe synthesis procedures are as followed:\n1. 0.054 g Iron(III) acetylacetonate and 0.408 g ZnCl2 were added into 30 mL FA under sonication for 0.5 h to obtain a homogeneous solution of 0.01 mol  L-1. \n2. Then the Fe3+/FA solution was transferred into a 50 mL Teflon-lined  autoclave and heated at 180 °C for 12 h. \n3. The resulting black product was purified with deionized water and ethanol 3 times respectively and dried at  60 °C overnight. \n4. The dried black product with atomically dispersed Zn and Fe was placed in the ceramic boat and heated at 900 °C for 2 h in a tube furnace under flowing Ar."
      }
    ]
  },
  {
    "conversation": [
      {
        "input": "Synthesis of etched atomically dispersed metal Fe doped by N supported on Carbon",
        "output": "The catalyst is synthesized with precursor atomically dispersed metal Fe doped by N supported on Carbon\n\nThe synthesis procedures for precursors are as followed:\n1. 0.054 g Iron(III) acetylacetonate and 0.408 g ZnCl2 were added into 30 mL FA under sonication for 0.5 h to obtain a homogeneous solution of 0.01 mol  L-1. \n2. Then the Fe3+/FA solution was transferred into a 50 mL Teflon-lined  autoclave and heated at 180 °C for 12 h. \n3. The resulting black product was purified with deionized water and ethanol 3 times respectively and dried at  60 °C overnight. \n4. The dried black product with atomically dispersed Zn and Fe was placed in the ceramic boat and heated at 900 °C for 2 h in a tube furnace under flowing Ar.  \n\nAfter the precursor is prepared, the etching process is as followed:\n1. 100 mg prepared precursor was dispersed in the mixed solution of 25 mL deionized water and 25 mL ethanol under sonication for 1 h at 25 °C to obtain a homogeneous ink. \n2. And 0.6 mL 30% H2O2 was added into the ink under stir for 0.5 h at 25 °C. \n3.. Then the ink was transferred into a 50 mL Teflon-lined autoclave and heated at 110 °C for 3 h. \n4. The resulting black product was purified with deionized water 3 times and dried in a vacuum freeze dryer overnight"
      }
    ]
  },
  {
    "conversation": [
      {
        "input": "Synthesis of etched atomically dispersed metal Fe doped by N supported on Carbon",
        "output": "The catalyst is synthesized with precursor atomically dispersed metal Fe doped by N supported on Carbon\n\nThe synthesis procedures for precursors are as followed:\n1. 0.054 g Iron(III) acetylacetonate and 0.408 g ZnCl2 were added into 30 mL FA under sonication for 0.5 h to obtain a homogeneous solution of 0.01 mol  L-1. \n2. Then the Fe3+/FA solution was transferred into a 50 mL Teflon-lined  autoclave and heated at 180 °C for 12 h. \n3. The resulting black product was purified with deionized water and ethanol 3 times respectively and dried at  60 °C overnight. \n4. The dried black product with atomically dispersed Zn and Fe was placed in the ceramic boat and heated at 900 °C for 2 h in a tube furnace under flowing Ar.  \n\nAfter the precursor is prepared, the etching process is as followed:\n1. 100 mg prepared precursor was dispersed in the mixed solution of 25 mL deionized water and 25 mL ethanol under sonication for 1 h at 25 °C to obtain a homogeneous ink. \n2. And 0.6 mL 30% H2O2 was added into the ink under stir for 0.5 h at 25 °C. \n3.. Then the ink was transferred into a 50 mL Teflon-lined autoclave and heated at 180 °C for 6 h. \n4. The resulting black product was purified with deionized water 3 times and dried in a vacuum freeze dryer overnight"
      }
    ]
  },
  {
    "conversation": [
      {
        "input": "Preparation of single atom Co supported on Carbon",
        "output": "The catalyst is synthesized by impregnation with metal precursor Cobalt(II) acetate tetrahydrate and support carbon powder\n\nThe synthesis procedures are as followed:\n1. Cobalt(II) acetate tetrahydrate (Sigma-Aldrich ≥ 98%, 124.5 mg, 0.5 mmol) and carbon powder (700.0 mg) (VULCAN® XC72R, Cabot Corporation Prod. Code XVC72R; CAS No. 1333-86-4) were stirred in ethanol (40 mL), and the resulting mixture was refluxed for 4 hours. \n2. After cooling down to room temperature and the removal of the ethanol solution by rotatory evaporation, the remained solid composite was dried at 80 °C under vacuum for 12 hours, which was then grinded to fine particles. \n3. The ground powder was then heated to 800 °C with a rate of 10 °C/min, and then pyrolyzed at 800 °C for 2 hours under argon atmosphere."
      }
    ]
  },
  {
    "conversation": [
      {
        "input": "Preparations of single atom Co supported on ZIF-67, denoted by Co-ZIF-67",
        "output": "The catalyst is synthesized by impregnation with metal precursor Cobalt(II) acetate tetrahydrate and support ZIF-67\n\nThe synthesis procedures are as followed:\n1. At first, Cobalt(II) nitrate hexahydrate (3A, ≥ 98%, 0.5 g) was dissolved in 3 mL of deionized water. \n2. Another solution of 2-methylimidazole (5.5 g) in 20 mL H2O was added into the above solution and the resulting mixture was stirred at room temperature for 6 h. \n3. The purple precipitate was collected by  centrifugation and washed with methanol for three times and water for three times, which was then dried under vacuum at 80 °C overnight. \n4. The dried Co-ZIF-67 power was heated to 800 °C with a heating rate of 3 °C/min and then pyrolyzed at 800 °C for 8 h under flowing argon atmosphere."
      }
    ]
  },
  {
    "conversation": [
      {
        "input": "Synthesis of single atom Fe doped by N supported on carbon",
        "output": "The catalyst is synthesized by impregnation with metal precursor ferric nitrate templated by SiO2\n\nThe template polydopamine-coated silica nanospheres denoted by SiO2@PDA, is first prepared as followed:\n1. Ethanol (96 mL) and deionized water (320 mL) were mixed with NH3·H2O (4 mL), \n2. and then TEOS (4 mL) was added to form a uniform solution. \n3. 32 mL of the  prepared 50 g/L PDA aqueous solution was added to the mixture and stirred for 24 h. \n4. The obtained product was washed by centrifugation with ethanol and water, and then placed in a 60  oC oven under vacuum and collected \n\nAfter the synthesis of template polydopamine-coated silica nanospheres, catalyst synthesis procedures are as followed:\n1. 200 mg SiO2@PDA was dispersed  evenly in 30 mL hexane, and a certain amount of ferric nitrate solution (50 g/L) was slowly  added, ultrasonically homogenized, and then stirred for 2 h. \n2. The resulting mixture was centrifuged, washed, and placed in a 60 oC oven under vacuum to obtain its product SiO2@FeCo/PDA. \n3. For Fe/NC, SiO2@Fe/PDA was annealed at 900 oC in an argon atmosphere  for 2 h, and 2 mol/L NaOH solution at 80 oC for 5 h and a 0.5 mol/L H2SO4 solution at 90 oC for 3 h were used to remove the SiO2 template and excess metal ions."
      }
    ]
  },
  {
    "conversation": [
      {
        "input": "Synthesis of single atom Co doped by N supported on carbon",
        "output": "The catalyst is synthesized by impregnation with metal precursor ferric nitrate templated by SiO2\n\nThe template polydopamine-coated silica nanospheres denoted by SiO2@PDA, is first prepared as followed:\n1. Ethanol (96 mL) and deionized water (320 mL) were mixed with NH3·H2O (4 mL), \n2. and then TEOS (4 mL) was added to form a uniform solution. \n3. 32 mL of the  prepared 50 g/L PDA aqueous solution was added to the mixture and stirred for 24 h. \n4. The obtained product was washed by centrifugation with ethanol and water, and then placed in a 60  oC oven under vacuum and collected \n\nAfter the synthesis of template polydopamine-coated silica nanospheres, catalyst synthesis procedures are as followed:\n1. 200 mg SiO2@PDA and 0.1 mol/L  Co(NO3)2·6H2O were dispersed in deionized water and stirred overnight, then centrifuged and dried with water and ethanol to obtain SiO2@Co/PDA. \n2. The resulting mixture was centrifuged, washed, and placed in a 60 oC oven under vacuum to obtain its product SiO2@Co/PDA. \n3. For Co/NC, SiO2@Co/PDA was annealed at 900 oC in an argon atmosphere  for 2 h, and 2 mol/L NaOH solution at 80 oC for 5 h and a 0.5 mol/L H2SO4 solution at 90 oC  for 3 h were used to remove the SiO2 template and excess metal ions."
      }
    ]
  },
  {
    "conversation": [
      {
        "input": "synthesis of single atom Mn supported on f-C3N4",
        "output": "The catalyst is synthesized by impregnation with metal precursor Mn(OAc)3·2H2O\n\nThe synthesis procedures are as followed:\n1. uniform mixing of dicyandiamide (DCDA, 9 g) and 2-amino-5-fluorobenzonitrile (150 mg) with Mn(OAc)3·2H2O (21.00 mg). \n2. After this, the mixture was stirred in H2O (45 mL) at 95−100 °C temperature until complete desiccation. \n3. The remaining residue underwent pyrolysis at 550 °C under an aerobic atmosphere"
      }
    ]
  },
  {
    "conversation": [
      {
        "input": "Synthesis of single atom Fe and single atom Se doped by N supported by Carbon",
        "output": "The catalyst is synthesized by impregnation and freeze-drying with metal precursors FeCl2 and Se powders\n\nThe synthesis process are as followed:\n1. FeCl2 (10 mg), Se powders (10 mg), glucose (0.8 g), DICY (0.2 g) were co-dissolved into 5 mL H2O. \n2. After the freeze-drying, the pyrolysis of obtained powders at 900 °C under N2 flow with a heating rate of 5 °C min-1"
      }
    ]
  },
  {
    "conversation": [
      {
        "input": "Synthesis of single atom Fe doped by N supported by Carbon",
        "output": "The catalyst is synthesized by impregnation and freeze-drying with metal precursors FeCl2\n\nThe synthesis process are as followed:\n1. FeCl2 (10 mg), glucose (0.8 g), DICY (0.2 g) were co-dissolved into 5 mL H2O. \n2. After the freeze-drying, the pyrolysis of obtained powders at 900 °C under N2 flow with a heating rate of 5 °C min-1"
      }
    ]
  },
  {
    "conversation": [
      {
        "input": "Preparation of single atom Fe doped by 4 N supported on N-doped Carbon",
        "output": "The catalyst is prepared by impregnation with metal precursor FeCl3·6H2O and support N-doped carbon\n\nThe support N-doped carbon is prepared as followed:\n1. ZnCl2 (0.1 M) and formamide (30 mL) were mixed and sonicated at room temperature for 30 min to form a homogeneous solution, \n2. and then the mixture was transferred to an autoclave and heated at 180 °C for 12 h. \n3. After cooling, the precursor was washed twice with methanol (30 mL), purified three times with deionized water (30  mL), and dried at 60 °C overnight. \n4. The dried precursor was milled, transferred to a quartz boat, and heated to 920 °C for 2 h at a heating rate of 5 °C·min-1 under N2 flow protection (flow rate: 30 sccm)\n\nAfter the preparation of support N-doped carbon the cataylst is synthesized as followed:\n1. N-doped carbon material (50 mg) and FeCl3·6H2O (2.5 mM) were dispersed in 15 mL of DMF and sonicated for 1 h, respectively. \n2. After mixing, the mixture was stirred at room temperature for 24 h, washed three times with DMF (30 mL), and dried at 80 °C for 12 h. \n3. Finally,  it was heated under the protection of N2 (flow rate: 30 sccm) and kept at 900 °C for 2 h at a heating rate of 5 °C min-1"
      }
    ]
  },
  {
    "conversation": [
      {
        "input": "Preparation of single atom Fe doped by 4 N and 2 S supported on N-doped Carbon",
        "output": "The catalyst is prepared by impregnation with metal precursor FeCl3·6H2O and support S, N-doped carbon\n\nThe support S, N-doped carbon is prepared as followed:\n1. thiourea, ZnCl2 (0.1 M) and formamide (30 mL) were mixed and sonicated at room temperature for 30 min to form a homogeneous solution, \n2. and then the mixture was transferred to an autoclave and heated at 180 °C for 12 h. \n3. After cooling, the precursor was washed twice with methanol (30 mL), purified three times with deionized water (30  mL), and dried at 60 °C overnight. \n4. The dried precursor was milled, transferred to a quartz boat, and heated to 920 °C for 2 h at a heating rate of 5 °C·min-1 under N2 flow protection (flow rate: 30  sccm)\n\nAfter the preparation of support S, N-doped carbon, the catalyst is synthesized as followed:\n1. S, N-doped carbon material (50 mg) and FeCl3·6H2O (2.5 mM) were dispersed in 15 mL of DMF and sonicated for 1 h, respectively. \n2. After mixing, the mixture was stirred at room temperature for 24 h, washed three times with DMF (30 mL), and dried at 80 °C for 12 h. \n3. Finally,  it was heated under the protection of N2 (flow rate: 30 sccm) and kept at 900 °C for 2 h at a heating rate of 5 °C min-1"
      }
    ]
  },
  {
    "conversation": [
      {
        "input": "synthesis of single atom Fe doped by 4 N supported on N-doped Carbon",
        "output": "The catalyst is synthesized by impregnation with metal precursor Fe2+ acetate and support ZIF-8\n\nThe synthesis procedures are as followed:\n1. Fe2+ acetate (Fe(CH3CO2)2, 98%, Sigma-Aldrich), 1,10phenanthroline (C12H8N2, ≥99%, Sigma-Aldrich), and ZIF-8 (ZnN4C8H12, Basolite Z1200, BASF) precursors were mixed using a dry ball-mill (BML-2, DAIHAN Scientific) in four cycles of 30 min each at 400 rpm. \n2. The ball-milling process was conducted in a ZrO2 crucible containing 100 zirconia balls (diameter = 5 mm). \n3. The precursor mixture consisted of a 2:8 mass ratio of 1,10-phenanthroline to ZIF-8, with 0.5 wt % of each metal. \n4. pyrolyze the precursor mixture at 1050 °C under Ar flow (200 mL min−1) for 1 h."
      }
    ]
  },
  {
    "conversation": [
      {
        "input": "synthesis of single atom Co doped by 4 N supported on N-doped Carbon",
        "output": "The catalyst is synthesized by impregnation with metal precursor Co2+ acetate tetrahydrat and support ZIF-8\n\nThe synthesis procedures are as followed:\n1. Co2+ acetate tetrahydrate (Co(CH3CO2)2·4H2O,  ≥98%, Sigma-Aldrich), 1,10phenanthroline (C12H8N2, ≥99%, Sigma-Aldrich), and ZIF-8 (ZnN4C8H12, Basolite Z1200, BASF) precursors were mixed using a dry ball-mill (BML-2, DAIHAN Scientific) in four cycles of 30 min each at 400 rpm. \n2. The ball-milling process was conducted in a ZrO2 crucible containing 100 zirconia  balls (diameter = 5 mm). \n3. The precursor mixture consisted of a 2:8 mass ratio of 1,10-phenanthroline to  ZIF-8, with 0.5 wt % of each metal. \n4. pyrolyze the precursor mixture at 1050 °C under Ar flow (200 mL min−1) for 1 h."
      }
    ]
  },
  {
    "conversation": [
      {
        "input": "synthesis of single atom Ni doped by 4 N supported on N-doped Carbon",
        "output": "The catalyst is synthesized by impregnation with precursor Ni2+ acetate tetrahydrate and support ZIF-8\n\nThe synthesis procedures are as followed:\n1.Ni2+ acetate tetrahydrate (Ni(CH3CO2)2·4H2O, 98%, Sigma-Aldrich), 1,10phenanthroline (C12H8N2, ≥99%, Sigma-Aldrich), and ZIF-8 (ZnN4C8H12, Basolite Z1200, BASF) precursors were mixed using a dry ball-mill (BML-2, DAIHAN Scientific) in four cycles of 30 min each at 400 rpm. \n2. The ball-milling process was conducted in a ZrO2 crucible containing 100 zirconia  balls (diameter = 5 mm). \n3. The precursor mixture consisted of a 2:8 mass ratio of 1,10-phenanthroline to  ZIF-8, with 0.5 wt % of each metal. \n4. pyrolyze the precursor mixture at 1050 °C under Ar flow (200 mL min−1) for 1 h."
      }
    ]
  },
  {
    "conversation": [
      {
        "input": "Synthesis of single atom Fe doped by 4 N and SO2 supported on N-doped carbon",
        "output": "The catalyst is synthesized in a framework of ZIF-8 synthesis with S-dopant KSCN\n\nThe precursor FeCp2@ZIF-8 is first prepared in a framework of ZIF-8 synthesis with metal precursor FeCp2:\n1. 2.38 g of Zn(NO3)2·6H2O and 465 mg FeCp2 were dissolved in 60 mL MeOH to obtain solution A. \n2. 2.638 g 2-methylimidazole was dissolved in 30 mL MeOH to obtain solution B. \n3. Then, solution B was added into solution A, and the resulting  mixed solution stirred for 24 h at room temperature. \n4. The obtained FeCp2@ZIF-8 product was collected by centrifugation, washed with MeOH and then dried under vacuum at 70 °C overnight. \n\nThe synthesis procedures are as followed:\n1. 58.4 mg of KSCN was dissolved in 6 mL of MeOH to obtain a  0.1 mol/L KSCN solution. \n2. Then 200 mg of FeCp2@ZIF-8 was added into this solution. The resulting suspension was then ultrasonicated and stirred for 1 hour at room temperature. \n3. The obtained FeCp2@ZIF-8-S product was collected by centrifugation and dried under vacuum at  70 °C overnight. \n4. The FeCp2@ZIF-8-S powder was then pyrolyzed at 950 °C under a N2 atmosphere for 3 h using a heating rate of 5 °C/min."
      }
    ]
  },
  {
    "conversation": [
      {
        "input": "Synthesis of single atom Pd supported on TRIDAP",
        "output": "The catalyst is synthesized by impregnation with metal precursor K2PdCl4 and support TRIDAP\n\nThe support TRIDAP is prepared as followed:\n1. 2,6 DAP (10 mmol, 1 equiv) and Na2CO3 (2 equiv) were added to a three-necked roundbottom flask containing 200 mL of dioxane as a solvent.\n2. Subsequently, CCl3 (15 mmol, 1.5 equiv) was slowly added to the reaction mixture while maintaining a temperature range of 0−5 °C. \n3. The reaction mixture was then stirred for 2 h before being heated to 100 °C using an oil bath for 24 h. \n4. Upon completion of the reaction, a pale, yellow colored slurry was collected via filtration. \n5. The collected material was washed several times using Milli-Q water, ethanol, and acetone. \n6. Finally, the resulting material was dried at 70 °C to yield the product (90% yield). \n\nAfter the preparation of support TRIDAP, the catalyst is synthesized by impregnation as followed:\n1. 300 mg of TRIDAP organic material was first dispersed in 100 mL of Milli-Q water and the mixture sonicated for 15−20 min, followed by the slow addition of a solution of K2PdCl4 (3 wt %, 50 mL) during sonication and subsequent sonication for an additional 20 min. \n2. The mixture was then heated at 90 °C for 24 h. \n3. The resulting material was filtered, washed with Milli-Q water, and dried overnight at 75 °C. \n4. The dried material was redispersed in 50 mL of Milli-Q water, followed by slow addition of aqueous NaBH4 as a reducing agent, with stirring for 1 h. \n5. The final product, the Pd1@TRIDAP catalyst, was collected via filtration and washed with water, ethanol, and acetone successively to remove impurities, resulting in a catalyst ready for various catalytic applications."
      }
    ]
  },
  {
    "conversation": [
      {
        "input": "Synthesis of single atom Ni doped by 5 N supported on N-doped carbon",
        "output": "The catalyst is synthesized by imipregnation with metal precursor Ni(NO3)2·6H2O and support ZIF-8\n\nThe support ZIF-8 is prepared as followed:\n1. 6.98g Zn(NO3)2·6H2O and 7.7g 2-methylimidazole were dissolved in 100 mL methanol, and then mixed and left to stand overnight.\n2. The as-obtained precipitates were centrifuged and washed with methanol three times and dried in a vacuum at 65 °C for overnight. \n\nAfter the preparation of ZIF-8, the catalyst is synthesized as followed:\n1. The powder of ZIF-8 was placed in a tube furnace and then heated to 600 °C for 2 h at the heating rate of 5 °C min-1 under flowing Ar gas. \n2. After the temperature was naturally cooled down to room temperature, 100 mg calcined ZIF-8 powder was dispersed in ethanol and 2 mL of 10 mg/mL of Ni(NO3)2·6H2O solution was added. \n3. The  powder obtained by drying was mixed with urea in a mass ratio of 1:5 and calcined under Ar gas to 900°C for 2 h."
      }
    ]
  },
  {
    "conversation": [
      {
        "input": "Synthesis of single atom Ni supported on N and O doped hollow carbon",
        "output": "The catalyst is synthesized by impregnation with metal precursor nickel nitrate hydrate and temlate silica nanoparticles\n\nThe template Silica nanoparticles are prepared as followed:\n1. a solution containing 100 mL of ammonia, 350 mL of ethanol, and 150 mL of deionized (DI) water was stirred at room temperature (700 rpm) for 30 min. \n2. Thereafter, 50 mL of TEOS was added to the abovementioned solution and stirred (700 rpm) for 3 h. \n3. After the reaction, the stirred solution was centrifuged (7000 rpm, 10 min) and washed with IPA three times. \n4. The silica nanoparticles were dried in a vacuum oven at 60 °C for 24 h.\n\nAfter the preparation of template Silica nanoparticles, the catalyst is synthesized as followed:\n1. dopamine (250 mg) was dissolved in 3 mL of ethanol and 6 mL of DI water under stirring at 700 rpm. \n2. Subsequently, a nickel nitrate hydrate (0.5 mmol) aqueous solution was added to the solution. \n3. Afterward, 3 mL of a THF solution containing PS-b-PEO was added dropwise to the resulting solution. \n4. Next, 25 mL of a DI water solution containing 250 mg of silica nanoparticles and 30 mg of tris buffer were added to this solution under stirring.\n5. After 20 h of reaction , the product was washed with DI water three times, collected through centrifugation (8000 rpm, 10 min), and dried in a vacuum oven at 60 °C. \n6. The obtained powder was placed in a quartz boat and heated under a flow of nitrogen gas. \n7. The temperature was increased  from 25 to 100 °C at a rate of 2 °C min−1 and maintained at 100 °C for 2 h. \n8. The temperature was also increased to 800 °C at a rate of 2  °C min−1 and maintained at 800 °C for 3 h. \n9. The obtained black powder was further treated with a 4 M NaOH solution at 50 °C for 20 h under stirring to remove the silica template. \n10. It was then washed with DI water until its pH reached 7 and dried in a vacuum oven at 60 °C."
      }
    ]
  },
  {
    "conversation": [
      {
        "input": "synthesis of atomically dispersed Mn doped by N supported Carbon",
        "output": "The catalyst is prepared in a framework of ZIF-8 synthesis with the following procedures:\n1. 1.314g of 2-mehtylimidazole was dissolved in 15 mL of methanol to form solution A\n2. 0.167g  of Mn(NO3)2·4H2O and 0.397g of Zn(NO3)2·6H2O were dissolved in 15 mL of methanol to form solution B. \n3. Then, solution A was added into solution B dropwise under stirring. \n4. The mixture was kept under stirring for 24 h, and the precipitate was separated by centrifugation and washed with methanol for three times.\n5. After freeze-drying overnight under vacuum, Mn-ZIF precursor was obtained as powder form. \n6. Mn-ZIF precursor was then loaded into a corundum crucible and transferred into a tube furnace with an argon flow for the subsequent pyrolysis. The specific program of pyrolysis is: from 25°C to 900 °C  with a ramping rate of 5°C min-1, kept at 900 °C for 2 h under argon atmosphere with a flow rate  of 30 mL min-1. \nFor yielding other metal-ZIF precursors, the same method was used while the molar ratio among Zn and other metal ions was kept constant."
      }
    ]
  },
  {
    "conversation": [
      {
        "input": "Synthesis of single atom Fe supported on N-doped carbon",
        "output": "The catalyst is synthesized by impregnation with metal precursor Fe(acac)3\n\nThe syntheis procedures are as followed:\n1. 2-methylimidazole (1314 mg) was dissolved in 15 mL methanol in flask A.  \n2. Zn(NO3)2·6H2O (1190 mg) and Fe(acac)3 (141 mg) was dissolved in 30 mL methanol under ultrasound for 15 min to form a clear solution in flask B. \n3. Then, flask B was subsequently added  into flask A with ultrasound for 30 min and vigorous stirring for 12 h at room temperature. \n4. The  obtained product was separated by centrifugation and washed subsequently with methanol for twice and finally dried at 60 °C under vacuum for overnight. \n5. The power of Fe(acac)3@ZIF-8  was transferred into a ceramic boat and placed in a tube furnace. \n6. The sample was heated to 950  °C with a heating rate of 5 °C min-1 and kept at 900 °C for 3h under flowing Ar gas and then  naturally cooled to room temperature."
      }
    ]
  },
  {
    "conversation": [
      {
        "input": "synthesis of single atom Pt doped by S and X supported on carbon",
        "output": "The catalyst is synthesized by impregnation with metal precursor H2PtCl6-5.5H2O with NaX zeolite template\n\nThe synthesis procedures are as followed:\n1. 5 g of NaX zeolite was introduced into a plugflow quartz reactor and heated to 823 K (ramp: 2 K min−1) under He flow. \n2. At the target temperature, acetylene/H2S (1.4%/1.4% in He) mixed gas at a flow rate of 280 mL min−1 was introduced into the reactor for 24 h. \n3. After the CVD, the sample was further heat-treated at 1073 K (ramp: 2 K min−1) for 3 h under 5% H2S/He flow (80 mL  min−1). \n4. The resultant carbon/zeolite composite was etched with an aqueous HF/HCl solution (1.1/0.8 wt %, 800 mL) twice in order to remove the zeolite template. \n5. The HSC sample was collected by filtration, thoroughly washed with deionized water and dried at 373 K overnight. \n6. 0.3 g of the carbon support was dispersed in 100 mL of deionized water. \n7. Subsequently, 0.042 g of H2PtCl6-5.5H2O (Kojima Chemicals, Japan) was added to the solution. \n8. The water was evaporated at 353 K under 300 mbar pressure and the resultant sample was dried at 373 K overnight. \n9. After drying, the sample was reduced at 523 K (ramp: 5 K  min−1) for 3 h under H2 flow (200 mL min−1)."
      }
    ]
  },
  {
    "conversation": [
      {
        "input": "synthesis of single atom Co doped by N supported on graphene",
        "output": "The catalyst is synthesized by impregnation and freeze-drying with metal precursor CoCl2·6H2O and support Graphene oxide (GO)\n\nThe synthesis procedures are as followed:\n1. Graphene oxide (GO) suspension was prepared by mixing 100 mg of GO powder with 100 mL of deionized water and sonicating for 3 h to obtain a homogeneous dispersion.  \n2. CoCl2·6H2O (1 mL; 3 mg mL−1) aqueous solution was added dropwise into the GO suspension under vigorous sonication and sonicated for another 30 min, followed by rapid freezing in liquid nitrogen. \n3. The precursor was freeze-dried at −70 °C. \n4. The dried precursor was then heated at the rate of 20 °C min−1 to 750 °C under a gas flow of 150 sccm Ar + 50 sccm NH3 and kept at this  temperature for 1 h"
      }
    ]
  },
  {
    "conversation": [
      {
        "input": "synthesis of single atom Co supported on graphene",
