Repository: aobozhang2025/data-driven-LLM-SAC

All data are saved in the "data" folder

To simiplify the code validation process, we write each method in Python in a separate .py file. Please use Python IDE such as PyCharm to run the script step by step by clicking on the green arrow close to "if __name__ == "__main__"

1. cleaned and classified data are saved in qa-pairs-classified

2. run convert_folder_of_qa_txt_to_single_json.py to generate .json files in json folder

3. run split_qa_pairs_in_json_randomly_for_testing.py to split testing set by stratified sampling, you can change the ratio of splitting by how much to be used in training.

File: data/json/C-based_d-block.json (part 6 of 7)
[
        "output": "The catalyst is synthesized by impregnation and freeze-drying with metal precursor CoCl2·6H2O and support Graphene oxide (GO)\n\nThe synthesis procedures are as followed:\n1. Graphene oxide (GO) suspension was prepared by mixing 100 mg of GO powder with 100 mL of deionized water and sonicating for 3 h to obtain a homogeneous dispersion.  \n2. CoCl2·6H2O (1 mL; 3 mg mL−1) aqueous solution was added dropwise into the GO suspension under vigorous sonication and sonicated for another 30 min, followed by rapid freezing in liquid nitrogen. \n3. The precursor was freeze-dried at −70 °C. \n4. The dried precursor was then heated at the rate of 20 °C min−1 to 750 °C under a gas flow of 200 sccm Ar and kept at this  temperature for 1 h"
      }
    ]
  },
  {
    "conversation": [
      {
        "input": "Preparation of single atom Pt doped by Polyoxometalate supported on active carbon",
        "output": "The catalyst is synthesized by impregnation with metal precursor Pt(acac)2 and support active carbon (AC)\n\nThe synthesis procedures are as followed:\n1. in a 15 mL centrifuge tube containing 0.9 g of AC, an Polyoxometalate (Phosphomolybdic acid (H3PMo12O40, PMA), phosphotungstic acid (H3PW12O40, PTA), silicomolybdic acid (H4SiMo12O40, SMA), or tungstosilicic acid (H4SiW12O40, STA) ) solution (54 μmol, 100 mg in 10 mL acetone) was introduced dropwise and mixed with AC by vigorous stirring (800 rpm for 5 h) and sonication (5 min). \n2. Afterward, the sample was centrifuged at 8000 rpm for 3 min and dried in an oven at 70 °C for 0.5 h. \n3. The same steps were applied for the loading of an equimolar amount of Pt(acac)2 (54 μmol, 0.017 g in 1 mL of acetone)  onto SMA-modified AC.\n4. Finally, the dried sample was reduced in 5% H2/N2 (gas flow rate: 100 mL/min) at 160 °C for 1 h."
      }
    ]
  },
  {
    "conversation": [
      {
        "input": "synthesis of single atom Mn supported on N-doped carbon",
        "output": "The catalyst is synthesized by impregnation with metal precursor MnCl2•4H2O and N-doped carbon\n\nThe synthesis procedures are as followed:\n1. dicyandiamide (1 g) is dissolved in deionized water (20 mL) at 60 °C, and then appropriate amount of MnCl2•4H2O is added into the solution and stirred sufficiently. \n2. The solution is heated to 110 °C to completely remove water, then the obtained mixture is heated from room temperature to 600 °C at a rate of 10 °C/min and maintained at the temperature for 3 h under nitrogen atmosphere."
      }
    ]
  },
  {
    "conversation": [
      {
        "input": "Synthesis of the Co doped by N supported on carbon",
        "output": "The catalyst is synthesized by impregnation with metal precursor Co(OAc)2·4H2O\n\nThe synthesis procedures are as followed:\n1. A 0.5 mmol portion of Co(OAc)2·4H2O (125 mg) was dissolved in 40 mL of ethanol. \n2. An ethanol solution (10 mL) of 1,10-phenanthroline (Phen, 1.0 mmol, 180 mg) was added dropwise, and the reaction mixture was sonicated for 30 min. \n3. Phen (90 mg) and Mg(OH)2 (4 g) were then added, and the reaction mixture was further sonicated for 30 min. The mixture was then refluxed at 60 °C for 4 h. \n4. The ethanol solvent was removed by rotary evaporation, and the remaining solids were dried overnight in air and finely ground. \n5. The powder was calcinated at 900 °C for 2 h under a nitrogen atmosphere (ramping rate: 2 °C/min). A black solid was obtained. \n6. It was stirred in a 1 M HNO3 solution at room temperature for 2 h to remove the MgO support. \n7. The solid was further washed with ultrapure water until the filtrate became neutral. The solid was dried in air at room temperature overnight."
      }
    ]
  },
  {
    "conversation": [
      {
        "input": "synthesis of single atom Ru doped by N supported on carbon",
        "output": "The catalyst is synthesized by a framework of ZIF-8 synthesis\n\nThe catalyst is prepared as followed:\n1. 79.2 mmol of 2-methylimidazole was dissolved in 80 mL of methanol with vigorous stirring\n2. then 10.1 mmol Zn(NO3)3·6H2O with 0.52 mmol of Ru(acac)3 in 40 mL  methanol was poured into above solution with vigorous stirring for 24 h at room temperature. \n3. The obtained precipitates were separated by centrifugation and washed with methanol for several times and finally dried in vacuum at 50 °C for overnight. \n4. The as-obtained precursor was transferred into a quartz boat and placed in a tube furnace, then heated to the desired temperature (950 °C) for 1 h at the heating rate of  5 °C·min-1 under flowing10% H2/Ar mix gas and then naturally cooled to room temperature, \n5. then prebleached in 1 M HNO3 to remove unstable species."
      }
    ]
  },
  {
    "conversation": [
      {
        "input": "Synthesis of the single metal atom Fe supported on N,S-doped carbon",
        "output": "The catalyst is synthesized with template silica nanosphere\n\nThe silica nano spheres are prepared as followed:\n1. TEOS (tetraethyl orthosilicate, 6 ml) was added into ethanol (210 ml) under stirring. \n2. Then ammonium hydroxide (25 wt%, 7.2 ml) and water (42 ml) were added to the  above solution dropwise. \n3. The mixture was kept at room temperature for 24 h under stirring,  forming the white suspension. \n4. The solid precipitate was subsequently separated by using the centrifuge at 8500 rpm for 10 min and washed by water and ethanol for 3 times.\n5. Finally, the SiO2 nanospheres were obtained in the vacuum oven at 65 °C for 12 h.  \n\nAfter the preparation of silica nanospheres, the catalyst is prepared as followed:\n1. 1-allyl-2-thiourea (1.0 g) and silica nanospheres (1.0 g) were mixed in the  deionized water (5 ml) with 5 mg Fe(NO3)3 in a glass bottle at 80 °C for 2 h, respectively. \n2. The dissolved 1-allyl-2-thiourea and metal precursor can form a clear solution in the deionized water, facilitating its adsorption on the template (silica sphere) surface. \n3. The  samples can be obtained by a slow evaporation process (60 °C in the oven). \n4. The achieved above  materials were then calcined at 900 °C for 3 h under an inert atmosphere. The ramp rate of the  carbonization process is 5 °C min-1. \n5. remove the silica nanospheres template by using 5 M NaOH hot solution and then acid leaching."
      }
    ]
  },
  {
    "conversation": [
      {
        "input": "Synthesis of the single metal atom Co supported on N,S-doped carbon",
        "output": "The catalyst is synthesized with template silica nanosphere\n\nThe silica nano spheres are prepared as followed:\n1. TEOS (tetraethyl orthosilicate, 6 ml) was added into ethanol (210 ml) under stirring. \n2. Then ammonium hydroxide (25 wt%, 7.2 ml) and water (42 ml) were added to the  above solution dropwise. \n3. The mixture was kept at room temperature for 24 h under stirring,  forming the white suspension. \n4. The solid precipitate was subsequently separated by using the centrifuge at 8500 rpm for 10 min and washed by water and ethanol for 3 times.\n5. Finally, the SiO2 nanospheres were obtained in the vacuum oven at 65 °C for 12 h.  \n\nAfter the preparation of silica nanospheres, the catalyst is prepared as followed:\n1. 1-allyl-2-thiourea (1.0 g) and silica nanospheres (1.0 g) were mixed in the deionized water (5 ml) with 5 mg Co(NO3)2 in a glass bottle at 80 °C for 2 h, respectively. \n2. The dissolved 1-allyl-2-thiourea and metal precursor can form a clear solution in the deionized water, facilitating its adsorption on the template (silica sphere) surface. \n3. The  samples can be obtained by a slow evaporation process (60 °C in the oven). \n4. The achieved above  materials were then calcined at 900 °C for 3 h under an inert atmosphere. The ramp rate of the carbonization process is 5 °C min-1. \n5. remove the silica nanospheres template by using 5 M NaOH hot solution and then acid leaching."
      }
    ]
  },
  {
    "conversation": [
      {
        "input": "Synthesis of the single metal atom Ni supported on N,S-doped carbon",
        "output": "The catalyst is synthesized with template silica nanosphere\n\nThe silica nano spheres are prepared as followed:\n1. TEOS (tetraethyl orthosilicate, 6 ml) was added into ethanol (210 ml) under stirring. \n2. Then ammonium hydroxide (25 wt%, 7.2 ml) and water (42 ml) were added to the  above solution dropwise. \n3. The mixture was kept at room temperature for 24 h under stirring,  forming the white suspension. \n4. The solid precipitate was subsequently separated by using the centrifuge at 8500 rpm for 10 min and washed by water and ethanol for 3 times.\n5. Finally, the SiO2 nanospheres were obtained in the vacuum oven at 65 °C for 12 h.  \n\nAfter the preparation of silica nanospheres, the catalyst is prepared as followed:\n1. 1-allyl-2-thiourea (1.0 g) and silica nanospheres (1.0 g) were mixed in the  deionized water (5 ml) with 5 mg Ni(NO3)2 in a glass bottle at 80 °C for  2 h, respectively. \n2. The dissolved 1-allyl-2-thiourea and metal precursor can form a clear solution in the deionized water, facilitating its adsorption on the template (silica sphere) surface. \n3. The  samples can be obtained by a slow evaporation process (60 °C in the oven). \n4. The achieved above  materials were then calcined at 900 °C for 3 h under an inert atmosphere. The ramp rate of the  carbonization process is 5 °C min-1. \n5. remove the silica nanospheres template by using 5 M NaOH hot solution and then acid leaching."
      }
    ]
  },
  {
    "conversation": [
      {
        "input": "Preparation of single atom Fe supported on UiO-66",
        "output": "The catalyst is synthesized by impregnation with metal precursor FeCl3·6H2O and support UiO-66\n\nThe support UiO-66 is prepared as followed:\n1. 20 mg of ZrCl4 and 14.25 mg of H2BDC were dissolved in 10 mL of DMF containing 1.83 mL of HOAc. \n2. The mixture was sealed into a 20 mL glass vial and allowed to react at 120 °C for 24 h. \n3. The white product was collected by centrifugation and washed with DMF and menthol. \n4. After washing, the product was immersed in the methanol to exchange out the DMF, followed by drying under vacuum at 60 °C overnight.\n\nAfter the synthesis of support UiO-66, the catalyst synthesis procedures are prepared as followed:\n1. 40 mg of UiO-66 and 80 mg of FeCl3·6H2O were ultrasonically dispersed in 4 mL of MeCN. \n2. The mixture was transferred into a 7 mL microwave vessel and sealed. \n3. The reaction was then rapidly heated to 85 °C by a microwave reactor (CEM Discover SP) and held at this temperature for 30 min with continuous stirring. \n4. After cooling to room temperature, the solid was isolated by centrifugation and washed with H2O and methanol to remove the excess Fe3+.\n5. The synthesized  Fe-UiO-66 was obtained by dried at 60 °C under vacuum."
      }
    ]
  },
  {
    "conversation": [
      {
        "input": "synthesis of single atom Ir supported on NiO/CC",
        "output": "The catalyst is synthesized by impregnation with metal precursor chloroiridic acid and support NiO/carbon cloth\n\nThe support NiO/carbon cloth is prepared as followed:\n1. the carbon cloth (CC) was first treated with concentrated HNO3 at 130 °C to remove impurities and then washed with deionized water several times to ensure a sufficiently clean surface. \n2. The cleaned CC (1 × 3 cm) was then immersed into a 20 mL aqueous solution containing 0.8  g of Ni(NO3)2·6H2O and 0.8 g of hexamethylenetetramine (HMT). \n3. The mixed system was then sealed and maintained at 95 °C for 9 h. \n4. The as-deposited CC was then washed with water and dried in air. \n5. The dried CC was subsequently placed in a muffle furnace and heated to 350 °C from room temperature in 20 min. \n6. maintaining at 350 °C for 2 h and cooled to room temperature\n\nAfter the preparation of support NiO/carbon cloth (NiO/CC), the catalyst is synthesized as followed:\n1. immersing a piece of NiO/CC into a 0.2mg/mL chloroiridic acid ethanol solution for 10 min and then taken out and dried at 80 °C. \n2. Subsequently, the dried carbon cloth (CC) was placed in a muffle furnace and heated to 350 °C in 20 min. \n3. After maintaining at 350 °C for 2 h, the CC was cooled to room temperature and washed with water several times. \n4. drying the carbon cloth (CC) in air."
      }
    ]
  },
  {
    "conversation": [
      {
        "input": "synthesis of single site Ru supported on C",
        "output": "The catatyst is synthesized by impregnation with metal precursor Ru(iii) acetylacetonate and support activated carbon\n\nThe synthesis procedures are as followed:\n1. Activated carbon was initially ground to obtain a powder (150–200 mesh). \n2. Ru(iii) acetylacetonate (Aldrich) was dissolved in the required solvent (2.7 ml). \n3. The solution was then added dropwise, with stirring, to the activated carbon (0.99 g) to obtain a catalyst with a final metal loading of 1 wt.%. \n4. The resulting powder was dried at a temperature 5–10 °C higher than the boiling point of the solvent used for 16 h under a flow of N2. \n5. Wherever possible, extra dry solvents sealed under nitrogen were used."
      }
    ]
  },
  {
    "conversation": [
      {
        "input": "synthesis of single site Pd supported on C",
        "output": "The catatyst is synthesized by impregnation with metal precursor Pd(ii) acetylacetonate and support activated carbon\n\nThe synthesis procedures are as followed:\n1. Activated carbon was initially ground to obtain a powder (150–200 mesh). \n2. Pd(ii) acetylacetonate (Aldrich) was dissolved in the required solvent (2.7 ml). \n3. The solution was then added dropwise, with stirring, to the activated carbon (0.99 g) to obtain a catalyst with a final metal loading of 1 wt.%. \n4. The resulting powder was dried at a temperature 5–10 °C higher than the boiling point of the solvent used for 16 h under a flow of N2. \n5. Wherever possible, extra dry solvents sealed under nitrogen were used."
      }
    ]
  },
  {
    "conversation": [
      {
        "input": "synthesis of single site Pt supported on C",
        "output": "The catatyst is synthesized by impregnation with metal precursor Pt(ii) 2,4-pentanedionate and support activated carbon\n\nThe synthesis procedures are as followed:\n1. Activated carbon was initially ground to obtain a powder (150–200 mesh). \n2. Pt(ii) 2,4-pentanedionate (Alfa Aesar) was dissolved in the required solvent (2.7 ml). \n3. The solution was then added dropwise, with stirring, to the activated carbon (0.99 g) to obtain a catalyst with a final metal loading of 1 wt.%. \n4. The resulting powder was dried at a temperature 5–10 °C higher than the boiling point of the solvent used for 16 h under a flow of N2. \n5. Wherever possible, extra dry solvents sealed under nitrogen were used."
      }
    ]
  },
  {
    "conversation": [
      {
        "input": "Preparation of single atom Ir doped by N supported on Carbon",
        "output": "The catatyst is synthesized by impregnation with metal precursor Ir(acac)3 and support carbon\n\nThe synthesis procedures are as followed:\n1. Zn(NO3)2·6H2O (1.069 g, 3.6 mmol) and Ir(acac)3 (176 mg, 0.36 mmol) were dissolved in 15 ml methanol\n2. the resulting solution was then added into 10 ml of methanol containing 1.161 g (14.2 mmol) 2-methylimidazole. \n3. After vigorously stirring for 5 min, the mixed solutions were kept at room temperature without stirring for 20 h. \n4. The Ir(acac)3@ZIF-8 nanocrystal was collected by centrifugation, washed four times with methanol and dried in vacuum overnight. \n5. The powder of Ir(acac)3@ ZIF-8 was then placed in a tube furnace and heated to 900 °C for 3 h at the heating rate of 5 °C min–1 under argon gas (200 ml min–1). \n6. The result powder was calcined twice again with the same condition as above. \n7. After calcination, the samples were cooled to room temperature"
      }
    ]
  },
  {
    "conversation": [
      {
        "input": "Preparation of single atom Pt supported on N-doped carbon",
        "output": "The catatyst is synthesized by impregnation with Pt acetylacetonates and support carbon\n\nThe synthesis procedures are as followed:\n1. A solution of  Zn(NO3)2·6H2O (1.069 g, 3.6 mmol) and Pt acetylacetonates (0.22–0.36 mmol) were dissolved in 15 ml methanol at 30–55 °C\n2. the resulting solution was subsequently added to10 ml of methanol containing 2-methylimidazole (1.161 g, 14.2 mmol). \n3. After vigorously stirring for 5 min, the mixed solutions were kept at room temperature without stirring for 20 h. \n4. The solid products were collected by centrifugation and washed four times with methanol and dried in vacuum overnight. \n5. The powders of the metal acetylacetonates @ZIF-8 were placed in a tube furnace and heated to 800/900 °C for 3 h at a heating rate of 5 °C min–1 under argon gas (200 ml min–1). \n6. After calcination, the samples were cooled to room temperature"
      }
    ]
  },
  {
    "conversation": [
      {
        "input": "Preparation of single atom Pd supported on N-doped carbon",
        "output": "The catatyst is synthesized by impregnation with Pd acetylacetonates and support carbon\n\nThe synthesis procedures are as followed:\n1. A solution of  Zn(NO3)2·6H2O (1.069 g, 3.6 mmol) and Pd acetylacetonates (0.22–0.36 mmol) were dissolved in 30 ml methanol at 30–55 °C\n2. the resulting solution was subsequently added to10 ml of methanol containing 2-methylimidazole (1.161 g, 14.2 mmol). \n3. After vigorously stirring for 5 min, the mixed solutions were kept at room temperature without stirring for 20 h. \n4. The solid products were collected by centrifugation and washed four times with methanol and dried in vacuum overnight. \n5. The powders of the metal acetylacetonates @ZIF-8 were placed in a tube furnace and heated to 800/900 °C for 3 h at a heating rate of 5 °C min–1 under argon gas (200 ml min–1). \n6. After calcination, the samples were cooled to room temperature"
      }
    ]
  },
  {
    "conversation": [
      {
        "input": "Preparation of single atom Ru supported on N-doped carbon",
        "output": "The catatyst is synthesized by impregnation with Ru acetylacetonates and support carbon\n\nThe synthesis procedures are as followed:\n1. A solution of  Zn(NO3)2·6H2O (1.069 g, 3.6 mmol) and Ru acetylacetonates (0.22–0.36 mmol) were dissolved in 15 ml methanol at 30–55 °C\n2. the resulting solution was subsequently added to10 ml of methanol containing 2-methylimidazole (1.161 g, 14.2 mmol). \n3. After vigorously stirring for 5 min, the mixed solutions were kept at room temperature without stirring for 20 h. \n4. The solid products were collected by centrifugation and washed four times with methanol and dried in vacuum overnight. \n5. The powders of the metal acetylacetonates @ZIF-8 were placed in a tube furnace and heated to 800/900 °C for 3 h at a heating rate of 5 °C min–1 under argon gas (200 ml min–1). \n6. After calcination, the samples were cooled to room temperature"
      }
    ]
  },
  {
    "conversation": [
      {
        "input": "Preparation of single atom Mo supported on N-doped carbon",
        "output": "The catatyst is synthesized by impregnation with Mo acetylacetonates and support carbon\n\nThe synthesis procedures are as followed:\n1. A solution of  Zn(NO3)2·6H2O (1.069 g, 3.6 mmol) and Mo acetylacetonates (0.22–0.36 mmol) were dissolved in 15 ml methanol at 30–55 °C\n2. the resulting solution was subsequently added to10 ml of methanol containing 2-methylimidazole (1.161 g, 14.2 mmol). \n3. After vigorously stirring for 5 min, the mixed solutions were kept at room temperature without stirring for 20 h. \n4. The solid products were collected by centrifugation and washed four times with methanol and dried in vacuum overnight. \n5. The powders of the metal acetylacetonates @ZIF-8 were placed in a tube furnace and heated to 800/900 °C for 3 h at a heating rate of 5 °C min–1 under argon gas (200 ml min–1). \n6. After calcination, the samples were cooled to room temperature"
      }
    ]
  },
  {
    "conversation": [
      {
        "input": "Preparation of single atom Ni supported on N-doped carbon",
        "output": "The catatyst is synthesized by impregnation with Ni acetylacetonates and support carbon\n\nThe synthesis procedures are as followed:\n1. A solution of  Zn(NO3)2·6H2O (1.069 g, 3.6 mmol) and Ni acetylacetonates (0.22–0.36 mmol) were dissolved in 15 ml methanol at 30–55 °C\n2. the resulting solution was subsequently added to10 ml of methanol containing 2-methylimidazole (1.161 g, 14.2 mmol). \n3. After vigorously stirring for 5 min, the mixed solutions were kept at room temperature without stirring for 20 h. \n4. The solid products were collected by centrifugation and washed four times with methanol and dried in vacuum overnight. \n5. The powders of the metal acetylacetonates @ZIF-8 were placed in a tube furnace and heated to 800/900 °C for 3 h at a heating rate of 5 °C min–1 under argon gas (200 ml min–1). \n6. After calcination, the samples were cooled to room temperature"
      }
    ]
  },
  {
    "conversation": [
      {
        "input": "Preparation of single atom Mn supported on N-doped carbon",
        "output": "The catatyst is synthesized by impregnation with Mn acetylacetonates and support carbon\n\nThe synthesis procedures are as followed:\n1. A solution of  Zn(NO3)2·6H2O (1.069 g, 3.6 mmol) and Mn acetylacetonates (0.22–0.36 mmol) were dissolved in 15 ml methanol at 30–55 °C\n2. the resulting solution was subsequently added to10 ml of methanol containing 2-methylimidazole (1.161 g, 14.2 mmol). \n3. After vigorously stirring for 5 min, the mixed solutions were kept at room temperature without stirring for 20 h. \n4. The solid products were collected by centrifugation and washed four times with methanol and dried in vacuum overnight. \n5. The powders of the metal acetylacetonates @ZIF-8 were placed in a tube furnace and heated to 800/900 °C for 3 h at a heating rate of 5 °C min–1 under argon gas (200 ml min–1). \n6. After calcination, the samples were cooled to room temperature"
      }
    ]
  },
  {
    "conversation": [
      {
        "input": "synthesis of single atom Ir doped by N supported on bulk carbon",
        "output": "The catalyst is synthesized by impregnation with metal precursor IrCl3∙xH2O and support precursor GQDs–NH2 (graphene quantum dots functionalized with amine)\n\nThe support precursor GQDs–NH2 (graphene quantum dots functionalized with amine) are prepared as followed:\n1. 8 grams of pyrene (Sigma, purity >98%) was nitrated into trinitropyrene in 640 millilitres of concentrated HNO3 (70%, Sigma) at 80 °C under refluxing and stirring for 12 h. \n2. After cooling to room temperature, the mixture was washed to neutral pH using deionized (DI) water (18.2 MΩ) by centrifuging. \n3. The resultant yellow 1,3,6-trinitropyrene was then dried under vacuum at room temperature. \n4. Next, 1.2 grams of dried 1,3,6-trinitropyrene powder were dispersed into a solution containing 220 millilitres of DI water and 20 millilitres of concentrated ammonia solution (30%, Sigma). \n5. The above mixture was ultrasonicated in ice water using a batch sonicator for 4 h. \n6. Sixty millilitres of the homogeneous suspension were transferred into a Teflon-lined autoclave (100 millilitres). \n7. The four autoclaves (total 240 millilitres mixture solution) were heated at 200 °C for 10 h. \n8. After natural cooling to room temperature, all the product-containing solution was filtered through a 0.22 μm microporous membrane to remove insoluble carbon product and further concentrated to ~90 millilitres by rotation drying.  \n\nAfter the preparation of GQDs–NH2 (graphene quantum dots functionalized with amine), the synthesis procedures are as followed:\n1. First, 1 gram of IrCl3∙xH2O (Alfa Aesar) was dissolved into 200 millilitres of DI water to prepare the IrCl3 stock solution with a concentration of ~5 milligrams per millilitre. \n2. 7 millilitres of IrCl3 stock solution were added to ~30 millilitres of purified GQDs–NH2 solution (~30 milligrams of GQDs–NH2). \n3. Then, the mixture solution was sonicated in ice water for 15 min, followed by being quickly frozen in liquid nitrogen. \n4. After freeze drying, the as-prepared aerogel-like powder was mixed with urea (VWR) with a mass ratio of 1 to 10 and further heated in a tube furnace to 500 °C under a gas flow of 100 sccm Ar (UHP, Airgas) within 1 h, and kept at the same temperature for another 2 h before cooling to room temperature. \n5. Finally, the powder was collected."
      }
    ]
  },
  {
    "conversation": [
      {
        "input": "synthesis of single atom Ir supported on GO-NH2",
        "output": "The catalyst is synthesized by impregnation with metal precursor IrCl3∙xH2O and support precursor nitrogen-doped graphene support (GO–NH2)\n\nThe synthesis procedures are as followed:\n1. First, to prepare the nitrogen-doped graphene support (GO–NH2), GO (purchased from CYG and used as received) was mixed with urea (VWR) with a mass ratio of 1 to 10, and further heated in a tube furnace to 500 °C under a gas flow of 100 sccm Ar (UHP, Airgas) within 1 h, and then kept at the same temperature for another 2 h before cooling to room temperature. \n2. 1 gram of IrCl3∙xH2O (Alfa Aesar) was dissolved into 200 millilitres of DI water to prepare the IrCl3 stock solution with a concentration of ~5 milligrams per millilitre. \n3. 7 millilitres of IrCl3 stock solution were added to ~30 millilitres of purified GO–NH2 solution (~30 milligrams of GO–NH2). \n4. Then, the mixture solution was sonicated in ice water for 15 min, followed by being quickly frozen in liquid nitrogen. \n5. After freeze drying, the as-prepared aerogel-like powder was mixed with urea (VWR) with a mass ratio of 1 to 10 and further heated in a tube furnace to 500 °C under a gas flow of 100 sccm Ar (UHP, Airgas) within 1 h, and kept at the same temperature for another 2 h before cooling to room temperature. \n6. Finally, the powder was collected."
      }
    ]
  },
  {
    "conversation": [
      {
        "input": "synthesis of single atom Pt supported on N-doped bulk Carbon",
        "output": "The catalyst is synthesized by impregnation with metal precursor H2PtCl6 and support precursor GQDs–NH2 (graphene quantum dots functionalized with amine)\n\nThe support precursor GQDs–NH2 (graphene quantum dots functionalized with amine) are prepared as followed:\n1. 8 grams of pyrene (Sigma, purity >98%) was nitrated into trinitropyrene in 640 millilitres of concentrated HNO3 (70%, Sigma) at 80 °C under refluxing and stirring for 12 h. \n2. After cooling to room temperature, the mixture was washed to neutral pH using deionized (DI) water (18.2 MΩ) by centrifuging. \n3. The resultant yellow 1,3,6-trinitropyrene was then dried under vacuum at room temperature. \n4. Next, 1.2 grams of dried 1,3,6-trinitropyrene powder were dispersed into a solution containing 220 millilitres of DI water and 20 millilitres of concentrated ammonia solution (30%, Sigma). \n5. The above mixture was ultrasonicated in ice water using a batch sonicator for 4 h. \n6. Sixty millilitres of the homogeneous suspension were transferred into a Teflon-lined autoclave (100 millilitres). \n7. The four autoclaves (total 240 millilitres mixture solution) were heated at 200 °C for 10 h. \n8. After natural cooling to room temperature, all the product-containing solution was filtered through a 0.22 μm microporous membrane to remove insoluble carbon product and further concentrated to ~90 millilitres by rotation drying. \n\nAfter the preparation of GQDs–NH2 (graphene quantum dots functionalized with amine), the synthesis procedures are as followed:\n1. First, 1 gram of H2PtCl6 (Sigma) was dissolved into 200 millilitres of DI water to prepare the H2PtCl6 stock solution with a concentration of 5 milligrams per millilitre. \n2. Then, 6 millilitres of H2PtCl6 stock solution was added to ~30 millilitres of purified GQDs–NH2 solution (~30 milligrams of GQDs–NH2), followed by sonication in ice water for 15 min. \n3. The above solution was freeze dried and mixed with urea (VWR) with a mass ratio of 1 to 10, and further heated in a tube furnace to 500 °C under a gas flow of 100 sccm Ar (UHP, Airgas) within 2 h, and then kept at the same temperature for another 1 h before cooling to room temperature. \n4. Finally, the powder was collected"
      }
    ]
  },
  {
    "conversation": [
      {
        "input": "synthesis of single atom Ni supported on N-doped bulk Carbon",
        "output": "The catalyst is synthesized by impregnation with metal precursor Ni(NO3)2∙6H2O and support precursor GQDs–NH2 (graphene quantum dots functionalized with amine)\n\nThe support precursor GQDs–NH2 (graphene quantum dots functionalized with amine) are prepared as followed:\n1. 8 grams of pyrene (Sigma, purity >98%) was nitrated into trinitropyrene in 640 millilitres of concentrated HNO3 (70%, Sigma) at 80 °C under refluxing and stirring for 12 h. \n2. After cooling to room temperature, the mixture was washed to neutral pH using deionized (DI) water (18.2 MΩ) by centrifuging. \n3. The resultant yellow 1,3,6-trinitropyrene was then dried under vacuum at room temperature. \n4. Next, 1.2 grams of dried 1,3,6-trinitropyrene powder were dispersed into a solution containing 220 millilitres of DI water and 20 millilitres of concentrated ammonia solution (30%, Sigma). \n5. The above mixture was ultrasonicated in ice water using a batch sonicator for 4 h. \n6. Sixty millilitres of the homogeneous suspension were transferred into a Teflon-lined autoclave (100 millilitres). \n7. The four autoclaves (total 240 millilitres mixture solution) were heated at 200 °C for 10 h. \n8. After natural cooling to room temperature, all the product-containing solution was filtered through a 0.22 μm microporous membrane to remove insoluble carbon product and further concentrated to ~90 millilitres by rotation drying. \n\nAfter the preparation of GQDs–NH2 (graphene quantum dots functionalized with amine), the synthesis procedures are as followed:\n1. First, 1 gram of Ni(NO3)2∙6H2O (Sigma) was dissolved into 200 millilitres of DI water to prepare the Ni(NO3)2 stock solution with a concentration of ~5 milligrams per millilitre. \n2. Then, 3 millilitres of Ni(NO3)2 stock solution was added to ~30 millilitres of purified GQDs–NH2 solution (~30 milligrams of GQDs–NH2), followed by sonication in ice water for 15 min. \n3. The above solution was freeze dried and mixed with urea (VWR) with a mass ratio of 1 to 10 and further heated in a tube furnace to 750 °C under a gas flow of 100 sccm Ar (UHP, Airgas) within 1 h, and then kept at the same temperature for another 1 h before cooling to room temperature. \n4. Finally, the as-prepared powder was collected."
      }
    ]
  },
  {
    "conversation": [
      {
        "input": "Preparation of single atom Ti supported on reduced graphite oxide",
        "output": "The catalyst is synthesized by impregnation with metal precursor Ti salt (titanium diisopropoxide bis(acetylacetonate)) and support reduced graphite oxide\n\nThe synthesis procedures are as followed:\n1. First, 400 mg of graphite oxide was dispersed into 120 ml of isopropanol. \n2. Then, 20 μl of organic Ti salt (titanium diisopropoxide bis(acetylacetonate)) was added into the above solution with continuous magnetic stirring, followed by ultrasonic dispersion for 1 h and magnetic stirring for 20 h. \n3. Afterwards, the above dispersion solution was centrifuged and the resulting precipitation was dried at 85 °C in vacuum for 24 h. \n4. Thereafter, the obtained powder was calcinated at 550 °C for 2 h in a high-purity N2 atmosphere. \n5. After cooling to room temperature, the fluffy black powder was obtained"
      }
    ]
  },
  {
    "conversation": [
      {
        "input": "synthesis of single atom Fe support on N-doped carbon with a high FeN4 active site density",
        "output": "The catalyst is synthesized by impregnation with metal precursor Fe2O3 nanoparticles\n\nThe synthesis procedures are as followed:\n1. Fe2O3 nanoparticles (Alfa-Aesar) with a size of ~5 nm (10 mg) and zinc nitrate hexahydrate (6.78 g) were dispersed and dissolved into a methanol solution (150 ml). \n2. The other methanol solution (150 ml) containing 2-methylimidazole (7.92 g) was prepared. \n3. Then both solutions were mixed and heated at 60 °C for 24 h. \n4. The resulting precipitant was collected and washed with ethanol, then dried at 60 °C in a vacuum oven to obtain Fe2O3@ZIF-8 composite precursor. \n5. the composite precursors were subjected to a heating treatment at 800 °C for 30 min under flowing Ar gas to obtain a sample denoted as Fe–N–C-800. We found that Fe2O3 nanoparticles can gradually release Fe contents during thermal activation, which are captured by surrounding defected nitrogen ligands from ZIF-8s, increasing atomically dispersed FeN4 site density, superior to the typically used Fe3+ ion precursors such as FeCl3 and Fe(NO3)3. \n6. Then the Fe–N–C-800 (100 mg) were ground with NH4Cl salts (300 mg) thoroughly, followed by a heating treatment at 1,100 °C (taking 30 mins to rapidly increase the temperature to 1,100 °C) under Ar flow for 1 h to obtain the first catalyst, denoted as Fe–AC (AC: ammonia chloride) catalyst. NH4Cl decomposes to NH3 and HCl gas at high temperatures, which produce substantial internal stress and etch the carbon, thus creating a multitude of micropores and carbon defects. The HCl probably further dissociates at high temperatures to form H2 and Cl2 gases, the Cl2 gas reacts with residual Fe aggregates in catalysts and facilitates the formation of atomically dispersed Fe sites. \n7. the Fe–AC catalyst was subjected to deposition of a thin layer of nitrogen-doped carbon via a CVD approach. ZIF-8 nanocrystals were discovered as optimal carbon and nitrogen sources to release N/C species at high temperatures and gradually deposit them onto the Fe–AC catalyst located downstream of the tube furnace. \n8. 150 mg pristine ZIF-8 nanocrystals and 50 mg Fe–AC were separately placed on two high-temperature alumina combustion boats located at the up and downstream places in a tube furnace, respectively. \n9. The tube furnace was heated to 1,100 °C under an optimal Ar flow rate of 10 ml min−1 for 1 h. \n10. The CVD conditions, such as the amount of ZIF-8 precursors, flow rates, temperatures and duration, were carefully optimized. The resulting catalyst was denoted as Fe–AC–CVD."
      }
    ]
  },
  {
    "conversation": [
      {
        "input": "Synthesis of single atom Co supported on N-doped graphene reduced at 500 C",
        "output": "The catalyst is prepared by impregnation with metal precursor CoCl2·6H2O and support precursor graphene oxide (GO)\n\nThe catalyst is prepared as followed:\n1. graphene oxide (GO) was washed with hydrochloric acid solution and acetone to remove the metal impurities (for example, manganese) that are left during the Hummers method of producing GO \n2. It was then dried in an electric oven at 40 °C overnight. \n3. 30 mg of acid-treated GO was dispersed in 30 ml of water. \n4. CoCl2·6H2O was dispersed in water (3 mg ml−1) and 202 ul of the solution was added into the GO solution. \n5. The mixed solution was sonicated for 1 h and then freeze-dried for 2 days. \n6. The prepared metal-adsorbed GO foam was collected into an alumina crucible and then placed at the centre of a tube furnace. \\\n7. With the continuous feeding of ammonia (50 sccm) and argon (150 sccm) gas, the furnace was heated up to 500 °C (ramping rate = 5 °C min−1) and held at 500 °C for 1 h, followed by natural cooling under a continuous flow of Ar (150 sccm). \n8. The collected dark greyish catalyst was dispersed in isopropanol (1 mg ml−1) for further use."
      }
    ]
  },
  {
    "conversation": [
      {
        "input": "Synthesis of single atom Co supported on N-doped graphene reduced at 900 C",
        "output": "The catalyst is prepared by impregnation with metal precursor CoCl2·6H2O and support precursor graphene oxide (GO)\n\nThe catalyst is prepared as followed:\n1. graphene oxide (GO) was washed with hydrochloric acid solution and acetone to remove the metal impurities (for example, manganese) that are left during the Hummers method of producing GO \n2. It was then dried in an electric oven at 40 °C overnight. \n3. 30 mg of acid-treated GO was dispersed in 30 ml of water. \n4. CoCl2·6H2O was dispersed in water (3 mg ml−1) and 202 ul of the solution was added into the GO solution. \n5. The mixed solution was sonicated for 1 h and then freeze-dried for 2 days. \n6. The prepared metal-adsorbed GO foam was collected into an alumina crucible and then placed at the centre of a tube furnace. \\\n7. With the continuous feeding of ammonia (50 sccm) and argon (150 sccm) gas, the furnace was heated up to 900 °C (ramping rate = 5 °C min−1) and held at 900 °C for 1 h, followed by natural cooling under a continuous flow of Ar (150 sccm). \n8. The collected dark greyish catalyst was dispersed in isopropanol (1 mg ml−1) for further use."
      }
    ]
  },
  {
    "conversation": [
      {
        "input": "Synthesis of single atom Co supported on ZIF oxidized",
        "output": "The catalyst is prepared by impregnation with metal precursor CoCl2·6H2O and support ZIF\n\nThe catalyst is prepared as followed:\n1. ZIF-8 (Basolite Z1200 from Sigma-Aldrich) powder (1 g) was annealed at 900 °C for 3 h under an Ar atmosphere (yield ~0.32 g) in a tube furnace to obtain ZIF-derived carbon. \n2. The ZIF-derived carbon (200 mg) was dispersed in 50 ml water and sonicated for 30 min. \n3. Cobalt acetate (177 mg) and 1,10-phenanthroline (594.6 mg) were dissolved in 15 ml of water. \n4. Then, 1 ml of this solution was added to the ZIF-derived carbon solution and the mixture was sonicated for another 30 min, followed by stirring for 24 h. \n5. After this, the powder was collected by filtration and was dried in a vacuum oven at 80 °C overnight. \n6. The dried powder was annealed at 900 °C for 2 h under an Ar atmosphere to produce Co1–ZIF. \n7. The Co1–ZIF catalyst (200 mg) was dispersed in a 0.5 M H2SO4 solution (300 ml) and heated up to 90 °C. \n8. After 3 h, 30% H2O2 solution (30 ml was added gradually to the above solution and reacted for 12 h. \n9. The resulting powder was filtered and rinsed with deionized water, and dried in a vacuum oven at 80 °C"
      }
    ]
  },
  {
    "conversation": [
      {
        "input": "Preparation of Pd single atoms supported on N-doped Carbon",
