Repository: aobozhang2025/data-driven-LLM-SAC

All data are saved in the "data" folder

To simiplify the code validation process, we write each method in Python in a separate .py file. Please use Python IDE such as PyCharm to run the script step by step by clicking on the green arrow close to "if __name__ == "__main__"

1. cleaned and classified data are saved in qa-pairs-classified

2. run convert_folder_of_qa_txt_to_single_json.py to generate .json files in json folder

3. run split_qa_pairs_in_json_randomly_for_testing.py to split testing set by stratified sampling, you can change the ratio of splitting by how much to be used in training.

File: data/json/C-based_d-block.json (part 7 of 7)
[
        "output": "The catalyst is prepared in a framework of ZIF-8 synthesis\n\nThe synthesis procedures are as followed:\n1. Dissolve 34 mg KI and 100 mg PVP (Mw ~55,000) in 10 ml formamide and heated the solution at 120 °C. \n2. Then, 59 mg Na2PdCl4 powder was added and the temperature was maintained for 10 min with vigorous stirring. \n3. After the mixture was cooled down to room temperature, 120 ml acetone was added and the dispersion was collected by centrifugation at 15,000 r.p.m. for 5 min. \n4. The obtained Pd nanoparticles were dispersed in 21 ml mixed solvent (volume ratio DMF:methanol is 4:1).\n5. 1,069 mg Zn(NO3)2·6H2O was dissolved in 15 ml mixed solvent (volume ratio DMF:methanol is 4:1) under ultrasound for 5 min to form a clear solution in flask A. \n6. Then 0.5 ml as-prepared Pd nanoparticles dispersed in DMF and methanol solution (~1 mgPd ml–1) was added into flask A. \n7. 1,161 mg 2-methylimidazole was dissolved in 10 ml mixed solvent (DMF:methanol, 4:1.) under ultrasound for 5 min to form a clear solution in flask B. \n8. Then, we added the contents of flask B into flask A at room temperature and maintained the temperature for 12 h without stirring. \n9. The obtained product was collected by centrifugation at 15,000 r.p.m. for 5 min and washed with methanol three times and finally dried at 70 °C for 5 h.  \n10. We transferred Pd nanoparticles supported on ZIF-8 powder into a ceramic boat and placed it in a tube furnace. \n11. The sample was heated to 900 °C with a heating rate of 5 °C min–1 and kept at 900 °C for 3 h under flowing nitrogen gas and then cooled to room temperature naturally."
      }
    ]
  },
  {
    "conversation": [
      {
        "input": "Preparation of Pt single atoms supported on N-doped Carbon",
        "output": "The catalyst is prepared in a framework of ZIF-8 synthesis\n\nThe synthesis procedures are as followed:\n1. Dissolve 77.6 mg K2PtCl6 and 88.8 mg PVP (Mw ~55,000) in 20 ml water, stirred the solution for 10 min, then transferred the solution to a 50 ml Teflon-lined stainless steel autoclave and sealed the container in a stainless steel bomb. \n2. We heated the system at 160 °C under autogenous pressure for 8 h in an oven. \n3. The container was cooled down to room temperature naturally after the reaction. \n4. 120 ml acetone was added and the dispersion was collected by centrifugation at 15,000 r.p.m. for 5 min. \n5. The obtained Pt nanoparticles were dispersed in 31 ml methanol.  \n6. 1,069 mg Zn(NO3)2·6H2O was dissolved in 15 ml methanol under ultrasound for 5 min to form a clear solution in flask A. \n7. Then 0.3 ml as-prepared Pt nanoparticles dispersed in methanol solution (~1 mgPt ml–1) was added into flask A. \n8. 1,161 mg 2-methylimidazole was dissolved in 15 ml methanol under ultrasound for 5 min to form a clear solution in flask B. \n9. Then, we added flask B into flask A at room temperature and maintained the temperature for 12 h without stirring. \n10. The obtained product was collected by centrifugation at 15,000 r.p.m. for 5 min and washed with methanol three times and finally dried at 70 °C for 5 h. \n11. We transferred Pt nanoparticles supported on ZIF-8 powder into a ceramic boat and placed it in a tube furnace. \n12. The sample was heated to 1,000 °C with a heating rate of 5 °C min–1 and kept at 1,000 °C for 5 h under flowing nitrogen gas and then cooled to room temperature naturally."
      }
    ]
  },
  {
    "conversation": [
      {
        "input": "preparation of single atom Rh supported on N-doped carbon",
        "output": "The catalyst is prepared by impregnation with metal precursor Rh(acac)3\n\nThe synthesis procedures are as followed:\n1. Rh(acac)3 (144 mg) and Zn(NO3)2 (1.19 g) were dissolved in 15 ml methanol (denoted solution A). \n2. 2-Methylimidazole (1.31 g) was dissolved in 30 ml methanol (denoted solution B). \n3. Solutions A and B were each stirred for 5 min. Both solutions were poured into a Teflon-lined stainless-steel autoclave (volume, 50 ml). \n4. After heating at 120 °C for 4 h, the sealed autoclave was cooled to room temperature. \n5. The product (yellowish powder) was collected by centrifugation and washed with DMF and methanol three times each. \n6. 1 g of product was added to a crucible. \n7. The crucible was then placed in a tube-type furnace and heated to 900 °C for 3 h  at a heating rate of 5 °C min−1 under a N2 atmosphere."
      }
    ]
  },
  {
    "conversation": [
      {
        "input": "preparation of single atom Pd supported on N-doped carbon",
        "output": "The catalyst is prepared by impregnation with metal precursor Pd(acac)2\n\nThe synthesis procedures are as followed:\n1. Pd(acac)2 (80 mg) and Zn(NO3)2 (1.19 g) were dissolved in 15 ml methanol (denoted solution A). \n2. 2-Methylimidazole (1.31 g) was dissolved in 30 ml methanol (denoted solution B). \n3. Solutions A and B were each stirred for 5 min. Both solutions were poured into a Teflon-lined stainless-steel autoclave (volume, 50 ml). \n4. After heating at 120 °C for 4 h, the sealed autoclave was cooled to room temperature. \n5. The product (yellowish powder) was collected by centrifugation and washed with DMF and methanol three times each. \n6. 1 g of product was added to a crucible. \n7. The crucible was then placed in a tube-type furnace and heated to 900 °C for 3 h  at a heating rate of 5 °C min−1 under a N2 atmosphere."
      }
    ]
  },
  {
    "conversation": [
      {
        "input": "preparation of single atom Pt supported on N-doped carbon",
        "output": "The catalyst is prepared by impregnation with metal precursor Pt(acac)2\n\nThe synthesis procedures are as followed:\n1. Pt(acac)2 (60 mg) and Zn(NO3)2 (1.19 g) were dissolved in 15 ml methanol (denoted solution A). \n2. 2-Methylimidazole (1.31 g) was dissolved in 30 ml methanol (denoted solution B). \n3. Solutions A and B were each stirred for 5 min. Both solutions were poured into a Teflon-lined stainless-steel autoclave (volume, 50 ml). \n4. After heating at 120 °C for 4 h, the sealed autoclave was cooled to room temperature. \n5. The product (yellowish powder) was collected by centrifugation and washed with DMF and methanol three times each. \n6. 1 g of product was added to a crucible. \n7. The crucible was then placed in a tube-type furnace and heated to 900 °C for 3 h  at a heating rate of 5 °C min−1 under a N2 atmosphere."
      }
    ]
  },
  {
    "conversation": [
      {
        "input": "synthesis of single atom Fe supported on β-lactoglobulin fibrils (FibBLG)",
        "output": "The catalyst is prepared by impregnation with metal precursor Fe(NO3)3·9H2O\n\nThe synthesis procedures are as followed:\n1. 100 mg lyophilized BLG fibril powder was dispersed in a mixture of 8.0 ml ethanol and 1.9 ml PEG200. \n2. The dispersion was then subjected to argon bubbling for 30 min to remove the dissolved oxygen, followed by irradiation under a xenon lamp with an ultraviolet filter (250–380 nm, 27.9 mW cm−2, PLS-SXE300CUV) for 10 min to generate free radicals. \n3. Subsequently, 0.1 ml of 108.21 mg ml−1 Fe(NO3)3·9H2O EDTA solution was added dropwise to the dispersion of BLG fibrils under magnetic stirring for 12 h at 25 °C. \n4. samples were collected by centrifugation at 4 °C, 11,100g for 10 min, washed by ethanol (10.0 ml × 6) and resuspended in 5.0 ml deionized water (pH 2)."
      }
    ]
  },
  {
    "conversation": [
      {
        "input": "synthesis of single atom Fe supported on BLG (β-lactoglobulin)",
        "output": "The catalyst is prepared by impregnation with metal precursor Fe(NO3)3·9H2O\n\nThe synthesis procedures are as followed:\n1. 100 mg lyophilized BLG powder was dispersed in a mixture of 8.0 ml ethanol and 1.9 ml PEG200. \n2. The dispersion was then subjected to argon bubbling for 30 min to remove the dissolved oxygen, followed by irradiation under a xenon lamp with an ultraviolet filter (250–380 nm, 27.9 mW cm−2, PLS-SXE300CUV) for 10 min to generate free radicals. \n3. Subsequently, 0.1 ml of 108.21 mg ml−1 Fe(NO3)3·9H2O EDTA solution was added dropwise to the dispersion of BLG under magnetic stirring for 12 h at 25 °C. \n4. samples were collected by centrifugation at 4 °C, 11,100g for 10 min, washed by ethanol (10.0 ml × 6) and resuspended in 5.0 ml deionized water (pH 2)."
      }
    ]
  },
  {
    "conversation": [
      {
        "input": "synthesis of single atom Co supported on N, S-doped carbon",
        "output": "The catalyst is prepared by impregnation with metal precursor CoCl2 and template SiO2 nanoparticles\n\nThe synthesis procedures are as followed:\n1. First, 1.0 g of o-phenylenediamine, 0.44 g of CoCl2 and 2.0 g of SiO2 nanoparticles (10–20 nm, Aldrich) templates were mixed together by using 20 ml 1.0 M HCl solution. \n2. Then, the mixed solution was sonicated for 0.5 h and stirred for another 0.5 h. \n3. Subsequently, 12 ml of 1.0 M HCl solution, which contains 3.0 g of ammonium peroxydisulfate, that is, (NH4)2S2O8, was added dropwise into the above mixed solution with vigorous stirring. \n4. After polymerization in an ice bath for nearly one day, the mixture was dried using a rotary evaporator. \n5. Then, the dried powder was annealed under Ar atmosphere at 800 °C for 2 h. \n6. Finally, the product was treated by alkaline (2.0 M NaOH) and acid (2.0 M H2SO4) leaching successively to remove SiO2 nanoparticles templates and unstable Co-based species, respectively"
      }
    ]
  },
  {
    "conversation": [
      {
        "input": "synthesis of single atom Ni supported on N, S-doped carbon",
        "output": "The catalyst is prepared by impregnation with metal precursor NiCl2·6H2O and template SiO2 nanoparticles\n\nThe synthesis procedures are as followed:\n1. First, 1.0 g of o-phenylenediamine, 0.405 g NiCl2·6H2O and 1.0 g SiO2 nanoparticles (10–20 nm, Aldrich) templates were mixed together by using 20 ml 1.0 M HCl solution. \n2. Then, the mixed solution was sonicated for 0.5 h and stirred for another 0.5 h. \n3. Subsequently, 12 ml of 1.0 M HCl solution, which contains 3.0 g of ammonium peroxydisulfate, that is, (NH4)2S2O8, was added dropwise into the above mixed solution with vigorous stirring. \n4. After polymerization in an ice bath for nearly one day, the mixture was dried using a rotary evaporator. \n5. Then, the dried powder was annealed under Ar atmosphere at 800 °C for 2 h. \n6. Finally, the product was treated by alkaline (2.0 M NaOH) and acid (2.0 M H2SO4) leaching successively to remove SiO2 nanoparticles templates and unstable Ni-based species, respectively"
      }
    ]
  },
  {
    "conversation": [
      {
        "input": "synthesis of single atom Pt supported on N-C",
        "output": "The catalyst is prepared by impregnation with metal precursor chloroplatinic acid hexahydrate (H2PtCl6.6H2O) and support nitrogen-doped carbon\n\nThe support nitrogen-doped carbon is prepared as followed:\n1. dissolving 12.75 g zinc nitrate hexahydrate and 29.15 g 2-methyl imidazole separately in deionized water (DIW) (250 ml each). \n2. After mixing the two solutions, the mixture was stirred for 2 h and left still for 16 h. \n3. The resulting precipitate was filtered off, washed with DIW (3 l) and ethanol (1 l), and dried at 80 °C. \n4. The obtained 2D-ZIF-8 was mixed with KCl (20 g per g metal–organic framework), which was previously dissolved in water (0.5 g ml−1). \n5. The water was removed in a rotary evaporator and then the solid was dried in a vacuum oven set a 80 °C. \n6. N-C was obtained after carbonization at 700 °C (5 h, N2 flow, 2 °C min−1 heating rate) and a washing treatment consisting of hydrochloric acid (2 M in water), deionized water and ethanol followed by drying at 80 °C. \n\nAfter the support nitrogen-doped carbon is prepare, the catalyst is synthesized as followed:\n1. A target amount of chloroplatinic acid hexahydrate (H2PtCl6.6H2O) was dissolved in 20 ml DIW and added to 250 mg NC. \n2. After sonication for 15 min, the water was evaporated and the powder dried at 80 °C overnight. \n3. The first annealing step was carried out at 200 °C (5 h, N 2 flow, 5 °C min −1 heating rate). \n4. The catalyst was then suspended in a 1 M NH4Cl solution, sonicated for 30 min and removed by centrifugation. \n5. This process was repeated twice more with the 1 M NH4Cl solution and three more times with DIW. \n6. After another drying step, the material was annealed a second time at 550 °C (5 h, N2 flow, 2 °C min−1 heating rate)."
      }
    ]
  },
  {
    "conversation": [
      {
        "input": "Synthesis of Ni single atom supported on N-doped Carbon",
        "output": "The catalyst is prepared by calcination with support ZIF-8\n\nThe support ZIF-8 is prepared as followed:\n1. 0.558 g Zn(NO3)2·6H2O was dissolved in 20 ml methanol and subsequently added to 20 ml methanol containing 0.616 g 2-methylimidazole under ultrasound for 10 min at room temperature. \n2. The ZIF-8 was then grown under static at 308 K for 12 h. \n3. The precipitates were centrifuged, washed with methanol and dried in a vacuum at 338 K for overnight.  \n\nAfter the support ZIF-8 is prepared, the catalyst is synthesized as followed:\n1. the nickel foam and powder of ZIF-8 (100 mg) were separately placed on a porcelain boat. \n2. The porcelain boat was heated in a tube furnace to 1,173 K (at 5 K min−1) in a stream of argon (10 ml min−1) for 1 h and then NH3 (10 ml min−1) for 1 h to yield NiSAs/N-C."
      }
    ]
  },
  {
    "conversation": [
      {
        "input": "Synthesis of Co single atom supported on N-doped Carbon",
        "output": "The catalyst is prepared by calcination with support ZIF-8\n\nThe support ZIF-8 is prepared as followed:\n1. 0.558 g Zn(NO3)2·6H2O was dissolved in 20 ml methanol and subsequently added to 20 ml methanol containing 0.616 g 2-methylimidazole under ultrasound for 10 min at room temperature. \n2. The ZIF-8 was then grown under static at 308 K for 12 h. \n3. The precipitates were centrifuged, washed with methanol and dried in a vacuum at 338 K for overnight.  \n\nAfter the support ZIF-8 is prepared, the catalyst is synthesized as followed:\n1. the cobalt foam and powder of ZIF-8 (100 mg) were separately placed on a porcelain boat. \n2. The porcelain boat was heated in a tube furnace to 1,173 K (at 5 K min−1) in a stream of argon (10 ml min−1) for 1 h and then NH3 (10 ml min−1) for 1 h to yield CoSAs/N-C."
      }
    ]
  },
  {
    "conversation": [
      {
        "input": "Synthesis of single atom Co supported on P-doped carbon nitride",
        "output": "It was synthesized by impregnation with metal precursor Co(NO3)2 for single atom Co and support precursor g-C3N4 for carbon nitride. \n\nThe procedures are as followed:\n1. 10 g of urea (SigmaAldrich, ≥99% purity) was heated to 600 °C for 2 h in a muffle furnace, and then naturally cooled to room temperature to obtain the flavescent powders as g-C3N4\n2. The as prepared g-C3N4 was sufficiently mixed with NaH2PO2·H2O (Sigma-Aldrich, ≥99% purity, 5:1) by grinding for 30 min, and heated at 300 °C for 2 h (2 °C min−1) in an Ar atmosphere to obtain PCN. \n3. 200 mg PCN was dispersed in 60 ml deionized water with sonication and transformed in an oil bath. Co(NO3)2 (Sigma-Aldrich, ACS reagent, ≥98% purity) aqueous solution  (2 mg ml−1) was dropped into the PCN (aqueous) and stirred at 70 °C for 6 h.  \n4. The mixture was then dried and placed in a tube furnace and annealed at 400 °C for 2 h in an Ar atmosphere. \n5. Finally, the obtained compounds were ultrasonicated, washed several times and dried under vacuum overnight."
      }
    ]
  },
  {
    "conversation": [
      {
        "input": "synthesis of single atom Ir supported on heteroatom-doped carbon",
        "output": "The catalyst is prepared impregnation with metal precursor iridium(iv) chloride and support precursor ZIF-8\n\nThe catalyst is prepared as followed:\n1. Zeolite imidazolate framework-8 (ZIF-8), dispersed uniformly in methanol solution, was introduced into a solution containing iridium(iv) chloride and the monomer poly(cyclotriphospazene-co-4,4′-sulfonyldiphenol) (PZS). \n2. Subsequently, trimethylamine-initiated polymerization of the poly(cyclotriphospazene-co-4,4′-sulfonyldiphenol) and iridium(iv) precursors on the surface of ZIF-8 produced the ZIF-8/Ir@PZS composites. \n3. the ZIF-8/Ir@ PZS structure with a polyhedral morphology was obtained. \n4. Finally, the Ir-SA catalyst was supported on heteroatom-doped carbon by pyrolysis of ZIF-8/Ir@PZS at 950 °C under an argon atmosphere."
      }
    ]
  },
  {
    "conversation": [
      {
        "input": "synthesis of single atom Fe supported on N-doped Carbon",
        "output": "The catalyst is prepared impregnation with metal precursor Fe(II)Cl2·4H2O\n\nThe catalyst is prepared as followed:\n1. commercial ZIF-8 (Basolite Z1200, Sigma Aldrich) as a combined C and N precursor was pyrolysed in a tube furnace at 900 °C for 1 h under flowing nitrogen gas (research grade, BOC Ltd) to obtain a nitrogen-doped carbon framework that contained abundant Zn–Nx sites (Zn–NC). \n2. A heating rate of 3 K min−1 was used to reach the set temperature of 900 °C. \n3. The Zn–NC product was then leached by refluxing in a 2 M H2SO4 solution (95% H2SO4, Aristar, VWR) for 15–18 h to effectively remove most of the coordinated Zn (□-NC), although these sites are protonated. \n4. Leaching Zn–NC under aggressive acid reflux conditions was significantly more effective to remove Zn as compared with acid leaching at room temperature. \n5. In the second step, 100 mg of □-NC powder was dispersed in 100 ml of methanol (VWR) that contained 100 mg of Fe(II)Cl2·4H2O (99%, Honeywell Fluka). \n6. This mixture was refluxed for 15–18 h with constant stirring followed by thorough washing in de-ionized water and then overnight leaching in 0.5 M H2SO4 to ensure a complete removal of the physisorbed Fe ions. \n7. Afterwards, this iron-coordinated catalyst was subjected to a thorough aqueous washing and was then dried in a vacuum oven overnight at 70 °C. \n8. This unactivated catalyst, Fe–NCU, was then mixed with the DCDA (99%, Sigma-Aldrich) in a weight ratio of 2:1 and thoroughly ground for 15 min before it was subjected to the activation step at 900 °C for 1 h under a flow of a 5% H2/N2 gas mixture (BOC Ltd). \n9. The temperature ramping rate was 3 K min−1 and the sample was cooled down naturally to room temperature after activation to give final activated catalyst"
      }
    ]
  },
  {
    "conversation": [
      {
        "input": "synthesis of single atom Fe supported on N-doped carbon",
        "output": "The catalyst is prepared impregnation with metal precursor FeSO4·7H2O and support ZIF-8\n\nThe catalyst is prepared as followed:\n1. 0.95 mM Zn(NO3)2·6H2O and 0.05 mM FeSO4·7H2O as metal sources, and 8.21 g of 2-methylimidazole as the organic linker, were mixed with methanol to form Fe-doped ZIF-8. \n2. The excess organic linker and metal sources were removed by washing the product three times with absolute ethanol. \n3. After drying in a vacuum oven at 80 °C overnight, Fe-doped ZIF-8 precursor was directly heat-treated in Ar gas (99.99% purity) at 1,000 °C for 1 h to derive the final Fe–N–C catalyst. \nAtomically dispersed Fe atoms were uniformly distributed on the N–C framework without further acid washes. The weight of Fe loading in the final catalyst was around 2.0 wt%."
      }
    ]
  },
  {
    "conversation": [
      {
        "input": "synthesis of single atom Pt supported on N-doped carbon",
        "output": "The catalyst is prepared impregnation with metal precursor FeSO4·7H2O and support ZIF-8\n\nThe catalyst is prepared as followed:\n1. mixing 1 mM Zn(NO3)2·6H2O and 8.21 g of 2-methylimidazole in a methanol solvent\n2. The excess organic linker and metal sources were removed by washing the product three times with absolute ethanol and then dry in a vacuum oven at 80 °C overnight\n3. 10 mg of platinum(II) acetylacetonate was homogeneously dispersed in 3 ml of ethanol via ultrasonication until the solvent became transparent.\n4. In the meantime, 110 mg of 1,10-phenanthroline monohydrate dissolved in 10 ml of ethanol was added to the Pt solution to provide a sufficient nitrogen source for Pt coordination. \n5. Around 400 mg of ZIF-8 was added to this solution to form a uniform suspension. \n6. After drying at 60 °C in a vacuum oven overnight, the solid was collected and ball milled (ZrO2 ball, 350 r.p.m., 4 h) to uniformly distribute the Pt and N sources on the ZIF-8 support. \n7. The mixed precursors were also initially treated in NH3 gas at 900 °C for 15 min and then transferred into an Ar atmosphere at 1,000 °C for 1 h."
      }
    ]
  },
  {
    "conversation": [
      {
        "input": "synthesis of single atom Ru supported on N-doped carbon",
        "output": "The catalyst is prepared impregnation with metal precursor Ru(acac)3\n\nThe catalyst is prepared as followed:\n1. C2H4N4 (12 g), C3H7NO2 (3 g) and Ru(acac)3 (40 mg) were added together to a ball mill jar. \n2. The mixture was then ground at a speed of 400 rpm for 2 h. \n3. The resulting powder was transferred to a tubular furnace under N2 atmosphere (flow rate = 60 ml min –1) via the following treatment: The temperature was increased from 25 to 600 °C (3 °C min–1) and maintained at 600 °C for 2 h; and then it was further increased from 600 to 900 °C (2 °C min –1) and maintained at 900 °C for 1 h. \n4. The prepared catalyst was named Ru1/NC."
      }
    ]
  },
  {
    "conversation": [
      {
        "input": "synthesis of Ni single atom supported on N-doped carbon",
        "output": "The catalyst is prepared impregnation with metal precursor Ni(NO3)2·6H2O\n\nThe catalyst is prepared as followed:\n1. first featuring the polymerization of dicyanamide (by heating 10 g, under air, at 550 °C for 3 h, at a heating rate of 10 °C min−1) yielded gCNx,\n2. and the resultant yellow powder then subjected to another heating step in air, in which 750 mg of gCNx was calcined at 520 °C for 4.5 h, using a heating rate of 2 °C min−1, to afford the nCNx scaffold. \n3. The following step involved the impregnation of the photoactive nanosheet support with the nickel single atoms; Ni(NO3)2·6H2O in water (140 mg, 14 ml) was added to nCNx (350 mg), followed by sonication, addition of NaBH4 (1.05 g dissolved in 5 ml of Millipore water), stirring, heating (12 h at 80 °C) and rapid microwave heating. \n4. The resulting solid was filtered, washed and dried"
      }
    ]
  },
  {
    "conversation": [
      {
        "input": "Synthesis of ultra high density Ni supported on N-doped carbon",
        "output": "The catalyst is synthesized by impregnation and freeze-drying with metal precursor NiCl2·6H2O and support precursor carbon dots (CDs)\n\nThe support precursor is prepared as followed:\nIn our strategy, CDs with small sizes and high surface-to-volume ratios were critical to achieve a high loading of atomically dispersed metal atoms. As such, we modified the reaction temperature and time to adjust the size distributions of CDs. Finally, CDs with particle size ranging from 5 to 10 nm (measured by HR-TEM) were obtained after hydrothermal crystallization, cooling, centrifugation, filtering and freeze-drying.  \n\nAfter the support is prepared, the catalyst is synthesized with the following procedures:\n1. 0.40 g of NiCl2·6H2O was added into 25 ml of CD solution (15 mg ml−1, with deionized water as the solvent) under continuous stirring to obtain a homogeneous solution. \n2. The obtained solution was quickly frozen in liquid nitrogen, followed by freeze-drying for 8 h. \n3. Next, the as-prepared solid powders were mixed with urea and thiourea, then ground into a homogeneous precursor. \n4. The optimized masses of urea and thiourea (mass ratio, 7:1) were determined based on many investigations. \n5. The powders were placed in a tubular quartz tube and heated at a rate of 5 °C min−1 to 800 °C in flowing Ar gas. \n6. After heating at 800 °C for 2 h, the solid product was allowed to naturally cool to room temperature. \n7. Finally, the obtained UHDNi–N–C SACs powders were collected"
      }
    ]
  },
  {
    "conversation": [
      {
        "input": "Preparation of single atom Co supported on CNCl/S",
        "output": "The catalyst is prepared impregnation with metal precursor  CoSO4·7H2O\n\nThe catalyst is prepared as followed:\n1. NaCl (3 g), glucose (300 mg), CoSO4·7H2O (28.1 mg) and dicyandiamide (332 mg) were dissolved in 30 ml of deionized water and stirred continuously for 2 h. \n2. The resulting solution was freeze dried under vacuum to yield a powder, which was then ground in a mortar and pyrolysed at 900 °C for 2 h under an argon atmosphere, with a heating rate of 5 °C min−1. \n3. After cooling to room temperature, the black powder was subjected to acid etching with 0.5 M H2SO4 to remove unstable Co species and NaCl.\n4. The obtained black powder was dried at 60 °C, and the sample was designated as Co1CNCl/S."
      }
    ]
  }
]
