Repository: aobozhang2025/data-driven-LLM-SAC

All data are saved in the "data" folder

To simiplify the code validation process, we write each method in Python in a separate .py file. Please use Python IDE such as PyCharm to run the script step by step by clicking on the green arrow close to "if __name__ == "__main__"

1. cleaned and classified data are saved in qa-pairs-classified

2. run convert_folder_of_qa_txt_to_single_json.py to generate .json files in json folder

3. run split_qa_pairs_in_json_randomly_for_testing.py to split testing set by stratified sampling, you can change the ratio of splitting by how much to be used in training.

File: data/json/compounds.json (part 7 of 8)
[
        "input": "Precautions in Using Carbon Mesostructured by KAIST-3 (CMK-3) for SACs",
        "output": "Metal Atom Aggregation Risk: Without proper functional groups (e.g., N-doping), single atoms may aggregate; surface modification is crucial.\nHydrophobic Surface: Pristine CMK-3 is hydrophobic and may require pre-treatment (e.g., acid or oxidative treatment) for hydrophilic catalyst deposition.\nImpurity Removal: Template removal (e.g., SBA-15 silica) must be thorough; residual silica can hinder performance.\nPore Blockage: Excessive metal precursor loading or poor dispersion can block mesopores, reducing accessibility.\nOxidation at High Temperatures: Though thermally stable, CMK-3 can oxidize in air above 400–500 °C; inert or reducing atmosphere is needed during pyrolysis.\nMetal–Support Interaction Tuning: Surface chemistry must be tailored to optimize coordination environment (e.g., M–Nₓ, M–C, M–O bonds)."
      }
    ]
  },
  {
    "conversation": [
      {
        "input": "Properties of CMK-5 in SAC Synthesis",
        "output": "Structure: Hexagonally ordered mesoporous carbon, resembling SBA-15’s structure\nPore Size: Tunable, typically 3–10 nm depending on template and synthesis conditions\nSurface Area: Very high, often >1000 m²/g, ideal for maximizing atom dispersion\nWall Composition: Graphitic or partially graphitized carbon walls, providing conductivity and stability\nThermal Stability: Stable under inert atmosphere up to ~800–1000 °C\nConductivity: Good electronic conductivity, advantageous for electrocatalysis\nChemical Stability: Resistant to many solvents and mild acidic/basic conditions\nSurface Chemistry: Can be modified with heteroatoms (e.g., N, O) to enhance anchoring sites for SACs"
      }
    ]
  },
  {
    "conversation": [
      {
        "input": "Precautions When Using CMK-5 in SAC Synthesis",
        "output": "Template Removal: CMK-5 is typically synthesized using SBA-15 silica templates, which must be removed with HF or NaOH—extreme caution is needed due to their corrosiveness.\nMetal Aggregation Risk: Despite the ordered pores, overloading metal precursors or insufficient anchoring sites may lead to cluster/nanoparticle formation instead of single atoms.\nSurface Functionalization: Native CMK-5 may lack sufficient functional groups (like N, O) to stabilize single atoms; post-treatment (e.g., oxidation or doping) may be required.\nThermal Treatments: High-temperature pyrolysis should be done under inert gas (Ar/N₂) to avoid combustion or collapse of structure.\nMetal Leaching: If poorly anchored, metal atoms may leach during catalytic reactions, especially in aqueous or acidic environments.\nBatch Variability: Physical properties can vary depending on template quality and carbonization conditions, affecting reproducibility of SACs.\nMoisture Sensitivity: Some surface treatments (e.g., activation) can make the material hygroscopic, affecting precursor loading."
      }
    ]
  },
  {
    "conversation": [
      {
        "input": "Properties of Mesoporous Silica in SAC Synthesis",
        "output": "High Surface Area (~500–1000 m²/g):\nProvides abundant anchoring sites for single metal atoms, improving dispersion and catalytic activity.\n\nOrdered Mesoporosity (2–50 nm):\nUniform pore channels (hexagonal in SBA-15, worm-like in KIT-6, etc.) facilitate uniform metal distribution and enhance mass transport during catalysis.\n\nTunability of Pore Size and Wall Thickness:\nEnables size-matching with metal complexes or precursors, improving atom anchoring.\n\nRich Surface Silanol Groups (≡Si–OH):\nAllow for coordination with metal precursors via hydrolysis or grafting, which helps stabilize single atoms.\n\nThermal Stability (typically up to ~800 °C):\nSuitable for high-temperature treatments such as calcination or pyrolysis without structural collapse.\n\nChemical Inertness:\nMesoporous silica is generally non-reactive under reaction conditions, making it a good \"spectator\" support.\n\nEase of Functionalization:\nSurface can be modified with amines, thiols, phosphines, etc., to create stronger binding sites for single atoms."
      }
    ]
  },
  {
    "conversation": [
      {
        "input": "Precautions When Using Mesoporous Silica in SAC Synthesis",
        "output": "Weak Metal–Support Interaction (MSI):\nNative silica has relatively weak binding with many metal atoms, which may lead to metal aggregation during calcination or reaction. Surface functionalization (e.g., with N or S groups) may be necessary to improve MSI.\n\nHydrothermal Instability:\nSBA-15 and MCM-41 can degrade in aqueous or basic environments at high temperatures. Post-synthesis stabilization (e.g., densification or hydrophobic modification) may be required.\n\nLeaching of Metal Atoms:\nUnder liquid-phase catalytic conditions, especially in acidic or oxidative environments, metal leaching can occur unless the atom is strongly anchored.\n\nTemplate Removal Residues:\nIncomplete removal of surfactants (e.g., P123 or CTAB) during template extraction or calcination can interfere with metal loading and catalytic activity.\n\nNon-conductive Nature:\nPure silica is insulating, which may hinder applications in electrocatalysis unless composited with conductive materials (e.g., carbon, graphene).\n\nDifficulties in Atom Localization and Characterization:\nThe amorphous silica wall structure may complicate precise localization of single atoms using techniques like HAADF-STEM or EXAFS.\n\nMoisture Sensitivity of Surface Groups:\nSilanol groups can undergo condensation (Si–OH → Si–O–Si) reducing the number of active anchoring sites upon drying or heating."
      }
    ]
  },
  {
    "conversation": [
      {
        "input": "Properties of Mesoporous Alumina in SAC Synthesis",
        "output": "High Surface Area (~100–400 m²/g):\nFacilitates the dispersion and stabilization of isolated metal atoms.\nEnhances metal–support interactions crucial for anchoring single atoms.\n\nMesoporous Structure (2–50 nm pores):\nPromotes uniform metal precursor diffusion and loading.\nEnables confinement effects beneficial for stabilizing single atoms.\n\nSurface Functional Groups:\nContains –OH groups (hydroxyls) that can coordinate with metal precursors.\nEnables anchoring through Lewis acid–base interactions or covalent bonding.\n\nThermal Stability:\nCan withstand high-temperature treatments (≥500 °C), essential for post-synthesis calcination or reduction without collapse of porosity.\n\nAcidic/Basic Properties:\nAmphoteric nature allows for controlled interaction with a wide range of metal ions.\nSurface acidity can be tuned by calcination temperature or doping.\n\nCompatibility with Various Metals:\nEffective for anchoring transition metals (Pt, Pd, Ru, Fe, Ni, etc.) and rare earth elements."
      }
    ]
  },
  {
    "conversation": [
      {
        "input": "Precautions When Using Mesoporous Alumina in SAC Synthesis",
        "output": "Pore Blockage Risk:\nExcessive metal loading or aggregation during impregnation/calcination can block mesopores and hinder diffusion.\nUse dilute metal precursor concentrations and appropriate drying conditions.\n\nSurface Dehydroxylation:\nHigh-temperature calcination (>600 °C) can deplete surface –OH groups, reducing metal anchoring efficiency.\nOptimize calcination temperature (e.g., 400–500 °C) to balance stability and anchoring capacity.\n\npH Sensitivity During Impregnation:\nAlumina is sensitive to strongly acidic or basic solutions, which can alter surface chemistry or dissolve support.\nMaintain neutral to mildly acidic pH when dissolving metal precursors.\n\nMetal Migration/Sintering:\nIn the absence of strong binding sites, single atoms may migrate and aggregate into nanoparticles, especially during reduction.\nPre-functionalization (e.g., doping or anchoring groups) or strong electrostatic adsorption techniques may help stabilize single atoms.\n\nSupport–Metal Compatibility:\nNot all metals anchor well on bare Al₂O₃; noble metals like Pt or Pd may require additional stabilization (e.g., via N, S, or P modification).\n\nMoisture Sensitivity:\nMesoporous alumina can adsorb moisture, potentially interfering with precursor interaction or calcination.\nDry under vacuum or mild heat before use."
      }
    ]
  },
  {
    "conversation": [
      {
        "input": "Properties of Mesoporous Ceria (CeO₂) in SACs",
        "output": "High Surface Area: Mesoporous structure (~100–300 m²/g) offers abundant anchoring sites for single metal atoms.\nOxygen Storage Capacity (OSC): CeO₂ can reversibly shift between Ce⁴⁺ and Ce³⁺, enhancing redox reactions and stabilizing metal atoms.\nDefect-Rich Structure: Surface oxygen vacancies stabilize metal atoms and improve catalytic activity.\nStrong Metal–Support Interaction (SMSI): Promotes dispersion and anchoring of single atoms, especially Pt, Pd, Au, etc.\nThermal Stability: Retains mesostructure up to ~500–600 °C (depending on synthesis route).\nTunability: Pore size, crystallinity, and defect density can be tuned via synthesis parameters (e.g., surfactant, calcination temp)."
      }
    ]
  },
  {
    "conversation": [
      {
        "input": "Precautions During SAC Synthesis with Mesoporous Ceria",
        "output": "Synthesis of CeO₂ Support: Use controlled surfactant-templating (e.g., Pluronic P123/F127) and mild calcination to avoid collapse of the mesostructure.\nImpregnation of Metal Precursors: Avoid overloading; keep metal content low (e.g., <1 wt%) to ensure atomic dispersion.\nSolvent Choice: Use solvents like ethanol, water, or acetone that do not induce pore collapse or agglomeration.\npH Sensitivity\t: CeO₂ is amphoteric; strong acidic or basic environments during precursor loading can dissolve or damage the surface. Maintain near-neutral pH if possible.\nCalcination/Reduction: Perform under optimized temperature and atmosphere to prevent nanoparticle formation (e.g., ≤400 °C in inert or mild H₂).\nAvoiding Aggregation: Introduce chelating ligands (e.g., citric acid, ethylenediamine) or ALD/photodeposition to help disperse and anchor single atoms.\nMoisture Sensitivity: Store synthesized SACs in dry conditions to prevent CeO₂ hydration and performance degradation."
      }
    ]
  },
  {
    "conversation": [
      {
        "input": "Properties of ZIF-8 in SAC Synthesis",
        "output": "High Surface Area and Porosity\nBET surface area: ~1500–2000 m²/g\nProvides a highly porous environment to confine single metal atoms and prevent agglomeration.\n\nUniform Metal Ion Dispersion\nThe framework enables homogeneous distribution of metal precursors during infiltration or doping, ideal for achieving isolated atoms after pyrolysis.\n\nThermal Decomposition Behavior\nDecomposes at ~500–600 °C under inert or reducing atmosphere.\nDuring pyrolysis, ZIF-8 converts into N-doped porous carbon, anchoring metal atoms through metal–nitrogen coordination (M–Nₓ).\n\nNitrogen-Rich Carbon Matrix Formation\n2-methylimidazole linkers result in N-doped carbon after pyrolysis, which stabilizes single atoms via coordination with N atoms (especially M–N₄ structures).\n\nStructural Versatility and Tunability\nZIF-8 can be tuned (e.g., through heteroatom doping, core–shell designs, or bimetallic loading) to modify SAC performance."
      }
    ]
  },
  {
    "conversation": [
      {
        "input": "Precautions in Using ZIF-8 for SAC Synthesis",
        "output": "Thermal Stability Limitations\nPyrolysis temperature must be carefully controlled:\n<500 °C: Incomplete carbonization.\n>700 °C: Risk of atom aggregation or collapse of carbon structure.\n\nMetal Loading Optimization\nExcessive metal precursor may lead to cluster or nanoparticle formation instead of single atoms.\nUse chelation or ion exchange methods for controlled metal ion incorporation.\n\nMoisture Sensitivity\nZIF-8 can degrade in humid environments; must be stored and processed under dry or inert conditions.\n\nPotential Zinc Residues\nDuring pyrolysis, Zn may not fully evaporate and can interfere with catalytic properties; often removed via acid leaching (e.g., HCl wash).\n\nFramework Collapse\nIf solvothermal synthesis conditions (e.g., solvent ratio, temperature, pH) are not well-controlled, it can lead to non-uniform or amorphous ZIF-8 structures.\n\nToxic Precursors\nSome transition metal salts used as dopants (e.g., Pt, Co, Fe, Ni) may be toxic—handle with PPE and in fume hoods."
      }
    ]
  },
  {
    "conversation": [
      {
        "input": "Key Properties of Material Institute Lavoisier-101 (MIL-101) for SAC Synthesis",
        "output": "Composition: Typically Cr(III)-based (e.g., MIL-101(Cr)); can also be synthesized with other metals like Fe, Al\nStructure\t: 3D porous framework with mesoporous cages and microporous windows\nSurface Area: Very high (up to ~4000 m²/g)\nPore Volume: Large (~1.9 cm³/g)\nPore Size\tTwo types: ~29 Å and ~34 Å (ideal for hosting single atoms)\nThermal Stability: Stable up to ~300–350 °C (depending on synthesis and post-treatment)\nChemical Stability: Good in aqueous and organic solvents, but sensitive to strongly acidic/basic environments\nMetal Anchoring Sites: Contains Cr–O clusters and organic linkers with functional groups (e.g., –COOH) for anchoring metal atoms"
      }
    ]
  },
  {
    "conversation": [
      {
        "input": "Precautions in Using MIL-101 for SAC Synthesis",
        "output": "Metal Loading: Avoid excessive loading to prevent nanoparticle formation; use dilute metal precursors.\nThermal Treatment: Pyrolysis above 300–350 °C may decompose the MOF; controlled atmosphere (e.g., Ar, N₂, NH₃) is crucial.\nMoisture Sensitivity: Some MIL-101 variants can be hygroscopic; handle under dry conditions when possible.\nAcid/Base Sensitivity: Degrades in strong acid/base — pH of metal precursor solution must be optimized.\nPore Blocking: Overloading with bulky precursors or polymers may block pores and hinder SAC dispersion.\nMetal Leaching: During wet impregnation or post-treatment, leaching may occur — chelating agents can help prevent this.\nEnvironmental Hazard (Cr): If using Cr-based MIL-101, handle with caution — Cr compounds can be toxic and require proper disposal."
      }
    ]
  },
  {
    "conversation": [
      {
        "input": "Properties of MOF-5 Relevant to SAC Synthesis",
        "output": "Chemical Composition: Zn₄O(BDC)₃ – Zn-based nodes and organic linkers\nHigh Surface Area: ~3500 m²/g, ideal for dispersing single atoms\nPorosity: Microporous (pore size ~11–15 Å); enables confinement of single atoms\nCrystallinity: Highly crystalline; facilitates uniform precursor dispersion\nThermal Stability: Stable up to ~300–400 °C under inert atmosphere\nStructural Tunability: Functional groups on linkers can be modified for better metal anchoring\nTemplate Role: Acts as a sacrificial scaffold during pyrolysis to form porous carbon with embedded single atoms"
      }
    ]
  },
  {
    "conversation": [
      {
        "input": "Precautions in Using MOF-5 for SAC Synthesis",
        "output": "Moisture Sensitivity: MOF-5 is highly sensitive to humidity; degrades in water. Store and handle under dry conditions (glove box or desiccator).\nThermal Decomposition: Starts decomposing above ~400 °C; must optimize pyrolysis temperature to retain structure or control carbonization.\nMetal Precursor Infiltration: Metal precursors (e.g., metal nitrates, acetylacetonates) must be infiltrated uniformly. Use solvents that do not degrade the MOF.\nZinc Volatility\t: Zn evaporates during pyrolysis, which helps create porosity but can also lead to collapse if conditions aren't optimized.\nToxicity: Terephthalic acid and zinc salts are mildly toxic; handle with PPE and good ventilation.\nGas Evolution During Pyrolysis: Decomposition releases CO₂ and other gases; perform pyrolysis under inert atmosphere with good exhaust.\nAgglomeration Risk: Without proper stabilization (e.g., nitrogen doping or oxygen-containing anchoring groups), metal atoms may aggregate during high-temperature treatment."
      }
    ]
  },
  {
    "conversation": [
      {
        "input": "Properties of University of Oslo-66 (UiO-66) in SAC Synthesis",
        "output": "Composition: [Zr₆O₄(OH)₄(BDC)₆], where BDC = 1,4-benzenedicarboxylate\nHigh thermal stability: Stable up to ~500 °C under inert atmosphere; ideal for pyrolysis-based SAC synthesis\nHigh chemical stability: Resistant to acids, bases, and water (especially in UiO-66-NH₂, UiO-66-SO₃H variants)\nDefect engineering capability: Missing-linker/missing-cluster defects enhance anchoring sites for metal precursors\nHigh surface area and porosity: BET surface area ~1200 m²/g; enables high dispersion of single atoms\nFunctionalizable organic linker: Amino or other functional groups can chelate metal atoms, aiding immobilization\nRobust Zr–O cluster: The Zr₆ nodes offer coordination sites for transition metals (e.g., Fe, Co, Ni, Pt)\nUniform pore size (~6-8 Å): Supports uniform dispersion and confinement of metal ions/atoms"
      }
    ]
  },
  {
    "conversation": [
      {
        "input": "Precautions in Using University of Oslo-66 (UiO-66) for SAC Synthesis",
        "output": "Structural collapse during pyrolysis: Use slow heating rates (~1–5 °C/min), inert atmospheres (N₂, Ar), and mild temperatures (400–700 °C) to retain some framework-derived carbon matrix\nLoss of single atom dispersion: Avoid metal overload; use low concentrations of metal precursors (<5 wt%) and proper chelation strategies (e.g., impregnation, ion exchange)\nWater/moisture sensitivity (for some variants): Store under dry conditions; avoid excessive washing or soaking in aqueous metal salt solutions for long durations\nIncomplete metal incorporation: Pre-treat UiO-66 with defects (e.g., via acetic acid modulator synthesis) to create coordination vacancies for better loading\nDecomposition of organic linker during carbonization: Control pyrolysis to form N-doped carbon matrix that stabilizes single atoms after framework collapse\nMetal aggregation during calcination: Introduce anchoring groups (–NH₂, –SH, etc.) in the linker to prevent atom migration and sintering\nToxicity of solvents/metal precursors\t: Use glovebox or fume hood when working with chlorides, nitrates, or organometallics; dispose of Zr and transition metal waste properly"
      }
    ]
  },
  {
    "conversation": [
      {
        "input": "Properties of HKUST-1 in SAC Synthesis",
        "output": "Structure: Composed of Cu²⁺ paddlewheel clusters connected by benzene-1,3,5-tricarboxylate (BTC) ligands forming a porous framework.\nPorosity & Surface Area: High surface area (∼1500–2000 m²/g); provides anchoring sites for single atoms.\nThermal Stability: Stable up to ~250–300 °C in air; beyond this, framework decomposition begins.\nChemical Tunability: The carboxylate linkers and open Cu²⁺ sites enable interaction with a wide range of precursors.\nAbundant Cu Nodes: Cu paddlewheels can be used as anchoring or nucleation sites for SACs (or partially replaced with other metals).\nFacilitated Pyrolysis Conversion: Converts into Cu/N-doped carbon or CuO/C under pyrolysis, useful for stabilizing single atoms.\nPrecursor Flexibility: Suitable for both direct metal exchange and guest molecule infiltration methods."
      }
    ]
  },
  {
    "conversation": [
      {
        "input": "Precautions When Using HKUST-1 in SAC Synthesis",
        "output": "Moisture Sensitivity: HKUST-1 is highly sensitive to moisture; hydrolysis leads to framework collapse. Always store in dry, inert atmosphere.\nLow Thermal Stability: Decomposes at relatively low temperatures (~300 °C); not ideal for direct high-temp metal loading unless converted to carbon.\nMetal Aggregation Risk: Without careful control (e.g., slow impregnation or atomic layer deposition), guest metals can aggregate into nanoparticles.\nPost-treatment Control: Pyrolysis parameters (temp, atmosphere, ramp rate) must be optimized to prevent collapse or sintering of metal atoms.\nAcid/Base Sensitivity: Susceptible to degradation in strong acid/base; pH must be controlled during synthesis or exchange steps.\nCu Leaching/Substitution: Partial replacement of Cu may destabilize the structure; proper stoichiometric control and chelation is needed.\nToxic Fumes During Pyrolysis: Decomposition can produce toxic gases (e.g., CO, Cu compounds); work in a fume hood with appropriate PPE."
      }
    ]
  },
  {
    "conversation": [
      {
        "input": "Properties of Cu-BTC in SAC Synthesis",
        "output": "Chemical Composition: Cu₃(BTC)₂ (BTC = benzene-1,3,5-tricarboxylate)\nStructure\t: Crystalline MOF with a 3D porous framework; Cu(II) paddlewheel units\nPorosity: High surface area (~1500–2000 m²/g); microporous structure\nThermal Stability: Stable up to ~300 °C in inert atmosphere\nMetal Site Characteristics: Cu(II) centers coordinated to carboxylate oxygen atoms; active for metal coordination or anchoring\nLigand Influence: BTC ligands facilitate interaction with metal precursors via carboxylate groups\nSingle Atom Hosting: High density of accessible Cu sites enables anchoring of secondary metal atoms (e.g., Fe, Co, Pt) as SACs"
      }
    ]
  },
  {
    "conversation": [
      {
        "input": "Precautions During SAC Synthesis Using Cu-BTC",
        "output": "Thermal Treatment\n- Cu-BTC decomposes above 300 °C. Careful temperature control is essential during pyrolysis.\n- Overheating leads to collapse of the MOF and aggregation of metal atoms.\nAtmosphere Control\t\n- Use inert (N₂, Ar) or reducing atmospheres (H₂/N₂) to prevent oxidation and sintering.\n- Air calcination can oxidize Cu²⁺ to CuO, destroying framework structure.\nMetal Precursor Loading\t\n- Excessive loading can lead to nanoparticle formation rather than isolated atoms.\n- Use controlled impregnation or ion exchange to anchor metals without oversaturation.\nSolvent Sensitivity\t\n- Cu-BTC is sensitive to moisture and acidic/basic solvents, which can degrade the framework.\n- Use dry, neutral solvents (e.g., ethanol, acetone) when dispersing metal precursors.\nMetal Leaching\t\n- Metal atoms may leach during washing or activation steps. Stabilize via coordination with BTC or heteroatoms (e.g., N-doping).\nStructural Collapse\t\n- Drying and activation should be done slowly to avoid framework damage.\n- Supercritical CO₂ or vacuum drying preferred to preserve pore structure.\nPost-Treatment (Carbonization)\t\n- When used as a sacrificial template for carbon-supported SACs, maintain pyrolysis temperatures (400–800 °C) with slow heating rates (~1–5 °C/min).\n- Cu often acts as a porogen and can be etched post-carbonization using acids (e.g., HCl, HNO₃)."
      }
    ]
  },
  {
    "conversation": [
      {
        "input": "Properties of Materials of Institute Lavoisier-100 (MIL-100) Relevant to SAC Synthesis",
        "output": "Structure: Mesoporous 3D MOF composed of metal-oxo clusters (e.g., Fe₃O or Cr₃O) and benzene-1,3,5-tricarboxylate (BTC) linkers\nPore Size\t: Large mesoporous cages (25–29 Å), accessible through microporous windows (5–9 Å)\nSurface Area: High BET surface area (up to ~2000 m²/g), promoting good dispersion of metal atoms\nMetal Nodes: Exposed Lewis acidic sites (e.g., Fe³⁺, Cr³⁺) provide coordination sites for anchoring single atoms\nThermal Stability: Stable up to ~300–350 °C (Fe version), limited stability for high-temperature pyrolysis unless transformed into a derived carbon/oxide matrix\nChemical Stability: Tolerant in aqueous and mildly acidic/basic media; Cr version more chemically stable than Fe version\nRedox Activity: MIL-100(Fe) is redox-active, which can influence the oxidation state and electronic structure of anchored single atoms"
      }
    ]
  },
  {
    "conversation": [
      {
        "input": "Precautions When Using MIL-100 for SAC Synthesis",
        "output": "Thermal Decomposition: MIL-100 decomposes above ~350 °C. For pyrolysis-derived SACs, ensure controlled temperature ramping or perform carbonization under inert gas.\nMetal Aggregation: Excess loading of metal precursors can lead to nanoparticle formation. Optimize metal loading (typically <5 wt%) to maintain single-atom dispersion.\nMoisture Sensitivity (Fe version): MIL-100(Fe) is slightly sensitive to moisture and can degrade over long exposure. Handle under controlled humidity if necessary.\nSolvent Effects: Solvent choice (e.g., ethanol, DMF, acetone) affects metal precursor diffusion and loading; avoid solvents that might destabilize the framework.\nPost-Treatment Stability: During calcination or acid washing steps, structure may collapse; post-synthetic treatments should be optimized to avoid framework damage.\nCoordination Competition: Organic linkers or residual solvent molecules can compete with target metal atoms for coordination sites—proper activation (e.g., vacuum drying) may be needed."
      }
    ]
  },
  {
    "conversation": [
      {
        "input": "Key Properties of Nickel-based Metal-Organic Framework-74 (Ni-MOF-74) Relevant to SAC Synthesis",
        "output": "Structure\t: 1D hexagonal channels with open Ni²⁺ sites coordinated to 2,5-dihydroxyterephthalic acid (DOBDC) linkers\nMetal Node: Ni²⁺ ions with unsaturated coordination—ideal for anchoring single atoms\nPorosity: High surface area (~1000–1500 m²/g); pore size ~11 Å\nThermal Stability: Stable up to ~300 °C under inert atmosphere\nChemical Functionality: Presence of -OH groups and open Ni²⁺ sites allows coordination with metal precursors\nElectronic Properties: π-conjugated organic linkers and metal sites may support charge transfer and improve dispersion of metal atoms\nCarbonization Behavior: Converts into porous carbon/Ni-based composites when pyrolyzed under inert gas, which helps trap single atoms"
      }
    ]
  },
  {
    "conversation": [
      {
        "input": "Precautions in the Synthesis of SACs Using Metal-Organic Framework-74 (Ni-MOF-74)",
        "output": "1. Metal Precursor Impregnation\n- Use dilute concentrations (e.g., ≤1–2 wt%) to avoid nanoparticle formation\n- Prefer metal precursors with strong coordination to Ni²⁺ or oxygen-containing ligands (e.g., nitrates, acetates)\n2. Solvent Selection\t\n- Use polar solvents (e.g., ethanol, DMF) to enhance precursor diffusion into pores\n- Avoid solvents that may degrade MOF (strong acids/bases, chlorinated solvents)\n3. Pyrolysis / Thermal Treatment\t\n- Conduct under inert (Ar, N₂) or reducing (H₂/Ar) atmosphere\n- Control ramping rate (e.g., 2–5 °C/min) to preserve porosity and avoid metal clustering\n- Target temp typically 500–900 °C, depending on metal type\n4. Avoiding Sintering or Aggregation\t\n- Keep precursor loading low\n- Consider addition of nitrogen-containing ligands (e.g., melamine) to anchor atoms\n5. Acid Washing (if needed)\t\n- Post-treatment with dilute acid (e.g., HCl or HNO₃) may remove exposed nanoparticles, leaving only anchored single atoms\n6. Moisture Sensitivity\t\n- MOF may degrade upon prolonged exposure to water or humid air; handle in dry or inert conditions when possible"
      }
    ]
  },
  {
    "conversation": [
      {
        "input": "Properties of MoS₂ in SAC Synthesis",
        "output": "Structure: Layered structure with weak van der Waals interactions between layers; facilitates exfoliation into monolayers.\nElectronic Properties: Semiconducting (bandgap ~1.2–1.9 eV depending on layer number); tunable via doping or defect engineering.\nChemical Reactivity: Basal planes are generally inert, but edge sites and sulfur vacancies are chemically active—ideal for anchoring single atoms.\nAnchoring Sites: Abundant S vacancies, edges, and defect sites allow for strong coordination with single atoms (e.g., Fe, Co, Ni, Pt).\nThermal Stability: Stable up to ~400–600 °C in inert or reducing atmospheres; degradation may occur in oxidative environments.\nSurface Area: Moderate in bulk form; high when exfoliated to nanosheets (~tens to hundreds of m²/g).\nSynergistic Effects: Mo atoms and S atoms can participate in electron transfer with single atoms, enhancing catalytic activity (e.g., in HER, ORR, CO₂RR)."
      }
    ]
  },
  {
    "conversation": [
      {
        "input": "Precautions in Using MoS₂ for SACs",
        "output": "Stability of Single Atoms: Ensure strong coordination to defect sites (e.g., create S vacancies) to prevent atom migration or aggregation.\nOxidation Risk: Avoid exposure to high temperatures in air or oxygen-rich environments—MoS₂ oxidizes to MoO₃, especially >400 °C.\nSupport Degradation: Under harsh electrochemical conditions (e.g., strong acids/alkalis), MoS₂ may degrade—test compatibility with operating conditions.\nLayer Restacking: Prevent restacking during processing by using surfactants or exfoliation techniques to retain high surface area.\nUniform Dispersion: Control metal loading and deposition method (e.g., ALD, wet impregnation, or pyrolysis) to achieve atomic dispersion.\nPhase Control: 1T and 2H phases of MoS₂ differ in conductivity and reactivity—synthesis method should consider desired phase.\nContaminants: Residual chemicals (e.g., from exfoliation) may interfere with anchoring—perform thorough washing and purification."
      }
    ]
  },
  {
    "conversation": [
      {
        "input": "Properties of Tungsten Disulfide (WS₂) in SAC Synthesis",
        "output": "Layered Structure\nWS₂ consists of S–W–S sandwich layers held together by van der Waals forces.\nEnables intercalation or exfoliation, exposing more surface area for atom anchoring.\n\nHigh Surface Area (When Exfoliated)\nExfoliated WS₂ (monolayer/few-layer) provides high surface area, promoting high dispersion of metal atoms.\n\nAbundant Sulfur Coordination Sites\nSulfur atoms on the basal plane or edge can strongly bind metal atoms (e.g., Pt, Ni, Co), stabilizing them as single atoms.\n\nGood Electrical Conductivity\nParticularly useful in electrocatalysis (e.g., HER) where charge transfer efficiency matters.\n\nChemical Stability\nWS₂ is stable under reducing and mildly oxidizing conditions, making it compatible with many thermal activation or reduction treatments.\n\nTunability of Electronic Properties\nMetal atom doping can modulate the electronic structure of WS₂, enhancing catalytic activity."
      }
    ]
  },
  {
    "conversation": [
      {
        "input": "Precautions in Using WS₂ for SACs",
        "output": "Agglomeration of Metal Atoms\nWithout proper anchoring (e.g., S-vacancies or defects), single metal atoms can migrate and form clusters during heat treatment.\n\nSensitivity to Oxidation at High Temperatures\nWS₂ can oxidize to WO₃ or volatile WOx species above 400–500 °C in air. Use inert or reducing atmosphere during thermal processes.\n\nDefect Engineering is Crucial\nPristine WS₂ is relatively inert. Creation of S vacancies or heteroatom doping (e.g., N, P) is often needed to increase anchoring sites for single atoms.\n\nLow Reactivity of Basal Plane\nMost catalytic activity is at the edges or defects; strategies are needed to activate the basal plane for uniform atom dispersion.\n\nMechanical Instability in Exfoliated Form\nFew-layer or monolayer WS₂ can be fragile; careful handling and mild synthesis conditions are advised.\n\nImpurity Interference\nCommercial WS₂ powders may contain oxidized tungsten species or residual surfactants; pretreatment (e.g., annealing, washing) is often required."
      }
    ]
  },
  {
    "conversation": [
      {
        "input": "best practice of WS₂ for SAC synthesis",
        "output": "Use H₂ or Ar/H₂ atmosphere during thermal activation to prevent WS₂ oxidation.\nCreate S-vacancies via mild Ar/H₂ annealing or plasma treatment to anchor metal atoms."
      }
    ]
  },
  {
    "conversation": [
      {
        "input": "Properties of Black Phosphorus (BP) Relevant to SACs",
        "output": "Layered Structure: BP is composed of puckered layers held by van der Waals forces, allowing for mechanical exfoliation into few-layer or monolayer phosphorene—ideal for high dispersion of single atoms.\nElectron-Rich Surface: The lone pairs on P atoms offer strong metal-support interactions, enabling anchoring of single metal atoms.\nTunable Bandgap\tBandgap (~0.3 eV bulk to ~2.0 eV monolayer) allows tuning of electronic properties, helpful in catalytic activity modulation.\nGood Conductivity: Decent intrinsic conductivity supports electron transfer in catalytic processes.\nChemical Reactivity: High reactivity due to surface lone pairs and low electronegativity promotes metal precursor binding.\nDefect Engineering Potential: Vacancies and edge defects can stabilize metal atoms by forming coordination bonds.\nPhosphorus–Metal Bonding: Strong P–M (phosphorus–metal) bonds aid in high thermal and chemical stability of SACs."
      }
    ]
  },
  {
    "conversation": [
      {
        "input": "Precautions When Using BP in SAC Synthesis",
        "output": "Air & Moisture Sensitivity\t\nBP is highly unstable in air, especially under light and humidity, and can degrade to PxOy species.\n🔹 Precaution: Handle in glovebox or under inert gas (Ar/N₂). Store in sealed, dark containers.\nThermal Instability\t\nDecomposes or oxidizes >~150–200 °C in air.\n🔹 Precaution: Conduct heat treatments under reducing atmosphere (e.g., H₂/Ar) and avoid high temperatures.\nPhotooxidation\t\nExposure to light accelerates oxidation.\n🔹 Precaution: Shield from light during synthesis and storage.\nLimited Surface Area\t\nBulk BP has a relatively low specific surface area.\n🔹 Solution: Use exfoliated BP (phosphorene) or hybridize with porous supports (e.g., graphene, carbon foam).\nMetal Agglomeration Risk\t\nWithout strong anchoring, metal atoms may migrate on BP.\n🔹 Solution: Introduce defects/vacancies or functional groups to stabilize single atoms.\nEnvironmental Toxicity (P-oxides)\t\nDegraded BP can release phosphorus oxides, which are irritating.\n🔹 Precaution: Ensure proper ventilation and PPE. Handle waste responsibly."
      }
    ]
  },
  {
    "conversation": [
      {
        "input": "Key Properties of Boron Nitride (BN) in SAC Synthesis",
        "output": "Structure\t: Most commonly used in the hexagonal form (h-BN), with a graphite-like layered structure and large surface area.\nChemical Stability: Chemically inert and highly stable in both oxidative and reductive environments, even at high temperatures.\nThermal Stability: Exceptionally high thermal stability (up to ~1000–1200 °C in air, >2000 °C in inert atmospheres).\nElectrical Insulation: Wide band gap (~5.5–6.0 eV), making it an electrical insulator—can affect electron transfer in catalysis.\nHigh Surface Area: Can be exfoliated into few-layer or porous structures, increasing the number of anchoring sites for single atoms.\nDefect Engineering: Defects (e.g., B or N vacancies, edge sites) or heteroatom doping (e.g., C, O) can be introduced to trap metal atoms and enhance dispersion.\nLow Metal Affinity (Pristine BN): Pristine BN has poor metal atom binding; requires defect creation or doping to stabilize single atoms."
      }
    ]
  },
  {
    "conversation": [
      {
        "input": "Precautions When Using BN in SAC Synthesis",
        "output": "Surface Activation: Pristine BN is too inert to anchor metal atoms; introduce defects or functional groups (via plasma, oxidation, doping) to enable metal coordination.\nThermal Treatment: High-temperature treatments (>800 °C) can help in stabilizing metal atoms on BN, but excessive heat may lead to atom migration or aggregation.\nControl of Defect Density: Over-defecting may lead to structural collapse or unwanted side reactions; balance is key in tuning vacancy concentrations.\nMetal Atom Mobility: Weak interaction with pristine BN may cause metal sintering or aggregation during synthesis or reaction; anchoring strength must be engineered.\nScalability & Cost: High-purity BN (especially few-layer or porous forms) can be costly or difficult to produce at large scale.\nCompatibility with Precursors: Some metal precursors may not strongly interact with BN unless functionalized; choose compatible combinations (e.g., metal chlorides with oxidized BN)."
      }
    ]
  },
  {
    "conversation": [
      {
        "input": "Properties of MXenes (e.g., Ti₃C₂Tₓ) in SACs",
        "output": "High Surface Area and Layered Structure\nProvide abundant sites for anchoring metal atoms, especially at surface terminations (Tₓ = –OH, –O, –F).\nLayered morphology facilitates intercalation or deposition of single atoms.\n\nSurface Functionalization (Tₓ groups)\nSurface groups like –OH, –F, and –O enhance metal atom binding via coordination.\nAllows tunable chemistry for selective anchoring of specific metal atoms.\n\nMetallic Conductivity\nExcellent electron mobility benefits charge transfer processes in electrocatalysis.\nPromotes strong electronic coupling between the MXene support and metal atoms.\n\nMechanical Flexibility and Chemical Stability (in controlled environments)\nGood flexibility and processability in thin films or composites.\nCertain MXenes (e.g., Ti₃C₂Tₓ) are stable in aqueous and reducing environments.\n\nDefect Engineering\nVacancies and defects act as anchoring centers for single atoms.\nDeliberate etching or thermal treatments can enhance defect density.\n\nSynergistic Interactions\nStrong metal–support interaction (SMSI) helps stabilize isolated metal atoms and modulate their catalytic properties."
      }
    ]
  },
  {
    "conversation": [
      {
        "input": "Precautions in Using MXenes for SAC Synthesis",
        "output": "Oxidation Sensitivity\nTi₃C₂Tₓ is highly prone to oxidation, especially in air and at elevated temperatures.\nPrecaution: Store and process under inert atmosphere (Ar/N₂) or vacuum. Avoid prolonged exposure to moisture and air.\n\nThermal Stability\nMXenes begin to degrade or oxidize above ~300–400 °C in air.\nPrecaution: Limit annealing temperatures or conduct in reducing/inert atmospheres.\n\nEtching Residues and Impurities\nSynthesis via HF or LiF/HCl may leave behind impurities or residual salts.\nPrecaution: Thorough washing and purification are necessary before metal loading.\n\nAgglomeration and Restacking\nMXene nanosheets can restack, reducing available surface area.\nPrecaution: Use exfoliation techniques (e.g., sonication, intercalants) to maintain dispersion.\n\nSurface Termination Instability\nSurface groups may change under heat or chemical treatment, affecting anchoring ability.\nPrecaution: Carefully control post-treatment conditions to preserve or tune functional groups.\n\nMetal Atom Mobility and Sintering\nHigh mobility of single atoms may lead to agglomeration without proper anchoring.\nPrecaution: Functionalize surface (defects, terminations) or apply low-temperature wet methods to ensure atom stability.\n\nToxicity and Handling\nHF used in MXene synthesis is highly toxic and corrosive.\nPrecaution: Handle with appropriate PPE in fume hoods; consider using safer etching alternatives (e.g., LiF + HCl)."
      }
    ]
  },
  {
    "conversation": [
      {
        "input": "Properties of Phosphorene in SAC Synthesis",
