Repository: aobozhang2025/data-driven-LLM-SAC

All data are saved in the "data" folder

To simiplify the code validation process, we write each method in Python in a separate .py file. Please use Python IDE such as PyCharm to run the script step by step by clicking on the green arrow close to "if __name__ == "__main__"

1. cleaned and classified data are saved in qa-pairs-classified

2. run convert_folder_of_qa_txt_to_single_json.py to generate .json files in json folder

3. run split_qa_pairs_in_json_randomly_for_testing.py to split testing set by stratified sampling, you can change the ratio of splitting by how much to be used in training.

File: data/json/compounds.json (part 8 of 8)
[
        "output": "High Surface Area: Offers abundant exposed surface atoms and active sites, ideal for anchoring single metal atoms.\nStrong Metal-Support Interaction (SMSI): The lone pairs on P atoms can strongly coordinate with metal atoms, enhancing dispersion and stability of SACs.\nTunable Bandgap (0.3–2.0 eV): Enables modulation of electronic properties for desired catalytic activity, depending on thickness and strain.\nHigh Carrier Mobility: Facilitates fast electron transport, promoting catalytic activity, especially for electrocatalysis.\nLayered Structure: Enables intercalation or exfoliation methods for hybrid SAC materials.\nAnisotropic Properties: Reactivity and conductivity vary along different crystal directions, which can influence metal atom behavior."
      }
    ]
  },
  {
    "conversation": [
      {
        "input": "Precautions When Using Phosphorene in SAC Synthesis",
        "output": "Air & Moisture Sensitivity: Phosphorene oxidizes rapidly in air and moisture, degrading into phosphorus oxides or acids. Handling under inert atmosphere (Ar or N₂ glovebox) is necessary.\nThermal Instability\t: Prone to decomposition above ~400 °C in ambient conditions; thermal treatment must be done in inert or reducing atmosphere.\nSurface Oxidation: Even mild oxidation forms P–O bonds that may change binding strength with metal atoms. Controlled passivation or encapsulation may be required.\nScalability Issues: Liquid-phase exfoliation or mechanical exfoliation yields limited quantities; this limits batch synthesis of SACs.\nToxicity of Phosphorus Species: Degradation can generate harmful phosphoric acids or oxides; safe disposal and ventilation are required.\nLimited Stability in Water: Degrades in aqueous media, especially under light or electrochemical conditions; encapsulation or surface modification may be needed for aqueous catalysis."
      }
    ]
  },
  {
    "conversation": [
      {
        "input": "Strategies to Enhance Phosphorene Stability for SACs",
        "output": "Encapsulation: Using graphene, Al₂O₃, or MOFs to protect phosphorene.\nSurface Functionalization: Covalent bonding with organic groups or inorganic coatings to reduce reactivity.\nDoping: Heteroatom doping (e.g., N, S) can improve conductivity and metal binding sites while enhancing stability.\nLow-Temperature Methods: Use wet-chemical anchoring or photochemical deposition to prevent degradation."
      }
    ]
  },
  {
    "conversation": [
      {
        "input": "Properties of Polypyrrole (PPy) in SAC Synthesis",
        "output": "High Conductivity:\nIntrinsically conductive due to delocalized π-electrons.\nFacilitates electron transport in electrocatalysis (e.g., ORR, HER, OER).\n\nAbundant Nitrogen Sites:\nContains pyrrolic N, which serves as coordination sites for metal atoms.\nFavors strong metal–N bonding, stabilizing isolated metal atoms.\n\nStructural Flexibility:\nEasily polymerized into various morphologies (films, nanotubes, spheres, etc.).\nHigh surface area and tunable porosity enhance dispersion of metal atoms.\n\nThermal Conversion to N-doped Carbon:\nUpon pyrolysis (>600 °C), PPy can convert to nitrogen-doped carbon frameworks.\nRetains metal atoms as M–Nₓ moieties within the carbon matrix, a common SAC structure.\n\nRedox Activity:\nActs as a redox-active host, beneficial in energy storage or electrocatalytic applications."
      }
    ]
  },
  {
    "conversation": [
      {
        "input": "Precautions When Using PPy in SAC Synthesis",
        "output": "Thermal Decomposition:\nPPy starts to degrade around 200–400 °C and fully carbonizes above ~600 °C.\nCareful temperature control is necessary during pyrolysis to retain structural integrity and N content.\n\nOxidative Stability:\nPristine PPy is prone to oxidative degradation in air or under high potentials.\nProtective atmospheres (e.g., N₂ or Ar) are required during heat treatment.\n\nMetal Aggregation Risk:\nWithout strong coordination, metal ions may aggregate during thermal treatment.\nPre-coordination with nitrogen sites and slow ramping during pyrolysis can help avoid this.\n\nTemplate Residue or Dopant Effects:\nPolymerization often requires dopants (e.g., Cl⁻, p-toluenesulfonate) or oxidants (e.g., FeCl₃).\nResiduals can interfere with SAC formation and must be removed (e.g., by washing or post-treatment).\n\nMonomer Toxicity and Handling:\nPyrrole monomer is volatile, toxic, and prone to oxidation.\nMust be handled under inert atmosphere or refrigerated storage to prevent premature polymerization or degradation.\n\nMorphology Control:\nAchieving uniform and porous PPy structure requires controlled polymerization (e.g., soft/hard templates, surfactants).\nUncontrolled growth can lead to dense or nonporous structures, limiting SAC dispersion."
      }
    ]
  },
  {
    "conversation": [
      {
        "input": "Properties of PANI Relevant to SAC Synthesis",
        "output": "Nitrogen-rich framework: Contains amine and imine groups that can strongly coordinate with metal ions, stabilizing them as isolated atoms.\nElectronic conductivity: Enhances charge transfer in electrocatalytic applications.\nTunable oxidation states: Exists in different forms (leucoemeraldine, emeraldine, pernigraniline), allowing adjustable surface chemistry and metal–support interactions.\nCarbonizable under pyrolysis: Converts into N-doped carbon upon pyrolysis, ideal for stabilizing single atoms in a graphitic matrix.\nHigh surface area (in nanostructured forms): Nanotubes, nanorods, or porous PANI provides more anchoring sites for metal precursors.\nChemical versatility: Can be chemically or electrochemically synthesized and doped with acids to modulate conductivity and porosity."
      }
    ]
  },
  {
    "conversation": [
      {
        "input": "Precautions When Using PANI in SAC Synthesis",
        "output": "Controlled polymerization: Ensure uniform morphology (e.g., nanotubes) to maximize metal dispersion and accessibility.\nAvoid overloading metal precursors: High metal loading can lead to aggregation during pyrolysis; carefully optimize loading to maintain atomic dispersion.\nPyrolysis temperature control: Typically done at 700–1000 °C; temperature affects N-doping type (pyridinic vs. graphitic), carbon structure, and metal stabilization.\nAcid doping/undoping sensitivity: Acid treatment can enhance conductivity but may also affect metal anchoring; requires optimization.\nHandle oxidative degradation: PANI is susceptible to oxidative degradation at high potentials or in harsh oxidizing environments—can affect catalyst stability.\nMetal–support interaction tuning: Post-treatment (e.g., ammonia or argon annealing) may be needed to create ideal coordination structures (e.g., M–N₄)."
      }
    ]
  },
  {
    "conversation": [
      {
        "input": "Properties of Polythiophene (PTh) in SAC Synthesis",
        "output": "High Electrical Conductivity\nEnhances electron transfer between active single atoms and substrates, beneficial for electrocatalysis.\n\nHeteroatom-Rich Framework\nSulfur atoms in the thiophene ring can act as anchoring sites to coordinate and stabilize single metal atoms (e.g., Fe, Co, Ni, Pt).\n\nThermal Transformability\nUpon pyrolysis (600–900 °C), PTh can be converted into N,S-co-doped carbon, which is ideal for dispersing and anchoring metal atoms.\n\nPorous Carbon Precursor\nPTh-derived carbon materials can exhibit high surface areas and tunable porosity, facilitating atomic dispersion of metal species.\n\nStrong Metal-Polymer Interactions\nGood interaction between transition metal ions and sulfur atoms helps inhibit nanoparticle formation during thermal treatment.\n\nChemical Tunability\nCan be copolymerized or functionalized to introduce additional binding sites (e.g., N-doping by mixing with melamine)."
      }
    ]
  },
  {
    "conversation": [
      {
        "input": "Precautions in SAC Synthesis Using Polythiophene",
        "output": "Pyrolysis Temperature Control\nToo low: Insufficient carbonization and poor conductivity.\nToo high: Metal atoms may aggregate into nanoparticles or sinter.\n\nMetal Precursor Loading\nExcess loading can lead to clustering of atoms; optimization is essential to ensure true atomic dispersion.\n\nStructural Collapse During Pyrolysis\nEnsure slow heating rates and inert atmosphere (e.g., Ar, N₂) to preserve structure and prevent oxidation.\n\nSulfur Loss at High Temperature\nSulfur atoms may volatilize or degrade at >800 °C, reducing anchoring capability; consider co-doping with N or using sulfur-rich precursors.\n\nEnvironmental Sensitivity\nPTh is sensitive to oxidation and UV degradation; proper storage and handling under inert or dark conditions is recommended.\n\nMetal–Support Interactions\nNot all metal ions interact equally with PTh; pre-coordination strategies (e.g., chelation) may be needed for stable atom dispersion."
      }
    ]
  },
  {
    "conversation": [
      {
        "input": "Properties of PEDOT in SAC Synthesis",
        "output": "High Electrical Conductivity\nPEDOT possesses excellent electrical conductivity (10²–10³ S/cm), which enhances electron transport to the single-atom sites, improving catalytic efficiency.\n\nπ-Conjugated Structure\nThe delocalized π-system can stabilize single metal atoms via coordination or charge transfer, especially with metals like Pt, Pd, Co, and Fe.\n\nFunctional Groups for Anchoring\nThe sulfur atoms in the thiophene rings and oxygen atoms in the ethylenedioxy groups can coordinate with metal precursors, anchoring single atoms and preventing agglomeration.\n\nChemical and Thermal Stability\nPEDOT is relatively stable under moderate thermal treatment and in acidic/oxidative environments, suitable for applications in harsh electrochemical systems (e.g., OER, HER, ORR).\n\nSolution Processability\nWater-dispersible forms like PEDOT:PSS facilitate easy processing, coating, and interaction with metal precursors during synthesis.\n\nElectron-Rich Environment\nIts electron-rich nature helps maintain metals in specific oxidation states, useful for tuning the activity and selectivity of SACs."
      }
    ]
  },
  {
    "conversation": [
      {
        "input": "Precautions in SAC Synthesis Using PEDOT",
        "output": "Thermal Decomposition Risk\nPEDOT starts to degrade above ~250–300 °C. For pyrolysis-based SAC synthesis, it’s unsuitable unless protected or modified. Alternative supports may be needed for high-temp treatments.\n\nAggregation During Annealing\nAt elevated temperatures, PEDOT can carbonize or collapse, leading to clustering of metal atoms. Use gentle thermal treatments or chemical anchoring strategies to preserve atomic dispersion.\n\nLimited Surface Area\nCompared to porous materials (e.g., MOFs, carbon supports), PEDOT has a relatively low specific surface area, potentially limiting active site accessibility unless composited with porous substrates.\n\nOxidative Instability\nWhile stable in mild conditions, PEDOT may degrade in highly oxidative environments (e.g., strong acids, high potential electrochemical systems), affecting SAC durability.\n\nDoping Considerations\nCommonly used dopants like PSS (polystyrene sulfonate) can interfere with metal ion binding or cause leaching. Residual PSS may need to be removed or replaced with more compatible dopants.\n\nInteraction with Metal Precursors\nCoordination must be carefully controlled; overly strong interactions can hinder metal atom accessibility, while weak interactions risk aggregation."
      }
    ]
  }
]
