Repository: aobozhang2025/data-driven-LLM-SAC

All data are saved in the "data" folder

To simiplify the code validation process, we write each method in Python in a separate .py file. Please use Python IDE such as PyCharm to run the script step by step by clicking on the green arrow close to "if __name__ == "__main__"

1. cleaned and classified data are saved in qa-pairs-classified

2. run convert_folder_of_qa_txt_to_single_json.py to generate .json files in json folder

3. run split_qa_pairs_in_json_randomly_for_testing.py to split testing set by stratified sampling, you can change the ratio of splitting by how much to be used in training.

File: data/qa-pairs-classified/C-based_d-block/10.1021_jacs.2c09773_1.txt
question
Synthesis of single atom Ni doped by N supported on C, denoted by Ni-NAC

answer
The catalyst is synthesized by impregnation with metal precursor Ni acetylacetonate and template SBA-15

The template SBA-15 is prepared as followed:
1. SBA-15 was obtained first for the template growth of Ni-NAC. 
2. Pluronic P123 (4 g) was first dissolved in 120 ml of hydrochloric solution (1.6 M) at 38 °C. 
3. After  being dissolved, 8.5 mL of TEOS was added, and the solution was stirred for 20 h. 
4. The composition of the achieved gel was 1 TEOS: 0.017 P123: 5.68 HCl: 197 H2O. 
5. The hydrothermal synthesis was performed in an oven at 100 °C for 24 h in a sealed polypropylene bottle. 
6. The white solid material was recovered by Büchner filtration, washed with distilled water, and dried overnight in an oven at 80 °C. 
7. The obtained solid was then calcined in a muffle furnace at 550 °C under air for 5 h with a heating rate of 1 °C min−1 to produce SBA-15.

After template SBA-15 is prepared, the catalyst is synthesized as followed: 
1. Ni acetylacetonate was added into a solution of ethylenediamine (1.80 g) and carbon tetrachloride (4.00 g), followed by the addition of SBA15 (0.80 g). 
2. The mixture was then heated in an oil bath set at 90 °C for 16 h for condensation before the oil bath temperature increased to 120 °C for 4 h to remove the uncondensed ethylenediamine and carbon tetrachloride. 
3. The obtained powders were calcined under Ar flow, with temperature increased in a ramping rate of 3 °C min−1 and further maintained at 800 °C for 2 h. 
4. The achieved black powder was then etched with 5 wt % HF solution to remove the SBA-15. 
5. The catalyst was recovered via centrifugation and washed with deionized water until the pH reached 7. 
6. The catalyst was further dried at 100 °C for future usage.

File: data/qa-pairs-classified/C-based_d-block/10.1021_jacs.2c10345_1.txt
question
Synthesis of single atom Nb supported on N-doped carbon, denoted by Nb-SAs@NC

answer
The catalyst is synthesized by impregnation with metal precursor niobium ethoxide 

The synthesis procedures are as followed:
1. 2.97 g Zn(NO3)2·6H2O and 3.28 g 2-methylimidazole were dissolved in methanolic solution (100 mL), respectively.  
2. Subsequently, two solutions were mixed with vigorous stirring for 10 h. 
3. The precipitates were collected by centrifuged, washed and dried at 80 °C for 10 h. 
4. The composite was pyrolyzed at 650 °C for 1 h with a heating rate of 5 °C min–1 under a  flowing Ar atmosphere to obtain pre-pyrolyzed NC-650
5. The mixture of pre-pyrolyzed NC-650 (0.1 g) and niobium ethoxide (7 uL) was added to 100 mL ethanol and vigorously stirred. 
6. After that, the resulting products were washed and dried, followed by laying them in a  porcelain boat and maintained at 960 °C for 3 h under a flowing Ar atmosphere,  yielding Nb-SAs@NC powders.

File: data/qa-pairs-classified/C-based_d-block/10.1021_jacs.2c10801_1.txt
question
Synthesis of metal single atom Pt supported on Pd-PCN-222(Hf)-NH2, denoted by M-SAs@Pd-PCN-222(Hf)-NH2 

answer
The catalyst is synthesized by impregnation with metal precursor Pt-ABA and support Pd-PCN-222(Hf)-NH2

Pd-PCN-222(Hf) is prepared as followed:
1. A reaction mixture of Pd(II) 5,10,15,20-tetrakis(4-carboxyphenyl)porphyrin (Pd-TCPP, 80 mg, 89.6  μmol), HfCl4 (160 mg, 0.50 mmol) and trifluoroacetic acid (2.4 mL,0.03 mol) in N,N-dimethylformamide  (DMF, 40 mL) is heated at 120 °C for 25 min in a microwave reactor. 
2. The crude products are washed with DMF (30 mL × 3), and then immersed in a DMF: acetone = 1: 1 (v/v) mixture (40 mL) for one day. 
3. The pure product of Pd-PCN-222(Hf) (115 mg, 63% yield based on the starting material of Pd-TCPP) is obtained via centrifugation and then dried under vacuum at 135 °C for 24 h for further characterizations and uses. 

After the preparation of Pd-PCN-222(Hf), the support Pd-PCN-222(Hf)-NH2 is prepared as followed:
1. To a vial loaded with activated Pd-PCN-222(Hf) (10 mg, 0.016 mmol) is added a DMF (2 mL) solution  of 4-aminobenzoic acid (ABA, 8 mg, 0.058 mmol). 
2. The resulting reaction mixture is heated at 90 °C for 24 h with constant stirring. 
3. The crude products are washed sequentially with DMF and acetone, and then  immersed in a DMF: acetone = 1: 1 (v/v) mixture (8 mL) for 8 h, which is repeated for three times. 
4. The pure product of Pd-PCN-222(Hf)-NH2 (7.8 mg, 78% yield based on the starting material of Pd-PCN-222(Hf)) is obtained via centrifugation and then dried under vacuum at 135 °C for 24 h

After the preparation of support Pd-PCN-222(Hf)-NH2, the catalyst synthesis procedures are as followed:
1. Firstly, the metal precursor Pt-ABA is prepared by the reaction of chloroplatinic acid (H2PtCl6, 10 mg, 0.020 mmol) and 4-aminobenzoic acid (10  mg, 0.072 mmol) in DMF (1 mL) for direct use without isolation. 
2. And then, 30 μL solution of Pt-ABA is added to a DMF (2 mL) solution of activated Pd-PCN-222(Hf)-NH2 (10 mg). 
3. The resulting reaction mixture is heated at 90 oC for 12 h with stirring to undergo metal grafting through coordination exchange to anchor Pt-SAs onto the surface of Hf-oxo clusters, which are stabilized by N and O atoms from the introduced ABAs and the framework Hf-oxo clusters in the pore-spaces. 
4. After the reaction mixture is cooled down to room temperature, the solid is collected via centrifugation, washed sequentially with DMF and EtOH for 3 times, and dried under vacuum at 135 °C for 24 h for further characterizations and uses.

File: data/qa-pairs-classified/C-based_d-block/10.1021_jacs.2c11497_1.txt
question
preparation of single atom Ni supported on N-doped carbon

answer
The catalyst is synthesized by impregnation with metal precursor Ni(NO3)2·6H2O and support ZIF-8.

The support ZIF-8 is prepared as followed:
1. 558 mg Zn(NO3)2·6H2O was dissolved in 15 ml methanol, which was subsequently added into 15 ml methanol containing 616 mg 2-methylimidazole under ultrasound for10 min at room temperature. 
2. The ZIF-8 was then grown at room temperature for 12 h. 
3. The as-obtained precipitates were centrifuged and washed with methanol three times and dried in vacuum at 60 oC for overnight.  

After the preparation of ZIF-8, the catalyst is synthesized as followed:
1. 300 mg ZIF-8 was ultrasonic dispersed in 50 ml methanol for 30 min
2. then 15 mg Ni(NO3)2·6H2O dissolved in 5 ml methanol added dropwise into above solution under vigorously stirring.  
3. After 24 h stirring, the almost white product was centrifuged and washed with methanol three times and dried in vacuum at 60 oC for overnight.  
4. the product was placed in a tube furnace and heated to 900 oC (heating rate 5 oC/min) for 60 minutes in a stream of N2

File: data/qa-pairs-classified/C-based_d-block/10.1021_jacs.2c12344_1.txt
question
Synthesis of single atom Co supported on N-doped Carbon, denoted by CoSA-N/C. 

answer
The catalyst is synthesized based on the synthesis framework of ZIF-8.

The synthesis procedures are as followed:
1. Co(NO3)2·6H2O (1.1 mmol, 0.32 g) and Zn(NO3)2·6H2O (11.0 mmol, 3.24 g) were mixed and dissolved in 120 mL of methanol as solution 1
2. Then, 2-methylimidazole (49.0 mmol, 4.02 g) was added into a 40 mL of methanol as solution 2. 
3. The solution 1 was added dropwise to solution 2 under stirring for 30 minutes at room temperature. 
4. As obtained precipitates were collected by centrifugation at 8000 rpm for 5 minutes, washed twice with ethanol, and finally dried at 60 °C overnight under vacuum.  
5. The powder was placed in a tube furnace, and heated to 900 oC at a rate of 5 oC/min under flowing argon gas, held at 900 oC for 3 hours and then naturally cooled to room temperature 
6. the powder was added to a solution of 0.5 M H2SO4 aq. at 80oC under stirring for 2 days. 
7. As obtained precipitates were collected by centrifugation at 8000 rpm for 5 minutes, washed twice with pure water, and finally dried at 60 °C overnight under vacuum.

File: data/qa-pairs-classified/C-based_d-block/10.1021_jacs.2c12586_1.txt
question
Synthesis of single atom Co doped by 4 N supported on N-doped porous carbon

answer
The catalyst is synthesized by the synthesis framework of ZIF-8.

The synthesis procedures are as followed:
1. A solution of 2-methylimidazole (13.4 g, 163.2 mmol) in 408 mL MeOH was added to a solution of Co(NO3)2·6H2O (0.116 g, 0.4 mmol) and Zn(NO3)2·6H2O (5.95 g, 20 mmol) in 408 mL MeOH.  
2. After stirred at room temperature ( RT, ~25 °C) for 24 h, the obtained Co1Zn50-ZIF precipitates were collected by centrifugation, wash with MeOH for three times and then dried under vacuum at RT overnight.  
3. Subsequently, 1.0 g as-prepared Co1Zn50-ZIF precursor was heated at 900 °C for 4 h under the flowing Ar atmosphere (80 mL/min) in a tube furnace, followed by naturally cooling down to RT. Co-N4@NPC-NL-900 was obtained as a black powder.  
4. Next, ammonia treatment in 2.0 mol/L 3N/NHH4Cl aqueous solution (sum concentration of initial ammonium ion and ammonia, the molar ratio of ammonium to ammonia was 1:1) at RT for 8 h was carried out to remove Zn species and to generate more favorable open porosityin Co-N4@NPC-NL-900 samples.  
5. 100 mL leaching solution was used for 100 mg sample.
6. An additional pyrolysis treatment at 900 °C  under the flowing Ar atmosphere for 4 h is necessary to repair the carbon nanostructures.

File: data/qa-pairs-classified/C-based_d-block/10.1021_jacs.2c12933_1.txt
question
Preparation of single atom Fe supported on N-doped carbon 

answer
The catalyst is synthesized by the synthesis framework of ZIF-8.

The synthesis procedures are as followed:
1. 60 mg of Fe(NO3)3∙9H2O and 2.5 g of Zn(NO3)2·6H2O were dissolved in a 200 mL methanol solution. 
2. 200 mL methanol with 3.0 g of 2-methylimidazole were then added to the above mixture. 
3. After a 24 h reaction at 60 °C, Fe-ZIF-8 powder was collected by centrifuging and washing processes. 
4. After that, the precipitates, were centrifuged, washed, and dried. 
5. The powder was milled and then pyrolyzed in the tube furnace at 1000 °C for 1 h under an argon atmosphere. 
6. The heating rate and gas flow rate were set to be 35 °C min-1 and 50 mL min-1, respectively.

File: data/qa-pairs-classified/C-based_d-block/10.1021_jacs.2c13418_1.txt
question
synthesis of single atom Cr supported on N-doped graphene, denoted by Cr1/NC

answer
The catalyst is synthesized by ball-milling and pyrolysis

The synthesis procedures are as followed:
1. a mixture of melamine (C3H6N6) (8 g), L-alanine (C3H7NO2) (1.5 g) and chromium(III) nitrate nonahydrate (Cr(NO3)3·9H2O) (35 mg) were first ground into a uniform precursor by ball-milling for 1 h in a nylon jar. 
2. Subsequently, 12 mL of hydrochloric acid (HCl) and 3 mL of ethanol (C2H6O) were added and dried in an oven at 60 °C until the complete evaporation of ethanol. 
3. Then the fine powder mixture underwent a two-stage pyrolysis under Ar atmosphere. The first stage  was from 25 to 600 °C at a ramping rate of 2.5 °C min−1 and held at 600 °C for 2 h, while the second stage was from 600 to 900 °C at a  ramping rate of 2.5 °C min−1 and held at 900 °C for 1 h. 
4. After cooling to room temperature, the product was washed with 2 M HCl solution at 80 °C for 24 h to remove possible metal particles and annealed again at 900 °C under Ar.

File: data/qa-pairs-classified/C-based_d-block/10.1021_jacs.2c13418_2.txt
question
synthesis of single atom Fe supported on N-doped graphene, denoted by Fe1/NC

answer
The catalyst is synthesized by ball-milling and pyrolysis

The synthesis procedures are as followed:
1. a mixture of melamine (C3H6N6) (8 g), L-alanine (C3H7NO2) (1.5 g) and Fe(CO2CH3)2 (35 mg) were first ground into a uniform precursor by ball-milling for 1 h in a nylon jar. 
2. Subsequently, 12 mL of hydrochloric acid (HCl) and 3 mL of ethanol (C2H6O) were added and dried in an oven at 60 °C until the complete evaporation of ethanol. 
3. Then the fine powder mixture underwent a two-stage pyrolysis under Ar atmosphere. The first stage  was from 25 to 600 °C at a ramping rate of 2.5 °C min−1 and held at 600 °C for 2 h, while the second stage was from 600 to 900 °C at a  ramping rate of 2.5 °C min−1 and held at 900 °C for 1 h.
4. After cooling to room temperature, the product was washed with 2 M HCl solution at 80 °C for 24 h to remove possible metal particles and annealed again at 900 °C under Ar.

File: data/qa-pairs-classified/C-based_d-block/10.1021_jacs.2c13418_3.txt
question
synthesis of single atom Co supported on N-doped graphene, denoted by Co1/NC

answer
The catalyst is synthesized by ball-milling and pyrolysis

The synthesis procedures are as followed:
1. a mixture of melamine (C3H6N6) (8 g), L-alanine (C3H7NO2) (1.5 g) and Co(CO2CH3)2 (35 mg) were first ground into a uniform precursor by ball-milling for 1 h in a nylon jar. 
2. Subsequently, 12 mL of hydrochloric acid (HCl) and 3 mL of ethanol (C2H6O) were added and dried in an oven at 60 °C until the complete evaporation of ethanol. 
3. Then the fine powder mixture underwent a two-stage pyrolysis under Ar atmosphere. The first stage  was from 25 to 600 °C at a ramping rate of 2.5 °C min−1 and held at 600 °C for 2 h, while the second stage was from 600 to 900 °C at a  ramping rate of 2.5 °C min−1 and held at 900 °C for 1 h.
4. After cooling to room temperature, the product was washed with 2 M HCl solution at 80 °C for 24 h to remove possible metal particles and annealed again at 900 °C under Ar.

File: data/qa-pairs-classified/C-based_d-block/10.1021_jacs.2c13418_4.txt
question
synthesis of single atom Rh supported on N-doped graphene, denoted by Rh1/NC

answer
The catalyst is synthesized by ball-milling and pyrolysis

The synthesis procedures are as followed:
1. a mixture of melamine (C3H6N6) (8 g), L-alanine (C3H7NO2) (1.5 g) and RhCl3·xH2O (35 mg) were first ground into a uniform precursor by ball-milling for 1 h in a nylon jar. 
2. Subsequently, 12 mL of hydrochloric acid (HCl) and 3 mL of ethanol (C2H6O) were added and dried in an oven at 60 °C until the complete evaporation of ethanol. 
3. Then the fine powder mixture underwent a two-stage pyrolysis under Ar atmosphere. The first stage  was from 25 to 600 °C at a ramping rate of 2.5 °C min−1 and held at 600 °C for 2 h, while the second stage was from 600 to 900 °C at a  ramping rate of 2.5 °C min−1 and held at 900 °C for 1 h.
4. After cooling to room temperature, the product was washed with 2 M HCl solution at 80 °C for 24 h to remove possible metal particles and annealed again at 900 °C under Ar.

File: data/qa-pairs-classified/C-based_d-block/10.1021_jacs.2c13886_1.txt
question
Synthesis of single atom Fe and single atom Cu supported on N-doped carbon, denoted by FeCu/NC

answer
The catalyst is synthesized by the framework of ZIF-8 synthesis with metal precursors iron (III) nitrate nonahydrate and copper nitrate trihydrate

The synthesis procedures are as followed:
1. Zinc nitrate hexahydrate (0.84 g, 2.8 mmol), iron (III) nitrate nonahydrate (0.007 g, 0.017 mmol), copper nitrate trihydrate (0.005 g, 0.017 mmol) and CTAB (0.028 g,  0.077 mmol) were dissolved in deionized water (28 mL) followed by sonication until a solution rich in foam was formed. This solution was labeled as A. 
2. 2-methylimidazole (12.712 g, 0.15 mmol) was dissolved in deionized water (196 mL) under sonication to form a transparent solution B.
3. Solution A was added dropwise into solution B under vigorous stirring. 
4. The mixture was kept under stirring at room temperature for 12 hours. 
5. Subsequently, the resulting pale yellow powder was collected via centrifugation, washed with deionized water for five times and then methanol for another five times to remove any physically adsorbed complexes, and dried in vacuum overnight. 
6. The as-obtained powder (200 mg) was thoroughly grinded and placed in a porcelain boat, followed by thermal treatment at 900 °C for 2 h (ramping rate 5 °C  min-1) under flowing nitrogen.

File: data/qa-pairs-classified/C-based_d-block/10.1021_jacs.2c13886_2.txt
question
Synthesis of single atom Fe supported on N-doped carbon, denoted by Fe/NC

answer
The catalyst is synthesized by the framework of ZIF-8 synthesis with metal precursor iron (III) nitrate nonahydrate

The synthesis procedures are as followed:
1. Zinc nitrate hexahydrate (0.84 g, 2.8 mmol), iron (III) nitrate nonahydrate (0.014 g, 0.034 mmol), and CTAB (0.028 g,  0.077 mmol) were dissolved in deionized water (28 mL) followed by sonication until a solution rich in foam was formed. This solution was labeled as A. 
2. 2-methylimidazole (12.712 g, 0.15 mmol) was dissolved in deionized water (196 mL) under sonication to form a transparent solution B.
3. Solution A was added dropwise into solution B under vigorous stirring. 
4. The mixture was kept under stirring at room temperature for 12 hours. 
5. Subsequently, the resulting pale yellow powder was collected via centrifugation, washed with deionized water for five times and then methanol for another five times to remove any physically adsorbed complexes, and dried in vacuum overnight. 
6. The as-obtained powder (200 mg) was thoroughly grinded and placed in a porcelain boat, followed by thermal treatment at 900 °C for 2 h (ramping rate 5 °C  min-1) under flowing nitrogen.

File: data/qa-pairs-classified/C-based_d-block/10.1021_jacs.3c00786_1.txt
question
Synthesis of single atom Ir supported on P-doped Carbon, denoted by Ir1/PC

answer
The catalyst is synthesized impregnation and freeze drying. 

The synthesis procedures are as followed:
1. 2 g of melamine, 2 g of cyanuric acid, 1 g of L-alanine, and 400 μL of phytic acid  (50 wt%) were dispersed in 100 mL of deionized (DI) water. 
2. After that, the suspension was strongly stirred at 100 oC to get a homogenous white polymeric precursors. 
3. In the meantime, 200 mg of IrCl3 was dissolved into 50 mL of DI water to prepare the IrCl3 stock solution with a concentration of 4 mg per milliliter. 
4. 2 mL of IrCl3 stock solution was slowly added into the above precursors under stirring for 12 h. 
5. The resultant slurry was quickly frozen in liquid nitrogen. 
6. After freeze drying, the collected powder was pyrolyzed at 800 °C for 2 h under Ar gas to obtain the final sample without further treatment.

File: data/qa-pairs-classified/C-based_d-block/10.1021_jacs.3c00786_2.txt
question
synthesis of single atom Ru supported on P-doped Carbon, denoted by Ru1/PC 

answer
The catalyst is synthesized impregnation and freeze drying. 

The synthesis procedures are as followed:
1. 2 g of melamine, 2 g of cyanuric acid, 1 g of L-alanine, and 400 μL of phytic acid  (50 wt%) were dispersed in 100 mL of deionized (DI) water. 
2. After that, the suspension was strongly stirred at 100 oC to get a homogenous white polymeric precursors. 
3. In the meantime, 200 mg of RuCl3 was dissolved into 50 mL of DI water to prepare the RuCl3 stock solution with a concentration of 4 mg per milliliter. 
4. 2 mL of RuCl3 stock solution was slowly added into the above precursors under stirring for 12 h. 
5. The resultant slurry was quickly frozen in liquid nitrogen. 
6. After freeze drying, the collected powder was pyrolyzed at 800 °C for 2 h under Ar gas to obtain the final sample without further treatment.

File: data/qa-pairs-classified/C-based_d-block/10.1021_jacs.3c00786_3.txt
question
synthesis of single atom Ir supported on N-doped Carbon, denoted by Ir1/NC  

answer
The catalyst is synthesized impregnation and freeze drying. 

The synthesis procedures are as followed:
1. 2 g of melamine, 2 g of cyanuric acid, 1 g of L-alanine were dispersed in 100 mL of deionized (DI) water. 
2. After that, the suspension was strongly stirred at 100 oC to get a homogenous white polymeric precursors. 
3. In the meantime, 200 mg of IrCl3 was dissolved into 50 mL of DI water to prepare the IrCl3 stock solution with a concentration of 4 mg per milliliter. 
4. 2 mL of IrCl3 stock solution was slowly added into the above precursors under stirring for 12 h. 
5. The resultant slurry was quickly frozen in liquid nitrogen. 
6. After freeze drying, the collected powder was pyrolyzed at 800 °C for 2 h under Ar gas to obtain the final sample without further treatment.

File: data/qa-pairs-classified/C-based_d-block/10.1021_jacs.3c01319_1.txt
question
Synthesis of single atom Ru supported on GDY/G, denoted by Ru SAs/GDY/G 

answer
The catalyst is synthesized by impregnation with metal precursor RuCl3 and support graphdiyne/graphene sandwich structures (GDY/G):

The support precursor is prepared as followed:
1. 60 mg hexakis[(trimethylsilyl)-ethynyl]benzene (HEB-TMS) was mixed with 60 mL of tetrahydrofuran (THF) under Ar atmosphere 
2. and then 1 mL of tetrabutylammonium fluoride (TBAF) (1 M in THF)  was added and stirred at 0 °C for 15 min. 
3. The solution was washed and rotary evaporated to obtain HEB. 

The support graphdiyne/graphene sandwich structures (GDY/G) is prepared as followed:
1. First, 220 mg Cu(OAc)2·H2O was dissolved in 120 mL mixed solvent of pyridine, toluene and THF with a volume ratio of 1:1:1. 
2. Then, 20 mg graphene was added to the above solution and sonicated to obtain a uniform dispersion. 
3. After this, a freshly prepared HEB was added to the solution immediately. 
4. The reaction mixture was subsequently microwaved at 700 W for 1 min in a domestic microwave oven. 
5. Finally, the final product of GDY/G was washed with pyridine, acetone, dilute hydrochloric acid and distilled water,  respectively, and then freeze-dried.  

After the preparation of support graphdiyne/graphene sandwich structures (GDY/G), the catalyst is synthesized as followed:
1. 20 mg GDY/G was dispersed in 20 mL distilled water and sonicated to obtain a uniform dispersion. 
2. The aqueous solution of RuCl3 (0.4  mg mL-1) was added dropwise to the above dispersion with a syringe (injection speed  of 2 mL h-1) and stirred vigorously. 
3. This Ru SAs/GDY/G catalyst was repeatedly  washed with distilled water, and then freeze-dried.

File: data/qa-pairs-classified/C-based_d-block/10.1021_jacs.3c02121_1.txt
question
Synthesis of single atom Ru supported on UiO-66, denoted by Ru1/UiO-66 

answer
The catalyst is synthesized by impregnation with metal precursor RuCl3ꞏxH2O and support UiO-66.

The support is prepared as followed:
1. 1.64 g of ZrCl4, and 1.16 g of H2BDC were first added in 80 mL DMF. 
2. Then, 3.5 mL HCl was successively dropped into the mixture, which was stirred constantly until all solid precursors completely dissolved.  
3. The obtained mixture was transferred to a 200 mL of hydrothermal reaction vessel with Teflon liner, which was kept at 120 °C for 24 h under static conditions. 
4. After cooling to room temperature, the solid MOFs were collected via high-speed centrifugation and thoroughly washed with DMF for three times, with 80 °C ultra-pure water for once and with acetone for three times. 
5. Finally, the UiO-66 were freeze-dried for 12 h prior to experiments.  

After the preparation of support UiO-66, the catalyst is synthesized by the following procedures:
1. 0.6 g UiO-66 was added to a solution containing 30 mg RuCl3ꞏxH2O dissolved in 9 mL DMF. 
2. The mixture was sonicated for 5 minutes. 
3. The vials thread was sealed and heated in an 85 °C isothermal oven for 24  h. 
4. The product was collected via high-speed centrifugation and thoroughly washed with DMF for three times, with 80 °C ultra-pure water for once and with acetone for three  times. 
5. Finally, the Ru1/UiO-66 were freeze-dried for 12 h prior to experiments.

File: data/qa-pairs-classified/C-based_d-block/10.1021_jacs.3c02121_2.txt
question
Synthesis of single atom Rh supported on UiO-66, denoted by Rh1/UiO-66 

answer
The catalyst is synthesized by impregnation with metal precursor RhCl3ꞏ3H2O and support UiO-66.

The support is prepared as followed:
1. 1.64 g of ZrCl4, and 1.16 g of H2BDC were first added in 80 mL DMF. 
2. Then, 3.5 mL HCl was successively dropped into the mixture, which was stirred constantly until all solid precursors completely dissolved.  
3. The obtained mixture was transferred to a 200 mL of hydrothermal reaction vessel with Teflon liner, which was kept at 120 °C for 24 h under static conditions. 
4. After cooling to room temperature, the solid MOFs were collected via high-speed centrifugation and thoroughly washed with DMF for three times, with 80 °C ultra-pure water for once and with acetone for three times. 
5. Finally, the UiO-66 were freeze-dried for 12 h prior to experiments.  

After the preparation of support UiO-66, the catalyst is synthesized by the following procedures:
1. 0.6 g UiO-66 was added to a solution containing 30 mg RhCl3ꞏ3H2O dissolved in 9 mL DMF. 
2. The mixture was sonicated for 5 minutes. 
3. The vials thread was sealed and heated in an 85 °C isothermal oven for 24  h. 
4. The product was collected via high-speed centrifugation and thoroughly washed with DMF for three times, with 80 °C ultra-pure water for once and with acetone for three  times. 
5. Finally, the Rh1/UiO-66 were freeze-dried for 12 h prior to experiments.

File: data/qa-pairs-classified/C-based_d-block/10.1021_jacs.3c02121_3.txt
question
Synthesis of single atom Ir supported on UiO-66, denoted by Ir1/UiO-66 

answer
The catalyst is synthesized by impregnation with metal precursor IrCl3ꞏH2O and support UiO-66.

The support is prepared as followed:
1. 1.64 g of ZrCl4, and 1.16 g of H2BDC were first added in 80 mL DMF. 
2. Then, 3.5 mL HCl was successively dropped into the mixture, which was stirred constantly until all solid precursors completely dissolved.  
3. The obtained mixture was transferred to a 200 mL of hydrothermal reaction vessel with Teflon liner, which was kept at 120 °C for 24 h under static conditions. 
4. After cooling to room temperature, the solid MOFs were collected via high-speed centrifugation and thoroughly washed with DMF for three times, with 80 °C ultra-pure water for once and with acetone for three times. 
5. Finally, the UiO-66 were freeze-dried for 12 h prior to experiments.  

After the preparation of support UiO-66, the catalyst is synthesized by the following procedures:
1. 0.6 g UiO-66 was added to a solution containing 30 mg IrCl3ꞏH2O dissolved in 9 mL DMF. 
2. The mixture was sonicated for 5 minutes. 
3. The vials thread was sealed and heated in an 85 °C isothermal oven for 24  h. 
4. The product was collected via high-speed centrifugation and thoroughly washed with DMF for three times, with 80 °C ultra-pure water for once and with acetone for three  times. 
5. Finally, the Ir1/UiO-66 were freeze-dried for 12 h prior to experiments.

File: data/qa-pairs-classified/C-based_d-block/10.1021_jacs.3c02121_6.txt
question
Synthesis of single atom Ru supported on active carbon, denoted by Ru1/AC  

answer
The catalyst is synthesized by impregnation with metal precursor RuCl3 and support active carbon.

The synthesis procedures are as followed:
1. 30 mL RuCl3 aqueous solution (0.0335 mg mL-1, calculated as Ru) was added dropwise into 1 g of AC support. 
2. The mixture was continuously stirred and slowly evaporated at 60 °C.  
3. After that, the sample was transferred to an oven and dried at 110 °C overnight. 
4. The dried solid was then reduced in a tubular furnace at 300 °C for 1 h under 10% H2/Ar atmosphere.

File: data/qa-pairs-classified/C-based_d-block/10.1021_jacs.3c02364_1.txt
question
Synthesis of single atom Pt supported on carbon black

answer
The catalyst is synthesized by irradiation with metal precursor chloroplatinic acid.

The synthesis procedures are as followed:
1. The chloroplatinic acid was firstly solved in ethanol with 0.05 M. 
2. The solution was dropped onto carbon black (CB, BP2000) with a loading amount of ~0.1 ml/mg, followed by ultrasonication for 1 h and dried in vacuum oven at room temperature.  
3. To synthesize Pt species, the precursors-loaded substrates were dispersed in hexane at 0.5 mg/ml under stirring. 
4. The solution was irradiated with a fiber laser for 8 h under stirring, ensuring all the substrates to interact with laser beam. 
5. Finally, the mixture was centrifuged and rinsed several times in ethanol to remove the unreacted salt precursors, and the sample was dried in a vacuum oven.

File: data/qa-pairs-classified/C-based_d-block/10.1021_jacs.3c02364_2.txt
question
Synthesis of single atom Pt supported on graphene quantum dots

answer
The catalyst is synthesized by irradiation with metal precursor chloroplatinic acid.

The synthesis procedures are as followed:
1. The chloroplatinic acid was firstly solved in ethanol with 0.05 M. 
2. The solution was dropped onto graphene quantum dots (GQD,  purchased from XF nano, China) with a loading amount of ~0.1 ml/mg, followed by ultrasonication for 1 h and dried in vacuum oven at room temperature.  
3. To synthesize Pt species, the precursors-loaded substrates were dispersed in hexane at 0.5 mg/ml under stirring. 
4. The solution was irradiated with a fiber laser for 8 h under stirring, ensuring all the substrates to interact with laser beam. 
5. Finally, the mixture was centrifuged and rinsed several times in ethanol to remove the unreacted salt precursors, and the sample was dried in a vacuum oven.

File: data/qa-pairs-classified/C-based_d-block/10.1021_jacs.3c03033_1.txt
question
synthesis of single atom Fe supported on N-doped carbon, denoted by FeNC

answer
The catalyst is synthesized by impregnation with metal precursor FeCl3•6H2O

The synthesis procedures are as followed:
1. 2 mL Aniline (Sigma-Aldrich) was first dissolved in 500 mL of 0.5 M HCl solution. 
2. metal precursors (6.05 g FeCl3•6H2O) were added into the solution and the solution was stirred for 15 min. 
3. After homogenization, 5 g ammonium peroxydisulfate (APS, (NH4)2S2O8, Sigma-Aldrich) was dissolved in the solution, to act as an oxidant to form polyaniline, followed by adding 0.4 g of the pretreated carbon. 
4. The carbon (Ketjen EC 600JC) was previously pretreated with a mixed acid solution consisting of 500 mL of 0.5 M HCl and 100 mL of 67% HNO3 for 7-8 h at 80-90°C, in order to remove metal residues possibly present. 
5. The pre-treatment also functionalizes the carbon with N- and O-groups, favoring interaction with polyaniline.
6. The polymer/carbon/metal suspension was stirred for 1 hour at room temperature, refluxed afterwards for 5 h at 80-90°C and then dried at 80 °C overnight with an oil bath. 
7. The subsequent dried powder was ball milled for 20 min, pouring the powder inside a ZrO2 vial along with 10 ZrO2 beads of 5 mm diameter, at a rotation of 875 rpm. 
8. The milled  powder was then pyrolyzed at 900 °C for 1 h in N2. 
9. The quartz tube was purged with N2 for 2 h before ramping the temperature at 5 °C/min up to 900 °C. 
10. The oven temperature was held at 900°C for 1 h under N2 flow, then let to cool down overnight under N2 flow. 
11. The powder was then twice  acid leached for 7-8 h at 80-90°C in 1.0 M H2SO4  solution
12. the powder was pyrolyzed again after each acid washing, with the same pyrolysis protocol as described above, except that the pyrolysis duration was increased to 3 h.

File: data/qa-pairs-classified/C-based_d-block/10.1021_jacs.3c03033_3.txt
question
synthesis of single atom Co supported on N-doped carbon, denoted by CoNC

answer
The catalyst is synthesized by impregnation with metal precursor cobalt(II) acetate

The synthesis procedures are as followed:
1. A mass of 0.8 g of a Zn(II) zeolitic imidazolate framework (ZIF-8, Sigma Aldrich) and 0.2 g of 1,10-phenanthroline were weighed, poured into a ZrO2 crucible, followed by adding cobalt(II) acetate, with the mass of cobalt acetate corresponding to 0.5 wt.% of cobalt to the total mass of ZIF-8, phenanthroline and cobalt acetate. 
2. Then, one-hundred zirconium-oxide balls of 5 mm diameter were added and the ZrO2 crucible was sealed under air. 
3. The precursors were homogenized in a planetary ball-miller (Fritsch Pulverisette 7 Premium, Fritsch, Idar-Oberstein,  Germany) with 4 cycles of 30 min at 400 rpm. 
4. The resulting catalyst precursor was flash-pyrolyzed at 1050 °C in Ar flow for 1 h. 
5. The pyrolysis was stopped by opening the split hinge oven, removing  the quartz tube and letting cool down the catalyst under Ar flow.

File: data/qa-pairs-classified/C-based_d-block/10.1021_jacs.3c03113_1.txt
question
Synthesis of single atom Rh supported on pMOF, denoted by Rh1/pMOF

answer
The catalyst is synthesized by impregnation with metal precursor Rhodium chloride hydrate (RhCl3·xH2O, Rh 38-40 wt.%).

The support porphyrin-based MOF, denoted by pMOF is prepared by the following procedures:
1. 40 mg of zirconium chloride (ZrCl4) was first dissolved in the mixture solution containing 8 mL of N,N-dimethylformamide (DMF) and 0.8 mL of water (H2O). 
2. Then, 800 mg of benzoic acid was added into the above solution, followed by stirring vigorously for 20 min,  producing a yellowish solution.
3. Afterwards, 40 mg of 4,4′,4′′,4′′′-(Porphine-5,10,15,20tetrayl)tetrakis(benzoic acid) (TCPP) was introduced. 
4. The mixture was stirred for another 20 min and transferred to a 50-mL autoclave, which was maintained at 120 °C for 24 h. 
5. The solid product was collected by centrifuge and washed thoroughly by ethanol at least 3 times and dried in a vacuum oven overnight. 
6. A powder in auburn color was collected for further utilizations.  

The catalyst is synthesized by impregnation with metal precursor Rhodium chloride hydrate (RhCl3·xH2O, Rh 38-40 wt.%):
1. 80 mg of pMOF powder was weighed and dispersed in 16 mL of DMF with stirring. 
2. 42 mg of Rhodium chloride hydrate (RhCl3·xH2O, Rh 38-40 wt.%) was dissolved in 0.8 mL of H2O with ultrasonication. 
3. The above solution was mixed and transferred to a 50-mL autoclave, followed by heating to 80 °C for 4 h. 
4. Then, the product was collected by centrifuge and washed thoroughly by ethanol at least 3 times. 
5. To remove impurities and residual solvents in the MOF channels, the  resulting Rh1/pMOF was soaked and rinsed with ethanol and acetone sequentially. 
6. Finally, the solid product was collected by centrifuge and dried in a vacuum oven at 230 °C for 36 h. 
7. To increase the Rh loading, the above synthetic process should be repeated at least 5 times.

File: data/qa-pairs-classified/C-based_d-block/10.1021_jacs.3c03426_1.txt
question
Synthesis of single atom Fe supported on N-doped carbon, denoted by Fe1-NC  

answer
The catalyst is synthesized by impregnation with metal precursor FeCl3.

The N-doped carbon (NC) is first prepared as followed:
1. GLA (0.7-0.9 g) was mixed with SBA-15 (0.5 g) by gentle grinding to obtain SBA-15-Glu. 
2. The SBA-15-Glu was heated to 600 °C (ramping  rate: 2 °C/min) and held there for 2 h, followed by cooling down to room temperature to obtain SBA-15-Glu-600. 
3. Next, the SBA-15 template was removed by acid etching with dilute HF aqueous solution for 24 h. 
4. Afterwards, the pH of the solution was adjusted to neutral (pH = 7.0). 
5. NC-600 was produced by removing water under vacuum below 50 °C. 
6. Finally, the as-prepared sample was calcined at 900 °C (ramping rate:  5 °C/min) for 2 hours in a tube furnace under Ar atmosphere to obtain NC.  

After N-doped carbon is prepared, the catalyst is synthesized as followed:
1. 20 mg of FeCl3 was dissolved in a solution comprising of ethanol (10 mL) and water (10 mL). 
2. Subsequently, NC-600 suspension (10 mL,100 mg/mL)  was added, and the mixture was stirred for 12 hours. 
3. The product was washed with water and ethanol three times each, and then collected by freeze-drying to obtain NC-600-Fe
4. Finally, the fine powder mixture was undergone a two-stage pyrolysis (first stage: from 25 to 600 °C at a ramping rate of 3 °C/min, maintain at 600  °C for 2 h; second stage: from 600 to 900 °C at a ramping rate of 2 °C/min, maintain at  900 °C for 90 min) in a tubular furnace under Ar atmosphere. 
5. After cooling down to room temperature, the final product was collected named as Fe1-NC

File: data/qa-pairs-classified/C-based_d-block/10.1021_jacs.3c03426_2.txt
question
synthesis of single atom Mo supported on N-doped carbon, denoted by Mo1-NC

answer
The catalyst is synthesized by impregnation with metal precursor MoCl5.

The N-doped carbon (NC) is first prepared as followed:
1. GLA (0.7-0.9 g) was mixed with SBA-15 (0.5 g) by gentle grinding to obtain SBA-15-Glu. 
2. The SBA-15-Glu was heated to 600 °C (ramping  rate: 2 °C/min) and held there for 2 h, followed by cooling down to room temperature to obtain SBA-15-Glu-600. 
3. Next, the SBA-15 template was removed by acid etching with dilute HF aqueous solution for 24 h. 
4. Afterwards, the pH of the solution was adjusted to neutral (pH = 7.0). 
5. NC-600 was produced by removing water under vacuum below 50 °C. 
6. Finally, the as-prepared sample was calcined at 900 °C (ramping rate:  5 °C/min) for 2 hours in a tube furnace under Ar atmosphere to obtain NC.  

After N-doped carbon is prepared, the catalyst is synthesized as followed:
1. 20 mg of MoCl5 was dissolved in a solution comprising of ethanol (10 mL) and water (10 mL). 
2. Subsequently, NC-600 suspension (10 mL,100 mg/mL)  was added, and the mixture was stirred for 12 hours. 
3. The product was washed with  water and ethanol three times each, and then collected by freeze-drying to obtain NC-600-Mo. 
4. Finally, the fine powder mixture was undergone a two-stage pyrolysis (first stage: from 25 to 600 °C at a ramping rate of 3 °C/min, maintain at 600  °C for 2 h; second stage: from 600 to 900 °C at a ramping rate of 2 °C/min, maintain at  900 °C for 90 min) in a tubular furnace under Ar atmosphere. 
5. After cooling down to room temperature, the final product was collected named as Mo1-NC

File: data/qa-pairs-classified/C-based_d-block/10.1021_jacs.3c03785_1.txt
question
Synthesis of Atomically dispersed Mn on aryl amino substituted g-C3N4, denoted by Mn/AB-C3N4  

answer
The catalyst is synthesized by impregnation with metal precursor Mn (NO3)2.4H2O and support aryl amino substituted g-C3N4

The synthesis procedures are as followed:
1. 9 g of DCDA (Dicyandiamide), 0.08 mmol of Mn (NO3)2.4H2O (20.08mg) and 0.15 g of 2aminobenzonitrile were stirred together in 45 mL of H2O at 95 °C for 1hr in a closed system and then  dried at 100 °C to remove water. 
2. Afterward, solids were ground to fine powders and heated to 550 °C at a rate of 2.2 °C/min and was kept at this temperature for 4 hrs under an aerobic atmosphere. 
3. After that  the oven was cooled down to room temperature, resulting mixture was removed and ground in an algae mortar and used for the subsequent reactions. 
4. The as-prepared catalyst was stored in a screw-capped vial without any special protection from air at room temperature. 
5. The Mn-based modified g-C3N4 catalyst  was named Mn/AB-C3N4.

File: data/qa-pairs-classified/C-based_d-block/10.1021_jacs.3c04172_1.txt
question
Preparation of single atom Ni doped by 4 N supported on Carbon, denoted by Ni SAs/NC

answer
The catalyst is synthesized by the framework of ZIF synthesis

The synthesis procedures are as followed:
1. 15.3 mg Ni(NO3)2·6H2O and 0.5 g 2-methylimidazole were dispersed in a solution containing 3 mL H2O by sonication, then mixed with 20 g NaCl. 
2. Liquid nitrogen was rapidly transferred into the above mixture and vacuum-dried in a freeze dryer for 24 h to remove the water. 
3. The power was put into a quartz oven after purging with Ar gas three times, then heated to 1000 °C for 4 h at the heating rate of 2 °C/min under flowing Ar gas and naturally cooled to room temperature. 
4. The black product was filtered out for NaCl and then etched in HCl solution (0.5 M) removing unstable Ni species for 24 h, finally filtered many times with water to remove the residual ions and dried in vacuum at 70 °C for 24 h.

File: data/qa-pairs-classified/C-based_d-block/10.1021_jacs.3c04172_2.txt
question
Preparation of single atom Fe doped by 4 N supported on carbon, denoted by Fe SAs/NC.  

answer
The catalyst is synthesized by the framework of ZIF synthesis

The synthesis procedures are as followed:
1. 21.3 mg Fe(NO3)3·9H2O and 0.5 g 2-methylimidazole were dispersed in a solution containing 3 mL H2O by sonication, then mixed with 20 g NaCl. 
2. Liquid nitrogen was rapidly transferred into the above mixture and vacuum-dried in a freeze dryer for 24 h to remove the water. 
3. The power was put into a quartz oven after purging with Ar gas three times, then heated to 1000 °C for 4 h at the heating rate of 2 °C/min under flowing Ar gas and naturally cooled to room temperature. 
4. The black product was filtered out for NaCl and then etched in HCl solution (0.5 M) removing unstable Fe species for 24 h, finally filtered many times with water to remove the residual ions and dried in vacuum at 70 °C for 24 h.
