Repository: aobozhang2025/data-driven-LLM-SAC

All data are saved in the "data" folder

To simiplify the code validation process, we write each method in Python in a separate .py file. Please use Python IDE such as PyCharm to run the script step by step by clicking on the green arrow close to "if __name__ == "__main__"

1. cleaned and classified data are saved in qa-pairs-classified

2. run convert_folder_of_qa_txt_to_single_json.py to generate .json files in json folder

3. run split_qa_pairs_in_json_randomly_for_testing.py to split testing set by stratified sampling, you can change the ratio of splitting by how much to be used in training.

File: data/qa-pairs-classified/C-based_d-block/10.1021_jacs.3c04315_1.txt
question
Preparation of Fe doped by 4 N supported on Carbon 

answer
The catalyst is synthesized by impregnation with metal precursor FeCl3 and support N-doped carbon (NC)

The NC precursor is prepared as followed:
1. First, 2.0 g of KJ 600 and 60 mL of deionized water were mixed in a flask (500 mL) and ultrasonically treated in an ice bath for 2 h. The resulting dispersion was labeled A. 
2. Then, 1.48 g of p-aminobenzenesulfonic acid was dissolved in 60 mL of deionized water, followed by adding 18 mL of 1 M NaOH, 42 mL of 1 M HCl, and 8 mL of 1 M NaNO2 to prepare the diazo salt, labeled B, with the reaction temperature controlled at 0 °C. 
3. Then, B was poured into dispersion A. 
4. Then, the mixture was uniformly stirred, followed by adding 1.396 g of reduced iron powder to initiate the surface grafting of the diazonium salt. 
5. Then, 50 mL of concentrated HCl, 15.22 g of mPDA, 140 mL of 2 M (NH4)2S2O8, and 45 mL of 1 M FeCl3 solution were added to the prepared solution and left to react overnight. 
6. Finally, the NC precursor was obtained after filtering, washing with water thrice, and vacuum drying overnight. 

After the NC precursor is prepared, the catalyst is synthesized as followed: 
1. First, 1.2 g of the NC precursor was ultrasonically dispersed in 60 mL of deionized water, followed by adding 3.6 mL of 1 M FeCl3 and 12 mL of 1 M KSCN. 
2. Then, it was subjected to ultrasonic dispersion to form a homogeneous mixture. 
3. Then, the powder precursor was obtained by rotary evaporation to remove the solvent, followed by heat treatment at 950 °C under an Ar/CO2 atmosphere (5% CO2 in the volumetric fraction) for 1 h. 
4. Then, the obtained black powder was soaked in 100 mL of a 1 M HCl solution overnight at 80 °C in a water bath. 
5. After filtering, washing with water thrice, and drying overnight, the powder was heated at 950 °C for 3 h under the Ar atmosphere to obtain Fesac.

File: data/qa-pairs-classified/C-based_d-block/10.1021_jacs.3c04826_1.txt
question
synthesis of single atom Ni supported on N-doped carbon

answer
The catalyst is synthesized by impregnation with metal precursor Ni(NO3)2 and support ZIF-8

The synthesis procedures are as followed:
1. we dissolved 6.78 g of Zn(NO3)2·6 H2O and 7.87 g of 2-methylimidazole in 800 mL of methanol (CH3OH, ≥99.8%, Honeywell), heated the solution to 60 °C, and stirred for 24 h under reflux. 
2. Next, we collected the ZIF-8 crystals by centrifugation and thoroughly washed them two times with methanol and once with ethanol. 
3. The obtained crystals were dried in air at 60  °C and subjected to carbonization in Ar flow at 1000 °C for 1 h. At this temperature, most of the metallic Zn evaporates from the sample, leaving behind a porous (Zn)-N-doped carbon structure (denoted as N−C). 
4. To remove all the crystalline (not single-atomic) Zn species from the N-C support, we performed an acid washing at room temperature using 20 wt% nitric-acid (HNO3, ≥ 65%, Carl Roth) over 24 h, followed by a thorough washing and vacuum filtration of the sample with ultrapure water (at least 3 × 600 mL) until the pH of the supernatant solution reached a value larger than 5. 
5. 200 mg of N−C was added to a solution of 20 mL of 6 mM Ni(NO3)2 in isopropanol, the suspension was sonicated for 2 h in an ultrasonic bath at ∼30 to 40 °C and then stirred for another 2 h with a magnetic stirrer at room temperature. 
6. the dried powder was subjected to another heat treatment in Ar flow at 700 °C. 
7. then the powder was washed with ultrapure water, centrifuged, and dried in air at 60 °C.

File: data/qa-pairs-classified/C-based_d-block/10.1021_jacs.3c04857_1.txt
question
synthesis of single atom Co doped by N supported on N-doped carbon

answer
The catalyst is synthesized with procedures as followed:
1. ((Tetraphenylporphinato)cobalt (Co-TPP, 5-200 mg) and 1,10- phenanthroline (10-300 mg) were dissolved in dichloromethane (40 mL)
2. then carbon powder (1 g, VULCAN® XC72R, Cabot Corporation Prod. Code XVC72R; CAS No. 1333-86-4) was introduced and the resulting mixture and further stirred vigorously at room temperature for 30 min. 
3. After that, dichloromethane was removed under vacuum. 
4. The obtained solid sample was successively dried at 60 °C overnight, grinded to fine powder, and heated to 800 °C for 3 h at a heating rate of 2 °C/min under flowing argon

File: data/qa-pairs-classified/C-based_d-block/10.1021_jacs.3c05162_1.txt
question
Synthesis of single atom Fe doped by S and O supported on N-doped Carbon, denoted by FeN4C-SOx

answer
The catalyst is synthesized with the following procedures:
1. 6 g melamine, 1.5 g L-Cysteine and 15 mg iron trichloride hexahydrate were first grinded into a homogeneous precursor by ZrO2 mortar ball.
2. Then, 10 mL mixed solution of ethanol and hydrochloric acid (volume ratio 5:1) added. 
3. The slurry continued to be grinded until the ethanol evaporated. 
4. The mixture was dried in an oven at 80 °C and ball milled again for 20 min. 
5. Subsequently, the fine powder mixture was undergone a two-stage pyrolysis and carbonization process at the Ar atmosphere (first stage: from 20 °C to 550 °C, maintain at 550 °C for 2 h and then heated to 800 °C for 120 min). 
6. The heating rate of the whole process at a rate of 2 °C/min. 
7. After cooling down to room temperature, the product was leached in 6 M HCl to remove the unstable species.

File: data/qa-pairs-classified/C-based_d-block/10.1021_jacs.3c05162_2.txt
question
synthesis of single atom Fe doped by N supported on N-doped Carbon, denoted by FeN4C SAzyme

answer
The catalyst is synthesized with the following procedures:
1. 6 g melamine, 1.5 g L-alanine  and 30 mg Iron trichloride hexahydrate were first grinded into a homogeneous precursor by ZrO2 mortar ball.
2. Then, 10 mL mixed solution of ethanol and hydrochloric acid  (volume ratio 5:1) added. 
3. The slurry continued to be grinded until the ethanol evaporated. 
4. The mixture was dried in an  oven at 80 °C and ball milled again for 20 min. 
5. Subsequently, the fine powder mixture was undergone a two-stage pyrolysis and carbonization process at the Ar atmosphere (first stage: from 20 °C to 550 °C, maintain at 550 °C for 2 h and then  heated to 800 °C for 120 min). The heating rate of the whole process at a rate of 2 °C/min. 
6. After cooling down to room temperature, the product was leached in 6 M HCl to remove the unstable species.

File: data/qa-pairs-classified/C-based_d-block/10.1021_jacs.3c05184_2.txt
question
synthesis of single atom Co supported on N-doped Carbon

answer
The catalyst is synthesized with the following procedures:
1. 1 g of melamine, 1 g of L-aspartic acid, 17.5 mg of Co(acac)3 were fully ground in a mortar until evenly mixed. 
2. Then 7.5 mL of ethanol and 1.5 mL of 4 M HCl were added, and the obtained suspension was unceasingly ground until the solvent completely evaporated. 
3. The obtained powder was calcined in a N2 atmosphere at 2.5 °C min−1 to 600 °C for 2 h  and at 5 °C min−1 to 800 °C for 90 min and then cooled down to room temperature

File: data/qa-pairs-classified/C-based_d-block/10.1021_jacs.3c05184_3.txt
question
synthesis of single atom Ni supported on N-doped carbon

answer
The catalyst is synthesized with the following procedures:
1. 1 g of melamine, 1 g of L-aspartic acid and 12.5 mg of Ni(acac)2 were fully ground in a mortar until evenly mixed. 
2. Then 7.5 mL of ethanol and 1.5 mL of 4 M HCl were added, and the obtained suspension was unceasingly ground until the solvent completely evaporated. 
3. The obtained powder was calcined in a N2 atmosphere at 2.5 °C min−1 to 600 °C for 2 h  and at 5 °C min−1 to 800 °C for 90 min and then cooled down to room temperature

File: data/qa-pairs-classified/C-based_d-block/10.1021_jacs.3c05371_1.txt
question
synthesis of single atom Fe supported on carbon nanotubes, denoted by Fe-CNTs

answer
The catalyst is synthesized by impregnation with metal precursor FePc

The synthesis procedures are as followed:
1. carbon nanotubes (CNTs) (100 mg) and a certain amount of FePc powders were separately dispersed in DMF, and both solutions were ultrasonicated for 30 min. 
2. Then the FePc DMF solution was added into the CNTs DMF solution dropwise under vigorous stirring. 
3. The mixed suspension was sonicated for another 30 min and further stirred for 24 h at room temperature in dark. 
4. Then the solid was separated via vacuum filtration, and washed with DMF for three times. 
5. Finally, the Fe-CNTs was obtained after lyophilization for 24 h.

File: data/qa-pairs-classified/C-based_d-block/10.1021_jacs.3c05371_2.txt
question
synthesis of single atom Co supported on carbon nanotubes, denoted by Co-CNTs

answer
The catalyst is synthesized by impregnation with metal precursor CoPc

The synthesis procedures are as followed:
1. carbon nanotubes (CNTs) (100 mg) and a certain amount of CoPc powders were separately dispersed in DMF, and both solutions were ultrasonicated for 30 min. 
2. Then the CoPc DMF solution was added into the CNTs DMF solution dropwise under vigorous stirring. 
3. The mixed suspension was sonicated for another 30 min and further stirred for 24 h at room temperature in dark. 
4. Then the solid was separated via vacuum filtration, and washed with DMF for three times. 
5. Finally, the Co-CNTs was obtained after lyophilization for 24 h.

File: data/qa-pairs-classified/C-based_d-block/10.1021_jacs.3c05371_3.txt
question
synthesis of single atom Mn supported on carbon nanotubes, denoted by Mn-CNTs

answer
The catalyst is synthesized by impregnation with metal precursor MnPc

The synthesis procedures are as followed:
1. carbon nanotubes (CNTs) (100 mg) and a certain amount of MnPc powders were separately dispersed in DMF, and both solutions were ultrasonicated for 30 min. 
2. Then the MnPc DMF solution was added into the CNTs DMF solution dropwise under vigorous stirring. 
3. The mixed suspension was sonicated for another 30 min and further stirred for 24 h at room temperature in dark. 
4. Then the solid was separated via vacuum filtration, and washed with DMF for three times. 
5. Finally, the Mn-CNTs was obtained after lyophilization for 24 h.

File: data/qa-pairs-classified/C-based_d-block/10.1021_jacs.3c05457_1.txt
question
Preparation of FePc supported on carbon nanotubes, denoted by FePc-CNT  

answer
The catalyst is synthesized by impregnation:

FePc is first prepared as followed:
1. Phthalic anhydride (1.18 g), urea (2.40 g), ammonium molybdate (23.68 mg), and iron chloride hexahydrate (648.05 mg) were mixed and ground evenly, and then placed into a round-bottom flask.  
2. The mixture was stirred at 140 oC until molten followed by adding ammonium chloride (246.05 mg) and sodium carbonate (478.56 mg), heating and stirring for 30 min. 
3. Subsequently, the reaction mixture was placed in a crucible and heated in a muffle furnace at 240 °C at a ramp rate of 5 °C  min-1 for 3 hours and then cooled down to room temperature. 
4. The resulting sample was boiled in 1 M hydrochloric acid, deionized water, 1 M sodium hydroxide for 30 min consecutively and then filtered  until the filtrate was colorless and neutral. 
5. Finally, the mixture was washed with DMF, ethanol and acetone successively until the filtrate was colorless, and then dried overnight in dark at 70 °C in a  vacuum oven. 

The catalyst is synthesized as followed:
1. CNT (100 mg) was dispersed in DMF (100 mL) under sonication for 30 min, followed by adding FePc (25 mg) and sonicated for another 30 min.
2. The resulting mixture was stirred for 2 days at room temperature.  
3. Subsequently, the precipitate was vacuum filtered and sequentially washed with DMF and ethanol until the filtrate was colorless. 
4. Finally, the product was collected by freeze-drying.

File: data/qa-pairs-classified/C-based_d-block/10.1021_jacs.3c05544_1.txt
question
Synthesis of open-pore single atom Fe supported on N-doped Carbon, denoted by OP-Fe-NC

answer
The catalyst is synthesized by impregnation with metal precursor Fe(NO3)3·9H2O and support etched ZIF-8

The synthesis procedures are as followed:
1. 2-Methylimidazole (2.24 g) was dissolved in deionized water (10 mL), and Zn(OAc)2∙2H2O (0.6 g) was dissolved in deionized water (10 mL). 
2. The solutions were mixed and stirred at 500 rpm for 2 h, then allowed to stand at room temperature for 24 h to form rhombic dodecahedral ZIF-8 crystals. 
3. XO (40 mg) was dissolved in deionized water (5 mL) to form a clear purple solution. 
4. The pH of the XO solution was adjusted to 2.5 using HCl to prepare the etchant solution. 
5. This etchant solution was then slowly added to the ZIF-8 colloidal solution, which was stirred at 300 rpm for 3 h at room temperature. 
6. The resulting mixture was centrifuged, and the collected solid (ZIF-8-etching) was washed several times with water and methanol.  
7. The as-prepared ZIF-8-etching (100 mg) and Fe(NO3)3·9H2O (2 mg) were stirred and sonicated in ethanol for 2 h at room temperature. 
8. After filtration and drying at 60 °C for 8 h, FeXO@ZIF-8-etching was obtained. 
9. FeXO@ZIF-8-etching was then pyrolyzed under flowing N2 at 1000 °C for 2 h with a heating rate of 5 °C min−1 and then washed with 0.5 M H2SO4 to obtain a single-atom Fe catalyst (OP-Fe-NC).

File: data/qa-pairs-classified/C-based_d-block/10.1021_jacs.3c05544_2.txt
question
Synthesis of single atom Fe supported on N-doped Carbon, denoted by Fe-NC

answer
The catalyst is synthesized by impregnation with metal precursor Fe(NO3)3·9H2O and support ZIF-8

The synthesis procedures are as followed:
1. 2-Methylimidazole (2.24 g) was dissolved in deionized water (10 mL), and Zn(OAc)2∙2H2O (0.6 g) was dissolved in deionized water (10 mL). 
2. The solutions were mixed and stirred at 500 rpm for 2 h, then allowed to stand at room temperature for 24 h to form rhombic dodecahedral ZIF-8 crystals. 
3. The as-prepared ZIF-8 (100 mg) and Fe(NO3)3·9H2O (2 mg) were stirred and sonicated in ethanol for 2 h at room temperature. 
4. After filtration and drying at 60 °C for 8 h, FeXO@ZIF-8 was obtained. 
5. FeXO@ZIF-8 was then pyrolyzed under flowing N2 at 1000 °C for 2 h with a heating rate of 5 °C min−1 and then washed with 0.5 M H2SO4 to obtain a single-atom Fe catalyst (Fe-NC).

File: data/qa-pairs-classified/C-based_d-block/10.1021_jacs.3c06863_1.txt
question
Synthesis of single atom Cr doped by 4 N supported on N-doped Carbon

answer
The catalyst is synthesized by impregnation with metal precursor Cr(NO3)3·9H2O

The synthesis procedures are as followed:
1. Glucose (0.5 g) and dicyandiamide (10 g) were dissolved in 400 mL deionized water. 
2. Then, 2 mL of 0.025 M Cr(NO3)3·9H2O aqueous solution was added dropwise into the mixed solution. 
3. Subsequently, the mixture was heated at 80 oC under magnetic stirring to evaporate the vast majority of water. 
4. The residual solution was then frozen by a liquid nitrogen bath. 
5. The obtained solid product was ground into powder, and annealed at 900 °C for 2 h in Ar atmosphere.

File: data/qa-pairs-classified/C-based_d-block/10.1021_jacs.3c07851_1.txt
question
synthesis of single atom Pt supported on porous N-C

answer
The catalyst is synthesized by impregnation with metal precursors Pt(acac)2

The synthesis procedures are as followed:
1. A 15 mL methanol solution containing 0.513 g of zinc nitrate hexahydrate was mixed with another 15 mL of 2-methylimidazole (0.577 g) methanol solution. 
2. The mixture solution was loaded into an autoclave and then placed in an oven at 120 °C for 4 h. 
3. The ZIF-8 suspension was collected, washed with methanol several times, and then dried at 60 °C in a vacuum oven overnight. 
4. The ZIF-8 powders were pyrolyzed at 950 °C for 3 h under an Ar atmosphere, followed by washing with 2 M HCl solution at 80 °C overnight to remove Zn species and drying at 80 °C in a vacuum oven. 
5. 60 mg of porous N-C powders, 5 mg of Pt(acac)2, and 1.5 mL of tetrahydrofuran (THF) were loaded into a glass cell and then placed into an autoclave (volume capacity: 50 mL) located on a heater. THF was used to modify the polarity of CO2 to dissolve the Pt(acac)2 molecules. 
6. The autoclave was heated to 60 °C and 10 MPa of CO2 was pumped into the autoclave. 
7. After stirring for 12 h with a speed of 200 rpm, the autoclave was cooled down to 50 °C and then vented out the CO2 slowly. 
8. The collected powders, labeled as Pt(acac)2/NPC were treated with 10 vol % H2/Ar for 2 h at 200 °C with a heating rate of 2  °C min−1.

File: data/qa-pairs-classified/C-based_d-block/10.1021_jacs.3c08616_2.txt
question
synthesis of single atom Co supported on N-C, denoted by Co1/NC

answer
The catalyst is synthesized by impregnation with metal precursors cobalt nitrate hydrate

The synthesis procedures are as followed:
1. 2.4 g chitosan powder was added into 200 mL deionized water with continuous magnetic stirring for 2 h at room temperature. 
2. 0.8 g of cobalt nitrate hydrate was subsequently added under stirring for 5 h. 
3. Then, the solution was dried  at 80 °C under vigorously stirring. 
4. Afterwards, the as-obtained powder was placed in a tube furnace and heated to 750 °C for 2 h at the heating rate of 5 °C min-1 under N2 atmosphere. 
5. The calcined sample was washed several times with nitric acid and deionized water, and then vacuum dried and annealed at 900 °C

File: data/qa-pairs-classified/C-based_d-block/10.1021_jacs.3c09190_1.txt
question
Synthesis of single atom Fe doped by N supported on Carbon

answer
The catalyst is synthesized by a framework of ZIF-8 synthesis

The synthesis procedures are as followed:
1. 1.190 g Zn(NO3)2·6H2O and 0.141 g Fe(acac)3 were added to 30 mL methanol to form solution A. 
2. Meanwhile, 1.314 g 2-MeIM was added into 15 mL methanol to form solution B. 
3. Then, solution B was added into solution A under vigorous stirring, and the mixture was kept under continuous stirring for 16 h at room  temperature. 
4. After that, the mixture with precipitates generated inside was centrifuged at 12000 rpm for 3.0 min. 
5. The obtained precipitates were then washed with DMF and  methanol for three times, respectively, and further dried at 70°C overnight. 
6. After that,  the ZIF-8@Fe(acac)3 precursor was obtained 
7. The ZIF-8@Fe(acac)3 precursor was then transferred into a ceramic boat. The  ceramic boat was placed in the center of a horizontal quartz tube which was installed in  a furnace in advance. 
8. Under continuous argon gas of 200 mL min−1 in the quartz tube,  the furnace was heated to 900°C with a heating rate of 5°C min−1 and kept at 900°C for 3.0 h.

File: data/qa-pairs-classified/C-based_d-block/10.1021_jacs.3c09190_2.txt
question
Synthesis of single atom Fe doped by P supported on N-C

answer
The catalyst is synthesized by preparation of Single atom Fe doped by N supported on carbon:
1. 1.190 g Zn(NO3)2·6H2O and 0.141 g Fe(acac)3 were added to 30 mL methanol to form solution A. 
2. Meanwhile, 1.314 g 2-MeIM was added into 15 mL methanol to form solution B. 
3. Then, solution B was added into solution A under vigorous stirring, and the mixture was kept under continuous stirring for 16 h at room  temperature. 
4. After that, the mixture with precipitates generated inside was centrifuged at 12000 rpm for 3.0 min. 
5. The obtained precipitates were then washed with DMF and  methanol for three times, respectively, and further dried at 70°C overnight. 
6. After that,  the ZIF-8@Fe(acac)3 precursor was obtained 
7. The ZIF-8@Fe(acac)3 precursor was then transferred into a ceramic boat. The  ceramic boat was placed in the center of a horizontal quartz tube which was installed in  a furnace in advance. 
8. Under continuous argon gas of 200 mL min−1 in the quartz tube,  the furnace was heated to 900°C with a heating rate of 5°C min−1 and kept at 900°C for 3.0 h. 

Then doped by P as followed:
1. Firstly, 800 mg PPh3 was dissolved into 40 mL toluene. 
2. Then, 120 mg FeNC was added into the above solution, followed by ultrasonication for 5.0 min and stirring for 24 h at room temperature. 
3. After that, the mixture was centrifuged at 8000 rpm for 3.0  min to remove the liquid. 
4. The solid sample was then washed with toluene for two times, dried at 70°C for 2.0 h, and transferred into a ceramic boat which was placed in the center of the horizontal quartz tube installed in the furnace. 
5. Under continuous argon gas  (200 mL min−1), the furnace was heated to 900°C with a heating rate of 10°C min−1 and  then kept at 900°C for 2.0 h.

File: data/qa-pairs-classified/C-based_d-block/10.1021_jacs.3c09632_1.txt
question
Synthesis of single atom Ni supported on C3N4

answer
The catalyst is synthesized by impregnation with metal precursor NiCl2

The synthesis procedures are as followed:
1. 0.02 g C3N4 nanosheets and 0.04 g CNT-1 were added to 30 mL DI  water. 
2. C3N4 nanosheets were spread out and shattered uniformly through 60 min  ultrasound. 
3. 0.05 mL of 0.1 M NiCl2 was added dropwise to the mixture followed by  stirring for 2h. 
4. The liquid nitrogen was poured directly into the mixed solution until  icing totally. 
5. After freeze-dried for 72h, the aerogel was obtained. 
6. Then the aerogel was heated to 750 oC with a 5 oC/min heating rate at Ar atmosphere, immediately followed by colling at 10 oC/min to room temperature.

File: data/qa-pairs-classified/C-based_d-block/10.1021_jacs.3c11632_1.txt
question
Synthesis of hollow mesoporous single atom Pd supported on N-C, denoted by h-Pd/NC 

answer
The catalyst is synthesized by a framework of ZIF with metal precursors Pd(acac)2

The synthesis procedures are as followed:
1. Zn(NO3)2∙6H2O (1.069 g, 3.6 mmol), Pd(acac)2 (20 mg, 0.066 mmol) were dissolved in 20 mL methanol. 
2. Then the solution was added into 20 mL of methanol containing 2-methy imidazole (1.161 g, 14.2 mmol). 
3. After vigorously stirring for 5 minutes, the mixed solutions were transferred into a 50 mL Telfon-lined stainless-steel autoclave and subjected to treatment at 120 oC for 4 h. 
4. The  autoclave was cooled down to room temperature. 
5. The solid products were collected by  centrifugation and washed five times with methanol. 
6. the products were dried at 70 oC under vacuum overnight.  
7. the products was etched with 100 mL tannic acid solution (7 g/mL) while stirring for 30 min. 
8. The solid products were then washed with  deionized water and methanol for three times. 
9. Finally, the products were dried at 70 oC under  vacuum overnight.  
10. the products were placed in a tube furnace and heated to 950  oC (5 oC/min) for 3 h at a heating rate of under argon gas (100 mL/min).

File: data/qa-pairs-classified/C-based_d-block/10.1021_jacs.3c11632_2.txt
question
Synthesis of hollow mesoporous single atom Mn supported on N-C, denoted by h-Mn/NC 

answer
The catalyst is synthesized by a framework of ZIF with metal precursors Mn(acac)3

The synthesis procedures are as followed:
1. Zn(NO3)2∙6H2O (1.069 g, 3.6 mmol), Mn(acac)3 (45 mg, 0.128 mmol) were dissolved in 20 mL methanol. 
2. Then the solution was added into 20 mL of methanol containing 2-methy imidazole (1.161 g, 14.2 mmol). 
3. After vigorously stirring for 5 minutes, the mixed solutions were transferred into a 50 mL Telfon-lined stainless-steel autoclave and subjected to treatment at 120 oC for 4 h. 
4. The  autoclave was cooled down to room temperature. 
5. The solid products were collected by  centrifugation and washed five times with methanol. 
6. the products were dried at 70 oC under vacuum overnight.  
7. the products was etched with 100 mL tannic acid solution (7 g/mL) while stirring for 30 min. 
8. The solid products were then washed with  deionized water and methanol for three times. 
9. Finally, the products were dried at 70 oC under  vacuum overnight.  
10. the products were placed in a tube furnace and heated to 950  oC (5 oC/min) for 3 h at a heating rate of under argon gas (100 mL/min).

File: data/qa-pairs-classified/C-based_d-block/10.1021_jacs.3c11907_1.txt
question
synthesis of single atom Fe supported on 2,5-diaminobenzene-1,4dithiol (DABDT), denoted by Fe-DABDT

answer
The catalyst is synthesized by impregnation with metal precursor FeCl2

The synthesis procedures are as followed:
1. 0.2 mmol of DABDT·2HCl (analytic grade, purchased from Yanshen Technology) was dissolved in 10 mL of N,N-dimethylformamide (DMF, analytic grade, purchased from Aladdin Biochemical Technology) to form solution I. 
2. FeCl2 (0.2 mmol, analytic grade, purchased from Aladdin Biochemical Technology) was dissolved in 10 mL of deionized water to form solution II.
3. The above two solutions were mixed and added with 200 μL of ammonia solution diluted 20 times and several pieces of Ni foam. 
4. The solution was transferred into a Teflon-lined autoclave (50.0 mL) and heated to 70 °C for 12 h. 
5. The products were collected and washed via centrifugation and dried at 80 °C in a vacuum overnight.

File: data/qa-pairs-classified/C-based_d-block/10.1021_jacs.3c11907_3.txt
question
synthesis of single atom Co supported on 2,5-diaminobenzene-1,4dithiol (DABDT), denoted by Co-DABDT

answer
The catalyst is synthesized by impregnation with metal precursor CoCl2

The synthesis procedures are as followed:
1. 0.2 mmol of DABDT·2HCl (analytic grade, purchased from Yanshen Technology) was dissolved in 10 mL of N,N-dimethylformamide (DMF, analytic grade, purchased from Aladdin Biochemical Technology) to form solution I. 
2. CoCl2 (0.2 mmol, analytic grade, purchased from Aladdin Biochemical Technology) was dissolved in 10 mL of deionized water to form solution II.
3. The above two solutions were mixed and added with 200 μL of ammonia solution diluted 20 times and several pieces of Ni foam. 
4. The solution was transferred into a Teflon-lined autoclave (50.0 mL) and heated to 70 °C for 12 h. 
5. The products were collected and washed via centrifugation and dried at 80 °C in a vacuum overnight.

File: data/qa-pairs-classified/C-based_d-block/10.1021_jacs.3c12726_1.txt
question
Preparation of single atom Fe supported on mannose-modified N-C, denoted by Fe-SA@Man 

answer
The precursor single atom Fe doped by N supported on C is synthesized with the following procedures:
1. 6 g melamine, 1.5 g L-Cysteine and 15 mg iron trichloride hexahydrate were first grounded into a homogeneous precursor by ZrO2 mortar ball for 2 h. 
2. Following, 10 mL mixed solution of ethanol and hydrochloric acid (volume ratio 5:1) added. 
3. The slurry continued to be grinded until the ethanol evaporated. 
4. The mixture was dried in an oven at 80 °C and ball milled again for 20 min. 
5. Subsequently, the fine powder mixture was undergone a two-stage pyrolysis and carbonization process at the N2 atmosphere (first stage: from 25°C to 550 °C, maintain at 550 °C for 2 h and then heated to 800 °C for 120 min). The heating rate of the whole process at a rate of  2 °C/min. 
6. After cooling down to room temperature, the product was leached at 80 °C in 0.5 M  H2SO4 to remove the unstable species. 

After the precursor is prepared, the catalyst is synthesized by the following procedures: 
1. 20 mg of Fe-N-C was dissolved in 2-(N-morpholino)ethanesulfonic acid buffer (MES, 10 mL, pH 6.0, 20 × 10−3 M) containing EDC·HCl (250 mg) and NHS (200 mg)  and agitated for 1.5 h. 
2. Afterward, D-mannosamine hydrochloride (10 mg) was added and stirred for  24 h. The resulting product was washed with water and freeze-dried.

File: data/qa-pairs-classified/C-based_d-block/10.1021_jacs.3c13111_1.txt
question
Preparation of single atom Fe doped by N supported on carbon

answer
The catalyst is synthesized by the following procedures:
1. First, 1.25 g of potassium citrate, 5 mg of iron (III) chloride, and 0.75 g of melamine were mixed using ball milling at 400 rpm for two cycles (50 mins of  milling with 10 mins of pauses for one cycle). 
2. The mixture was heated in a quartz tube at  350 °C for 2 h and 800 °C for 2 h at a heating rate of 3 °C min−1 under Ar or 5% H2/Ar  atmosphere, respectively. 
3. The obtained black resultant was immersed in 3 M H2SO4, followed by sonication for 1 h. 
4. After that, the mixture was stirred at 80 °C overnight, and then washed with deionized (DI) water at least five times. 
5. After drying, the resultants were heated to 800 °C  and maintained for 2 h at a heating rate of 5 °C min−1 under Ar or 5% H2/Ar atmosphere

File: data/qa-pairs-classified/C-based_d-block/10.1021_jacs.3c13676_5.txt
question
Preparation of Ru single atoms supported on nitrogen-doped carbon, denoted by Ru SAs/NC.  

answer
The catalyst is synthesized by a framework of ZIF synthesis with metal precursor Ruthenium acetylacetonate

The synthesis procedures are as followed:
1. Ruthenium acetylacetonate (0.3 mmol) and Zn(NO3)2·6H2O (1.069 g) were dissolved in 15 ml methanol. 
2. 10 ml of methanol containing 2-methyl imidazole (1.161 g) was added  to the above solution. 
3. After stirring, the mixed solutions were transferred to a Teflon-lined stainlesssteel autoclave and maintained at 120°C for 4 hours. 
4. The solid products were collected by centrifugation and washed with methanol. 
5. After drying, the obtained powder was further pyrolyzed in an Ar atmosphere at 900 °C for 3 h.

File: data/qa-pairs-classified/C-based_d-block/10.1021_jacs.3c14186_1.txt
question
synthesis of single atom Pt supported by carbon nanotubes (CNT), denoted by Pt-CNT 

answer
The catalyst is synthesized by impregnation with metal precursor K2PtCl4 and support carbon nanotubes (CNT)

The synthesis procedures are as followed:
1. 90 mg of K2PtCl4 was dissolved in 20 mL of water to prepare a 3 mg/mL Pt stock solution. 
2. A 40 mg amount of CNT was then dispersed in 25 mL of water, followed by tip sonication (SCIENTZ) for 30 min. 
3. Thereafter, 400 μL of Pt stock solution was added dropwise to the CNT suspension under vigorous stirring for a 1.05 wt % Pt target loading and was freezedried in a vacuum, which was denoted as the Pt−CNT precursor.

File: data/qa-pairs-classified/C-based_d-block/10.1021_jacs.3c14186_2.txt
question
synthesis of single atom Pt doped by N supported on CNT with glycine as N source

answer
The catalyst is synthesized by impregnation with metal precursor K2PtCl4 and support carbon nanotubes (CNT)

The synthesis procedures are as followed:
1. 90 mg of K2PtCl4 was dissolved in 20 mL of water to prepare a 3 mg/mL Pt stock solution. 
2. A 40 mg amount of CNT was then dispersed in 25 mL of water, followed by tip sonication (SCIENTZ) for 30 min. 
3. Thereafter, 400 μL of Pt stock solution was added dropwise to the CNT suspension under vigorous stirring for a 1.05 wt % Pt target loading and was freezedried in a vacuum, which was denoted as the Pt−CNT precursor.
4. the Pt-CNT precursor and glycine were ground in an agate mortar at a mass ratio of 1:7, 
5. then annealed in an Ar atmosphere for 1 h at 800 °C.

File: data/qa-pairs-classified/C-based_d-block/10.1021_jacs.3c14186_3.txt
question
synthesis of single atom Pt doped by N supported on CNT with NH3 as N source

answer
The catalyst is synthesized by impregnation with metal precursor K2PtCl4 and support carbon nanotubes (CNT)

The synthesis procedures are as followed:
1. 90 mg of K2PtCl4 was dissolved in 20 mL of water to prepare a 3 mg/mL Pt stock solution. 
2. A 40 mg amount of CNT was then dispersed in 25 mL of water, followed by tip sonication (SCIENTZ) for 30 min. 
3. Thereafter, 400 μL of Pt stock solution was added dropwise to the CNT suspension under vigorous stirring for a 1.05 wt % Pt target loading and was freezedried in a vacuum, which was denoted as the Pt−CNT precursor.
4. the Pt-CNT precursor was directly annealed in a mixed atmosphere of Ar/NH3 (1:1 v/v) for 1 h at 750 °C.

File: data/qa-pairs-classified/C-based_d-block/10.1021_jacs.4c00741_1.txt
question
synthesis of single atom Fe supported on N-doped carbon

answer
The catalyst is synthesized with the following:
1. Fe(acac)3 (250 mg) was added to a solution of ethylenediamine (1.80 g) in carbon tetrachloride (4.00 g), followed by the addition of SBA-15 (0.80 g). (Caution:  this is an exothermic reaction with vigorous gas evolution.) 
2. Condensation was allowed to proceed at 90 °C for 6 h, then the mixture was dried for 12 h at 120 °C, affording a solid residue.  
3. The residue was carbonized (3 °C min-1, 2 h) at the desired temperature under flowing Ar 
4. then treated with an aqueous solution containing 5 wt% HF in order to remove silica. 
5. The suspension was filtered, washed 3 times with water and dried under vacuum at 100 °C.

File: data/qa-pairs-classified/C-based_d-block/10.1021_jacs.4c01093_1.txt
question
Synthesis of single atom Fe doped by N supported on carbon

answer
The catalyst is synthesized by impregnation with metal precursor FeCl3·6H2O

The catalyst is synthesized with the following procedures:
1. FeCl3·6H2O (125 mg) was added into anhydrous ethanol (40 mL) and stirred for 10 min. 
2. Subsequently, 1,10-phenanthroline (Phen) ethanol solution (10 mL, 18 mg mL−1) was added dropwise and sonicated for 30 min. 
3. After that, phen  (90 mg) and Mg(OH)2 (4 g) were added into the mixture and sonicated for 30 min. 
4. The  mixture was heated under reflux at 60 oC for 4 h and then evaporated at 70 oC. 
5. The solid was dried in vacuo for 12 h and was further calcined under N2 atmosphere at 700 oC (pyrolysis  temperature) for 2 h with the temperature ramping rate of 2 oC min−1. 
6. The black powder  obtained after calcination was stirred in 1 M HNO3 solution for 2 h to remove MgO and  residual Fe nanoparticles. 
7. The final solid was collected and washed with ethanol/water (v/v = 1) for 5 times and dried in vacuo at 60 oC for 12 h.

File: data/qa-pairs-classified/C-based_d-block/10.1021_jacs.4c01408_1.txt
question
synthesis of single atom Rh doped by P and N supported on carbon 

answer
The catalyst is synthesized by a framework of ZIF synthesis with metal precursor rhodium(III) chloride hydrate

The synthesis procedures are as followed:
1. 75 mL methanol solution of zinc nitrate hexahydrate (0.128 M) and 75 mL methanol solution of 2-methylimidazole (0.512 M) were mixed and stirred vigorously at room temperature for 5 min. 
2. Then, the resulting solution was transferred and sealed in a container, followed by heating to 35 °C for 6 h to improve the crystallinity of ZIF-8. 
3. The as-obtained ZIF-8  was washed thoroughly with methanol for several times and dried in vacuum at 80 °C. 
4. Subsequently,  800 mg ZIF-8 sample was dispersed in 40 mL methanol, and added into the 200 mL methanol solution with 640 mg of bis(4-aminophenyl) ether and 320 mg of phosphonitrilic chloride trimer  under continuous stirring. 
5. Then, 16 mL triethylamine and 100 mL methanol were mixed and slowly  dropped into the above suspension, following by heating to 40 °C for 14 h to prepare the ZIF-8 coating poly-(cyclotriphospazene-co-4,4'-diaminodiphenylether) (PZM) sample, which was marked  as ZIF-8@PZM. 
6. The as-obtained ZIF-8@PZM was annealed in N2 atmosphere at 950 °C for 3 h  (heating rate: 5° min-1). 
7. 200 mg of the ZIF-8@PZM was dispersed in 20 mL methanol, and 10 mL methanol solution of rhodium(III) chloride hydrate (1 mg/mL) was slowly dropped into the above suspension of ZIF-8@PZM under continuous stirring for more than 24 h, 
8. followed by washing by methanol, drying and  annealing in N2 atmosphere at 250 °C for 2 h (heating rate: 2° min-1).

File: data/qa-pairs-classified/C-based_d-block/10.1021_jacs.4c01598_1.txt
question
Synthesis of single atom Fe supported on Al-RNC 

answer
The catalyst is synthesized by impregnation with metal precursor Fe(Ac)2

The support precursor is prepared as followed:
1. NH2-BDC (1 mmol), Al2(SO4)3·xH2O (0.5 mmol), and HAc (1 mL) were dissolved in DMF (50 mL) at room temperature, transferred to a Teflonlined stainless-steel autoclave (100 mL), and heated to 130 oC for 12 h. 
2. Finally, the Al-MOF powder was washed with DMF for 3 times and MeOH for 3 times, and activated under vacuum at 120 oC for 12 h. 

The support Al-RNC is prepared by the following procedures:
1. the core-shell rambutan-like Al-MOFs were transferred into a ceramic boat and heated in a tube furnace at temperatures of 800 oC for 2 h under an Ar atmosphere with the heating rate of 2 oC min-1. 
2. The furnace was then allowed to cool naturally to room temperature under Ar. 
3. The acquired black powder (named as MOF-NC) was then immersed in a dilute HCl solution (1 M) at room temperature for 6 h. 
4. The final Al-RNC was obtained by washing the MOF-NC with deionized water until the supernatant was neutral, then dried at 60 oC overnight. 

After the preparation of support, the synthesis procedures are as followed:
1. Al-RNC was added to the water (10 mL) and ultrasonicated for 30 min. 
2. Meantime, a Fe complex solution (EtOH/H2O, v/v = 1:2) containing Fe(Ac)2 (0.38 M) and 1,10 phenanthroline (1.14 M) was prepared by stirring for 2 h. 
3. Then the Fe complex solution was added into Al-RNC dispersion (the mass ratio of Fe(Ac)2 to Al-RNC was 0.15), followed by ultra-sonication for another 2 h, and stirred at 60 oC overnight. 
4. After rotary distillation, the resulting power was heated at 800 oC under an Ar atmosphere for 1 h, followed by heating in NH3 gas at 800 oC for another 30 min in a tube furnace. 
5. After this ammonolysis step, the final product was obtained by cooling to room temperature under Ar flow.

File: data/qa-pairs-classified/C-based_d-block/10.1021_jacs.4c03048_3.txt
question
Synthesis of single atom Ir supported on C, denoted by Ir1/C.  

answer
The catalyst is synthesized by impregnation with metal precursor Na2IrCl6·6H2O and support C

The synthesis procedures are as followed:
1. C (1.0 g) was  impregnated with an aqueous solution of Na2IrCl6·6H2O at the desired mass ratio and kept for 6 h.  
2. After drying at 120 °C, the sample was impregnated with 2% aqueous ammonia and kept for 6 h to  remove chloride ions. 
3. The sample was then dried at 120 °C overnight, and then for about 20 min  naturally cooled to room temperature.

File: data/qa-pairs-classified/C-based_d-block/10.1021_jacs.4c03066_1.txt
question
Preparation of single atom Fe doped by N supported on C under Low Pressure. 

answer
The catalyst is synthesized by impregnation with metal precursor NaFe-EDTA

The synthesis procedures are as followed:
1. The pyrolysis of ZIF-8  nanoparticles (50 nm) and NaCl at a mass ratio of 1.58 was carried out at 910 °C under an Ar atmosphere for 2 h. 
2. To remove residual Zn, the NC supports were etched with 2 M HCl at 80 °C overnight, followed by washing with water and ethanol six times. 
3. 50 mg of the NC powders was dispersed in 50 mL of methanol and sonicated for 2 h. 
4. Fifteen mg of NaFe-EDTA was then added, and the mixture was stirred continuously overnight. 
5. Methanol was then removed by using a rotary evaporator. 
6. The  resulting mixture was heated to 900 °C (heating rate of 30 °C min−1) in a chemical vapor deposition system under a pressure of 0.87 mbar in an Ar atmosphere. 
7. After 1 h, the sample was obtained and was denoted Fe-NC.

File: data/qa-pairs-classified/C-based_d-block/10.1021_jacs.4c03066_2.txt
question
Preparation of single atom Co doped by N supported on C under Low Pressure. 

answer
The catalyst is synthesized by impregnation with metal precursor Co(acac)3

The synthesis procedures are as followed:
1. The pyrolysis of ZIF-8  nanoparticles (50 nm) and NaCl at a mass ratio of 1.58 was carried out at 910 °C under an Ar atmosphere for 2 h. 
2. To remove residual Zn, the NC supports were etched with 2 M HCl at 80 °C overnight, followed by washing with water and ethanol six times. 
3. 50 mg of the NC powders was dispersed in 50 mL of methanol and sonicated for 2 h. 
4. 15 mg of Co(acac)3 was then added, and the mixture was stirred continuously overnight. 
5. Methanol was then removed by using a rotary evaporator. 
6. The  resulting mixture was heated to 900 °C (heating rate of 30 °C min−1) in a chemical vapor deposition system under a pressure of 0.87 mbar in an Ar atmosphere. 
7. After 1 h, the sample was obtained
