Repository: aobozhang2025/data-driven-LLM-SAC

All data are saved in the "data" folder

To simiplify the code validation process, we write each method in Python in a separate .py file. Please use Python IDE such as PyCharm to run the script step by step by clicking on the green arrow close to "if __name__ == "__main__"

1. cleaned and classified data are saved in qa-pairs-classified

2. run convert_folder_of_qa_txt_to_single_json.py to generate .json files in json folder

3. run split_qa_pairs_in_json_randomly_for_testing.py to split testing set by stratified sampling, you can change the ratio of splitting by how much to be used in training.

File: data/qa-pairs-classified/C-based_d-block/10.1021_jacs.4c03066_3.txt
question
Preparation of single atom Ni doped by N supported on C under Low Pressure. 

answer
The catalyst is synthesized by impregnation with metal precursor Ni(acac)2

The synthesis procedures are as followed:
1. The pyrolysis of ZIF-8  nanoparticles (50 nm) and NaCl at a mass ratio of 1.58 was carried out at 910 °C under an Ar atmosphere for 2 h. 
2. To remove residual Zn, the NC supports were etched with 2 M HCl at 80 °C overnight, followed by washing with water and ethanol six times. 
3. 50 mg of the NC powders was dispersed in 50 mL of methanol and sonicated for 2 h. 
4. 10.5 mg of Ni(acac)2 was then added, and the mixture was stirred continuously overnight. 
5. Methanol was then removed by using a rotary evaporator. 
6. The  resulting mixture was heated to 900 °C (heating rate of 30 °C min−1) in a chemical vapor deposition system under a pressure of 0.87 mbar in an Ar atmosphere. 
7. After 1 h, the sample was obtained

File: data/qa-pairs-classified/C-based_d-block/10.1021_jacs.4c03066_5.txt
question
Preparation of single atom Mn doped by N supported on C under Low Pressure. 

answer
The catalyst is synthesized by impregnation with metal precursor Mn(acac)2

The synthesis procedures are as followed:
1. The pyrolysis of ZIF-8  nanoparticles (50 nm) and NaCl at a mass ratio of 1.58 was carried out at 910 °C under an Ar atmosphere for 2 h. 
2. To remove residual Zn, the NC supports were etched with 2 M HCl at 80 °C overnight, followed by washing with water and ethanol six times. 
3. 50 mg of the NC powders was dispersed in 50 mL of methanol and sonicated for 2 h. 
4. 10.5 mg of Mn(acac)2 was then added, and the mixture was stirred continuously overnight. 
5. Methanol was then removed by using a rotary evaporator. 
6. The  resulting mixture was heated to 900 °C (heating rate of 30 °C min−1) in a chemical vapor deposition system under a pressure of 0.87 mbar in an Ar atmosphere. 
7. After 1 h, the sample was obtained

File: data/qa-pairs-classified/C-based_d-block/10.1021_jacs.4c03066_6.txt
question
Preparation of single atom Mo doped by N supported on C under Low Pressure. 

answer
The catalyst is synthesized by impregnation with metal precursor MoCl5

The synthesis procedures are as followed:
1. The pyrolysis of ZIF-8  nanoparticles (50 nm) and NaCl at a mass ratio of 1.58 was carried out at 910 °C under an Ar atmosphere for 2 h. 
2. To remove residual Zn, the NC supports were etched with 2 M HCl at 80 °C overnight, followed by washing with water and ethanol six times. 
3. 50 mg of the NC powders was dispersed in 50 mL of methanol and sonicated for 2 h. 
4. 8 mg of MoCl5 was then added, and the mixture was stirred continuously overnight. 
5. Methanol was then removed by using a rotary evaporator. 
6. The  resulting mixture was heated to 900 °C (heating rate of 30 °C min−1) in a chemical vapor deposition system under a pressure of 0.87 mbar in an Ar atmosphere. 
7. After 1 h, the sample was obtained

File: data/qa-pairs-classified/C-based_d-block/10.1021_jacs.4c03066_7.txt
question
Preparation of single atom Pd doped by N supported on C under Low Pressure. 

answer
The catalyst is synthesized by impregnation with metal precursor Pd(acac)2

The synthesis procedures are as followed:
1. The pyrolysis of ZIF-8  nanoparticles (50 nm) and NaCl at a mass ratio of 1.58 was carried out at 910 °C under an Ar atmosphere for 2 h. 
2. To remove residual Zn, the NC supports were etched with 2 M HCl at 80 °C overnight, followed by washing with water and ethanol six times. 
3. 50 mg of the NC powders was dispersed in 50 mL of methanol and sonicated for 2 h. 
4. 12 mg of Pd(acac)2 was then added, and the mixture was stirred continuously overnight. 
5. Methanol was then removed by using a rotary evaporator. 
6. The  resulting mixture was heated to 900 °C (heating rate of 30 °C min−1) in a chemical vapor deposition system under a pressure of 0.87 mbar in a H2/Ar environment (v/ v: 1/10)
7. After 1 h, the sample was obtained

File: data/qa-pairs-classified/C-based_d-block/10.1021_jacs.4c03066_8.txt
question
Preparation of single atom Ru doped by N supported on C under Low Pressure. 

answer
The catalyst is synthesized by impregnation with metal precursor Ru(acac)3

The synthesis procedures are as followed:
1. The pyrolysis of ZIF-8  nanoparticles (50 nm) and NaCl at a mass ratio of 1.58 was carried out at 910 °C under an Ar atmosphere for 2 h. 
2. To remove residual Zn, the NC supports were etched with 2 M HCl at 80 °C overnight, followed by washing with water and ethanol six times. 
3. 50 mg of the NC powders was dispersed in 50 mL of methanol and sonicated for 2 h. 
4. 12 mg of Ru(acac)3 was then added, and the mixture was stirred continuously overnight. 
5. Methanol was then removed by using a rotary evaporator. 
6. The  resulting mixture was heated to 900 °C (heating rate of 30 °C min−1) in a chemical vapor deposition system under a pressure of 0.87 mbar in a H2/Ar environment (v/ v: 1/10)
7. After 1 h, the sample was obtained

File: data/qa-pairs-classified/C-based_d-block/10.1021_jacs.4c03104_1.txt
question
synthesis of single atom Fe supported on n-CNT

answer
The catalyst is synthesized by impregnation with metal precursor FeCl3•6H2O and support Nafion modified hydrophobic CNTs (n-CNTs)

The support is prepared with the following procedures：
1. 30 mg of carbon nanotubes (CNTs)  and 20 mL of ethanol were taken together into the beaker and sonicated for 30 min. 
2. Subsequently, 1.6 mL of  Nafion 117 polymer solution (5 wt.%) was added in the CNTs suspension and sonicated for another 30 min.  
3. Hereafter, the mixed solution was dried in a vacuum oven at 60 °C overnight. 
4. Resultantly, the Nafion modified  hydrophobic CNTs (n-CNTs) sample has been collected as support for single metal atom immobilization. 

After the support is prepared, the catalyst is synthesized as followed:
1. First, 30 mg of n-CNTs and 20 mL  of deionized (DI) water (18.2 MΩ) was added into the beaker, sonicating for 15 min and vigorously stirring  for another 45 min, respectively. 
2. Then, 1.5 mL of FeCl3•6H2O (0.01M) solution was added dropwise into the  above solution, vigorously stirring for 12 hours at room temperature. 
3. After the ionic exchange process, the  sample was washed with DI water 5 times and collected via centrifugation. 
4. Finally, the washed sample was  dried in the vacuum oven at 60 °C overnight.

File: data/qa-pairs-classified/C-based_d-block/10.1021_jacs.4c05111_1.txt
question
Synthesis of single atom Fe doped by 4 N supported on carbon

answer
The catalyst is synthesized by impregnation and freeze drying with metal precursor FePc

The support defective carbon is prepared as followed:
1. MgCO3·Mg(OH)2·5H2O as templates was heated to  900 °C at a heating rate of 5 °C min-1 in a tubular furnace under N2 atmosphere.
2. Subsequently, the chemical vapor deposition (CVD) procedure was conducted  employing acetonitrile as carbon source. 
3. Acetonitrile was introduced into the tubular furnace via N2 stream, and the CVD reaction persisted for 3 h at 900 °C. 
4. The resultant sample underwent a purification step involving immersion in 6 M HCl for 24 h at ambient temperature. 
5. The purified sample was then subjected to filtration with  deionized water and subsequently dried in a blast oven for 24 h at 60 °C.  

After the preparation of support, the catalyst is synthesized as followed:
1. 100 mg of defective carbon and 25 mg of FePc were separately dispersed in 100 ml DMF. 
2. 30 min ultrasonication was applied for thorough materials dispersion. 
3. Subsequently, the two dispersions were combined and stirred vigorously for 24 h enabling sufficient interaction. 
4. The product was collected by filtration and freeze-drying. 
5. The obtained powder was loaded in a tubular furnace and subsequently sintered at 800 °C for 1 h under N2 atmosphere. 
6. Subsequently, the sintered  powder was purified in 3 M HCl solution. 
7. The sample was washed with deionized water  until neutral and dried, yielding Fe-N-C.

File: data/qa-pairs-classified/C-based_d-block/10.1021_jacs.4c06145_1.txt
question
synthesis of single atom Fe supported on N-doped graphic layers

answer
The catalyst is synthesized by impregnation with metal precursor Fe(OAc)2 and template nano-MgO

The synthesis procedures are as followed
1. A mixture of Fe(OAc)2 (0.5 mmol, 87 mg) and 1,10-phenanthroline monohydrate (1.5 mmol,  297 mg) was added to 50 mL ethanol and sonicated for 10 minutes, followed by the addition of  3.16 g nano-MgO and then sonicated for another 10 minutes. 
2. Then the mixture was stirred at 60 oC overnight under reflux. 
3. Subsequently, the ethanol was removed under vacuum. 
4. The remaining solid was dried at 60 oC for 12 h and then transferred to a quartz boat in the tube furnace under an argon atmosphere. 
5. The tube furnace was heated to 800 oC at a rate of 2 oC  /min and was held at 800 oC for 2 h, the entire procedure was conducted under argon protection.  
6. The obtained black solid was stirred in 100 mL of 1M HNO3 solution at room temperature for 2 h. 
7. This process was repeated for three times to remove the MgO support. 
8. The recovered solid  was washed with water until the pH of the filtrate became neutral and then dried at 60 oC overnight.

File: data/qa-pairs-classified/C-based_d-block/10.1021_jacs.4c06904_1.txt
question
synthesis of single atom Fe doped by N supported on carbon

answer
The catalyst is synthesized by a framework of ZIF-8 synthesis.

The synthesis procedures are as followed:
1. 2.83 g of Zn(NO3)2·6H2O and 0.139 g of FeSO4·6H2O were dissolved in 1000 mL of methanol. 
2. 82 g of 2-methylimidazole was dissolved in another 1000 mL methanol. 
3. Then the two solutions were mixed and stirred vigorously for 24 h at room temperature to form Fe-ZIF8. 
4. After centrifugation and  washing with methanol, Fe-ZIF8 underwent pyrolysis at 1000 °C for 2 h under Ar atmosphere to collect Fe-N-C.

File: data/qa-pairs-classified/C-based_d-block/10.1021_jacs.4c07197_1.txt
question
Synthesis of single atom Co doped by 3 N and 1 P supported on N-C, denoted by Co1-N3P1.

answer
The catalyst is prepared by impregnation with metal precursor CoCl2(PPh3)2 and support ZIF-8

The support ZIF-8 is prepared as followed:
1. Zn(NO3)2∙6H2O (1.069 g, 3.6 mmol) was dissolved in  20 mL methanol. 
2. Then the solution was added into 20 mL of methanol containing 2-methyimidazole (1.161 g, 14.2 mmol). 
3. After vigorously stirring for 5 minutes, the mixed solutions were transferred into a 50 mL Telfon-lined stainless-steel autoclave and subjected to treatment at 120 oC  for 4 h. The autoclave was cooled down to room temperature. 
4. The solid products were collected by centrifugation and washed five times with methanol.
5. Finally, the products were dried at 70 oC under vacuum overnight.  

After the support ZIF-8 is prepared, the catalyst is synthesized as followed:
1. ZIF-8 (100 mg) were dispersed in 30 mL methanol.  
2. Subsequently, the solution was added to 20 mL of methanol containing CoCl2(PPh3)2 (10 mg). 
3. The mixed solutions were vigorously stirred at 40 oC for 16 hours. Afterward, the mixture was cooled down to room temperature. 
4. The solid products (Co-P/ZIF-8) were collected by centrifugation and  washed five times with methanol. 
5. Finally, the Co-P/ZIF-8 was placed in a tube furnace and heated under argon gas flow (100 mL/min) at a heating rate of 5 oC/min to reach a temperature of 950 oC for 3 h after drying the products at 70 oC under vacuum overnight.

File: data/qa-pairs-classified/C-based_d-block/10.1021_jacs.4c07197_2.txt
question
Synthesis of single atom Co doped by 4 N supported on N-C, denoted by Co1-N4. 

answer
The catalyst is prepared by impregnation with metal precursor CoCl2 and support ZIF-8

The support ZIF-8 is prepared as followed:
1. Zn(NO3)2∙6H2O (1.069 g, 3.6 mmol) was dissolved in  20 mL methanol. 
2. Then the solution was added into 20 mL of methanol containing 2-methyimidazole (1.161 g, 14.2 mmol). 
3. After vigorously stirring for 5 minutes, the mixed solutions were transferred into a 50 mL Telfon-lined stainless-steel autoclave and subjected to treatment at 120 oC  for 4 h. The autoclave was cooled down to room temperature. 
4. The solid products were collected by centrifugation and washed five times with methanol.
5. Finally, the products were dried at 70 oC under vacuum overnight.  

After the support ZIF-8 is prepared, the catalyst is synthesized as followed:
1. ZIF-8 (100 mg) were dispersed in 30 mL methanol.  
2. Subsequently, the solution was added to 20 mL of methanol containing CoCl2 (10 mg). 
3. The mixed solutions were vigorously stirred at 40 oC for 16 hours. Afterward, the mixture was cooled down to room temperature. 
4. The solid products (Co-P/ZIF-8) were collected by centrifugation and  washed five times with methanol. 
5. Finally, the Co-P/ZIF-8 was placed in a tube furnace and heated under argon gas flow (100 mL/min) at a heating rate of 5 oC/min to reach a temperature of 950 oC for 3 h after drying the products at 70 oC under vacuum overnight.

File: data/qa-pairs-classified/C-based_d-block/10.1021_jacs.4c08100_1.txt
question
Synthesis of single atom Ir doped by HfO2 supported on C, denoted by Ir/HfO2@C

answer
The catalyst is synthesized by impregnation with metal precursor IrCl3∙xH2O and support precursor hcp UiO-66(Hf)-NDC MOF

The support presursor is prepared as followed:
1. 1.317 mmol (0.4218 g) of HfCl4 and 1.36 mmol (0.294 g) of 2,6-NDC were separately dissolved in DMF (13 mL) under ultrasonication.  
2. After ultrasonic treatment for 30 min, the mixture was added to a 100 mL Teflon-lined stainless-steel autoclave, followed by formic acid (10 mL) and deionized water (4 mL). 
3. The autoclave was sealed and heated at 120 °C for 9 h. 
4. The resulting white microcrystalline powder was collected and washed with DMF and acetone solution several times and then dried under vacuum at 60 °C for 6 h.  

After the preparation of support precursor, the catalyst is sythesized as followed:
1. The 10 mg IrCl3∙xH2O was dispersed in 3 mL of distilled water to form a uniform solution, then the 80 mg above prepared hcp UiO-66(Hf)-NDC and stirred for 12 h at 40 °C, the suspension  was collected by centrifugation. 
2. Thereafter, the products were vacuum dried at 60 °C overnight, forming the hcp UiO-66(Hf)-NDC MOF adsorbed with Ir (Ir@Hf-MOF), and then annealed at 750 °C  for 2 h under H2/Ar (H2: 5%) mixed atmosphere with a heating rate of 5 °C min−1.

File: data/qa-pairs-classified/C-based_d-block/10.1021_jacs.4c09611_1.txt
question
Preparation of single atom Co supported on graphitic carbon nitride (CN)

answer
The catalyst is synthesized by impregnation with metal precursor cobalt nitrate or chloroplatinic acid and support graphitic carbon nitride (CN) 

The preparation of graphitic carbon nitride (CN) is as followed:
1. 10 g of melamine was placed in a crucible, which was then sealed with a crucible lid or aluminum foil to ensure a closed reaction environment and prevent volatilization during the thermal polymerization process. 
2. Next, the first sintering step involved placing the crucible in a muffle furnace, setting the temperature to rise from room temperature to 550°C at a rate of 2.5°C/min, and maintaining this temperature for 4 hours to ensure the complete polymerization of melamine into graphitic carbon nitride. 
3. After sintering, the crucible was allowed to cool naturally to room temperature within the furnace. 
4. The sample was then removed and ground into fine powder for the second sintering. 
5. In the second sintering step, the ground powder was placed back into the crucible and returned to the muffle furnace, where the temperature  was increased to 500°C at a rate of 10°C/min and held for 2 hours to further exfoliate and refine the graphitic carbon nitride nanosheets. 
6. Finally, the sample was allowed to cool naturally to room temperature, removed, and ground into powder of approximately 400 mesh for further experiments. 

After the preparation of support graphitic carbon nitride (CN), the catalyst is synthesized as followed:
1. 300 mg of graphitic carbon nitride nanosheets are dispersed in a mixture of 40 mL water and 10 mL ethanol, ultrasonicated at room temperature for 1 hour, then stirred at 1500 rpm for 3 hours, resulting in a milky suspension of the graphitic carbon nitride nanosheets. 
2. Then, 0.2 mL of either cobalt nitrate aqueous solution (1 mg/mL) is added, along with 1 mg of sodium borohydride for the synthesis of Co SAC catalyst, and the mixture is stirred at 1500 rpm for another 3 hours. 
3. Subsequently, the mixture is exposed to light for 30 minutes, with a wavelength range of 420 nm to 800 nm, completely covered by transparent  glass at the mouth of the beaker. 
4. The light source is positioned 15 cm above the liquid surface, with a power of about 100 μW/cm2  aimed at the liquid surface. 
5. After illumination, the samples are separated by filtration and washed three times with ethanol to remove any residual metal salt solutions.
6. Finally, the samples are vacuum dried at a vacuum level of 3×10-3 kPa and a temperature  of 60°C for 4 hours, yielding Co SAC, Pt SAC, and PtCo DAC photocatalysts, respectively.

File: data/qa-pairs-classified/C-based_d-block/10.1021_jacs.4c09611_2.txt
question
Preparation of single atom Pt supported on graphitic carbon nitride (CN)

answer
The catalyst is synthesized by impregnation with metal precursor cobalt nitrate or chloroplatinic acid and support graphitic carbon nitride (CN) 

The preparation of graphitic carbon nitride (CN) is as followed:
1. 10 g of melamine was placed in a crucible, which was then sealed with a crucible lid or aluminum foil to ensure a closed reaction environment and prevent volatilization during the thermal polymerization process. 
2. Next, the first sintering step involved placing the crucible in a muffle furnace, setting the temperature to rise from room temperature to 550°C at a rate of 2.5°C/min, and maintaining this temperature for 4 hours to ensure the complete polymerization of melamine into graphitic carbon nitride. 
3. After sintering, the crucible was allowed to cool naturally to room temperature within the furnace. 
4. The sample was then removed and ground into fine powder for the second sintering. 
5. In the second sintering step, the ground powder was placed back into the crucible and returned to the muffle furnace, where the temperature  was increased to 500°C at a rate of 10°C/min and held for 2 hours to further exfoliate and refine the graphitic carbon nitride nanosheets. 
6. Finally, the sample was allowed to cool naturally to room temperature, removed, and ground into powder of approximately 400 mesh for further experiments. 

After the preparation of support graphitic carbon nitride (CN), the catalyst is synthesized as followed:
1. 300 mg of graphitic carbon nitride nanosheets are dispersed in a mixture of 40 mL water and 10 mL ethanol, ultrasonicated at room temperature for 1 hour, then stirred at 1500 rpm for 3 hours, resulting in a milky suspension of the graphitic carbon nitride nanosheets. 
2. Then, 0.2 mL of either chloroplatinic acid aqueous solution (1 mg/mL) is added, along with 1 mg of sodium borohydride for the synthesis of Co SAC catalyst, and the mixture is stirred at 1500 rpm for another 3 hours. 
3. Subsequently, the mixture is exposed to light for 30 minutes, with a wavelength range of 420 nm to 800 nm, completely covered by transparent  glass at the mouth of the beaker. 
4. The light source is positioned 15 cm above the liquid surface, with a power of about 100 μW/cm2  aimed at the liquid surface. 
5. After illumination, the samples are separated by filtration and washed three times with ethanol to remove any residual metal salt solutions.
6. Finally, the samples are vacuum dried at a vacuum level of 3×10-3 kPa and a temperature  of 60°C for 4 hours, yielding Co SAC, Pt SAC, and PtCo DAC photocatalysts, respectively.

File: data/qa-pairs-classified/C-based_d-block/10.1021_jacs.4c09642_1.txt
question
Synthesis of single atom Fe doped by S supported on N-doped carbon

answer
The catalyst is synthesized by a framework of ZIF-8 synthesis

The synthesis procedures are as followed:
1. 725.2 mg of Zn(NO3)2·6H2O and 17.5 mg of CTAB were dissolved in 12.5  mL of H2O, and 5.7252 g of 2-methylimidazole was dissolved in 87.5 mL of H2O. 
2. Then the two solutions were mixed, and stirred for 3 h at room temperature. 
3. After that, the white precipitate was centrifuged and washed with methanol and H2O several times and dried at 60 °C in a vacuum oven overnight toobtain the ZIF-8. 
4. Then, 600 mg of ZIF-8  was ultrasonically dispersed in 200 mL of ultrapure water, 150 mL of CTAB and 60  mg of NaOH were added to the dispersion and stirred for 5 minutes. 
5. A solution containing 1.2 mL of tetraethyl orthosilicate in 6 mL of methanol was then added dropwise to the mixture while stirring. 
6. After stirring for 30 min, the resulting solution was centrifuged, washed, and vacuum dried at 60 °C overnight. 
7. The as-obtained sample was then pyrolyzed at 650 °C for 1 hour under a nitrogen flow in a tube furnace. 
8. The resulting products were then dispersed in 6 M NaOH solution and stirred at 50 °C for 18 hours. 
9. Subsequently, the mixture was centrifuged, washed with ultrapure water until neutral, and dried at 60 °C to obtain the NC substrate. 
10. 180 mg of NC was dispersed in 50 mL of ethanol, and subjected to sonication for 1 hour to achieve uniform dispersion.  
11. Subsequently, the 0.7 mL of FeCl3 ethanol solution (5 mg/mL) were added dropwised, followed by stirring for 24 hours. The mixtures were dried at 60 °C in a vacuum. 
12. The product was obtained by calcining with 1 g of dicyandiamide and 30 mg sulfur powder at 1000 °C for 2 h under N2 atmosphere.

File: data/qa-pairs-classified/C-based_d-block/10.1021_jacs.4c09642_2.txt
question
Synthesis of single atom Nb supported on N-doped carbon

answer
The catalyst is synthesized by a framework of ZIF-8 synthesis

The synthesis procedures are as followed:
1. 725.2 mg of Zn(NO3)2·6H2O and 17.5 mg of CTAB were dissolved in 12.5  mL of H2O, and 5.7252 g of 2-methylimidazole was dissolved in 87.5 mL of H2O. 
2. Then the two solutions were mixed, and stirred for 3 h at room temperature. 
3. After that, the white precipitate was centrifuged and washed with methanol and H2O several times and dried at 60 °C in a vacuum oven overnight toobtain the ZIF-8. 
4. Then, 600 mg of ZIF-8  was ultrasonically dispersed in 200 mL of ultrapure water, 150 mL of CTAB and 60  mg of NaOH were added to the dispersion and stirred for 5 minutes. 
5. A solution containing 1.2 mL of tetraethyl orthosilicate in 6 mL of methanol was then added dropwise to the mixture while stirring. 
6. After stirring for 30 min, the resulting solution was centrifuged, washed, and vacuum dried at 60 °C overnight. 
7. The as-obtained sample was then pyrolyzed at 650 °C for 1 hour under a nitrogen flow in a tube furnace. 
8. The resulting products were then dispersed in 6 M NaOH solution and stirred at 50 °C for 18 hours. 
9. Subsequently, the mixture was centrifuged, washed with ultrapure water until neutral, and dried at 60 °C to obtain the NC substrate. 
10. 180 mg of NC was dispersed in 50 mL of ethanol, and subjected to sonication for 1 hour to achieve uniform dispersion.  
11. Subsequently, 0.7 mL of NbCl5 ethanol solution (5 mg/mL) were added dropwised, followed by stirring for 24 hours. The mixtures were dried at 60 °C in a vacuum. 
12. The product was obtained by calcining with 1 g of dicyandiamide at 1000 °C for 2 h under N2 atmosphere.

File: data/qa-pairs-classified/C-based_d-block/10.1021_jacs.4c10613_1.txt
question
Synthesis of single atom Ir supported on NC, denoted by Ir-NC. 

answer
The catalyst is synthesized by impregnation with metal precursor IrCl3·3H2O

The synthesis procedures are as followed
1. 4.4 mL formaldehyde (37 wt% solution) and 5 g dicyandiamide and 5mg IrCl3·3H2O were mixed in 40 mL deionized water. 
2. After vigorous stirring  for 10 min, the mixed solution was heated to 80 °C and kept for 24 h to evaporate the water. 
3. The resulting yellowish solid powder was then placed in a tubular carbonization furnace and carbonized at 900 °C for 2 h under argon gas with a heating rate of 5 °C min-1.

File: data/qa-pairs-classified/C-based_d-block/10.1021_jacs.4c10613_2.txt
question
Synthesis of single atom Co supported on NC, denoted by Co-NC. 

answer
The catalyst is synthesized by impregnation with metal precursor Co(NO)3·9H2O

The synthesis procedures are as followed
1. 4.4 mL formaldehyde (37 wt% solution) and 5 g dicyandiamide and 5 mg Co(NO)3·9H2O were mixed in 40 mL deionized water. 
2. After vigorous  stirring for 10 min, the mixed solution was heated to 80 °C and kept for 24 h to evaporate the water.  
3. The purple solid powder was then placed in a tubular carbonization furnace and carbonized at 900 °C  for 2 h under argon gas with a heating rate of 5 °C min-1.

File: data/qa-pairs-classified/C-based_d-block/10.1021_jacs.4c11305_1.txt
question
Preparation of single atom Pd supported on N and S doped Carbon

answer
The catalyst is synthesized by impregnation with metal precursor Pd/C and support precursor ZIF-8

The support precursor ZIF-8 is prepared as followed:
1. 1.069 mg Zn(NO3)2·6H2O was dissolved in a 15 ml DMF and methanol mixed solvent (large particle size, 200 nm in diameter: DMF/methanol =  1/4; small particle size, 50 nm in diameter: DMF/methanol = 4/1, volume ratio) in flask  A, and then stirred for 5 min to form a clear solution.
2. 1.161 mg 2-methylimidazole was dissolved in 10 mL mixed solvent and stirred for 5 min to form a clear solution in flask B.
3. Then, we added the contents of flask B dropwise into flask A at room temperature and maintained for 12 h without stirring. 
4. The obtained white powder was washed by ethanol for 3 times and dried at 70 °C under vacuum.  

After the preparation of support precursor, the catalyst is synthesized with the following procedures:
1. 100 mg commercial Pd/C would be transferred to a ceramic boat and placed in a tube furnace 
2. 300 mg sulfur powder was placed upwind from Pd/C. 
3. The sample was heated at 600 °C with a heating rate of 5 °C·min-1 and kept for 2 h  under flowing nitrogen gas to ensure the Pd NPs were completely poisoned by sulfur 
4. 50 mg prepared Pd-S/C was mixed with 200 mg ZIF-8 in 15 ml ethanol and stirred in an open flask at 75 °C until dried. 
5. The mixture would be further grind to ensure its uniformity  (Pd-S/C/ZIF-8). 
6. The mixture was transferred to a tube furnace, heated to 950 °C (heating rate of 5 °C · min-1) under flowing nitrogen gas, kept for 3 h, and then cooled to room temperature naturally.

File: data/qa-pairs-classified/C-based_d-block/10.1021_jacs.4c11326_2.txt
question
Synthesis of single atom Ni doped by N supported on carbon

answer
The catalyst is prepared by impregnation with metal precursor Ni(phen)3 complex and support N-doped carbon (NC)

The support N-doped carbon (NC) is prepared as followed:
1. 3.06 g 2-methylimidazole (MeIM) was dissolved in 70 ml methanol, which was subsequently added into140 ml methanol containing 2.77 g  Zn(NO3)2·6H2O and stirred for 20 min. 
2. The mixture was then transferred to a reactor and  heated at 120°C for 4 hours to form the ZIF-8. 
3. The as-obtained precipitates were  centrifuged and washed with methanol three times and dried under a vacuum condition at 60 °C overnight.
4. Finally, the powder was placed in a tube furnace and heated to 950 °C  with a heating rate of 5 °C min-1 and held at that temperature for 5 h under the Ar atmosphere to yield NC.  

The metal precursor is prepared as followed:
1. 0.5 mmol of Ni(NO3)2·6H2O was dissolved in 15 ml of de-ionized (DI) water and 1.5  mmol of 1,10-phenanthroline was dissolved in 15 mL of ethanol, respectively. 
2. Then, two solutions were mixed under stirring to form Ni(phen)3 solution. 

After the preparation of N-doped carbon (NC), the catalyst is synthesized as followed:
1. 100 mg NC was added into 50 mL ethanol and dispersed by ultrasound to obtain a black suspension solution. 
2. Then, a 2 mL of Ni(phen)3 was added into the above black suspension and stirred for 3 h at room temperature. 
3. After that, the  suspension was centrifuged and the precipitate was dried at 60°C overnight. 
4. Finally, the asobtained black powder was heated at 950 °C for 1 h with a heating rate of 5 °C min-1 in an  Ar atmosphere.

File: data/qa-pairs-classified/C-based_d-block/10.1021_jacs.4c11326_3.txt
question
Synthesis of single atom Fe doped by N supported on carbon

answer
The catalyst is prepared by impregnation with metal precursor Fe(phen)3 complex and support N-doped carbon (NC)

The support N-doped carbon (NC) is prepared as followed:
1. 3.06 g 2-methylimidazole (MeIM) was dissolved in 70 ml methanol, which was subsequently added into140 ml methanol containing 2.77 g  Zn(NO3)2·6H2O and stirred for 20 min. 
2. The mixture was then transferred to a reactor and  heated at 120°C for 4 hours to form the ZIF-8. 
3. The as-obtained precipitates were  centrifuged and washed with methanol three times and dried under a vacuum condition at 60 °C overnight.
4. Finally, the powder was placed in a tube furnace and heated to 950 °C  with a heating rate of 5 °C min-1 and held at that temperature for 5 h under the Ar atmosphere to yield NC.  

The metal precursor is prepared as followed:
1. 0.5 mmol of Fe(NO3)3·9H2O was dissolved in 15 ml of de-ionized (DI) water and 1.5  mmol of 1,10-phenanthroline was dissolved in 15 mL of ethanol, respectively. 
2. Then, two solutions were mixed under stirring to form Fe(phen)3 solution. 

After the preparation of N-doped carbon (NC), the catalyst is synthesized as followed:
1. 100 mg NC was added into 50 mL ethanol and dispersed by ultrasound to obtain a black suspension solution. 
2. Then, a 2.2 mL of Fe(phen)3 complex was added into the above black suspension and stirred for 3 h at room temperature. 
3. After that, the  suspension was centrifuged and the precipitate was dried at 60°C overnight. 
4. Finally, the asobtained black powder was heated at 950 °C for 1 h with a heating rate of 5 °C min-1 in an  Ar atmosphere.

File: data/qa-pairs-classified/C-based_d-block/10.1021_jacs.4c11471_2.txt
question
Synthesis of single atom Fe supported on carbon nitride nanotubes (CNNT)

answer
The catalyst is synthesized by impregnation and freeze-drying with metal precursor Fe(NO3)3·9H2O and support carbon nitride nanotubes (CNNT)

The support carbon nitride nanotubes (CNNT) is prepared as followed:
1. 12 mmol (1.5 g) of melamine was first dissolved in 80 mL of deionized water at 80 °C, and stirred for 1 h with a speed of 400 rpm. 
2. Then, the transparent solution was transferred to a 100 mL stainless steel reactor and heated at 180 °C for 24 h. 
3. After the solution was cooled down, the white precipitate was collected and washed with deionized water three times. 
4. Then, the precipitate was freeze-dried for 12 h. 
5. Finally, the white sediment was heated in a tube furnace under argon to 500 °C at 5 °C min-1 ramp for 1.5 h.  

After the preparation of support carbon nitride nanotubes (CNNT), the catalyst is synthesized as followed:
1. 12 mmol of melamine, 0.12 mmol of EDTA and 0.12 mmol of Fe(NO3)3·9H2O were dissolved in 80 mL deionized water at 80 °C and further stirred for 1 h, respectively. 
2. The resulting mixture was transferred to a 100 mL stainless steel reactor and heated at 180 °C for 24 h. 
3. After the mixture was cooled down, the precipitate was collected and further centrifuged with deionized water for three times. 
4. Then, the precipitate was freeze-dried for 12 h. 
5. The product was heated in a tube furnace under argon to 500 °C at 5 °C min-1 ramps for 1.5 h.

File: data/qa-pairs-classified/C-based_d-block/10.1021_jacs.4c11471_3.txt
question
Synthesis of single atom Mn supported on carbon nitride nanotubes (CNNT) 

answer
The catalyst is synthesized by impregnation and freeze-drying with metal precursor MnCl2 and support carbon nitride nanotubes (CNNT)

The support carbon nitride nanotubes (CNNT) is prepared as followed:
1. 12 mmol (1.5 g) of melamine was first dissolved in 80 mL of deionized water at 80 °C, and stirred for 1 h with a speed of 400 rpm. 
2. Then, the transparent solution was transferred to a 100 mL stainless steel reactor and heated at 180 °C for 24 h. 
3. After the solution was cooled down, the white precipitate was collected and washed with deionized water three times. 
4. Then, the precipitate was freeze-dried for 12 h. 
5. Finally, the white sediment was heated in a tube furnace under argon to 500 °C at 5 °C min-1 ramp for 1.5 h.  

After the preparation of support carbon nitride nanotubes (CNNT), the catalyst is synthesized as followed:
1. 12 mmol of melamine, 0.12 mmol of EDTA and 0.12 mmol MnCl2 were dissolved in 80 mL deionized water at 80 °C and further stirred for 1 h, respectively. 
2. The resulting mixture was transferred to a 100 mL stainless steel reactor and heated at 180 °C for 24 h. 
3. After the mixture was cooled down, the precipitate was collected and further centrifuged with deionized water for three times. 
4. Then, the precipitate was freeze-dried for 12 h. 
5. The product was heated in a tube furnace under argon to 500 °C at 5 °C min-1 ramps for 1.5 h.

File: data/qa-pairs-classified/C-based_d-block/10.1021_jacs.4c11788_1.txt
question
Synthesis of single atom Co doped by 4 P supported on N-doped carbon

answer
The catalyst is synthesized by a framework of ZIF synthesis

The synthesis procedures are as followed:
1. 36.7 mg of Co(NO3)2·6H2O and 293.3 mg Zn(NO3)2·6H2O were dissolved in 90 mL deionized water under stirring to prepare solution 1 
2. 985 mg of 2-methylimidazole was dissolved in 90 mL deionized with bath sonication assistance for 3 min to prepare solution 2
3. Then, solution 1 was rapidly  poured into solution 2 and homogenized via ultrasonication for 20 min. 
4. The mixed  solution was then transferred into a 250 ml flask and stirred for another 12 h at room temperature. 
5. The as-acquired solid precipitate (marked as CoZn-ZIF) was separated by centrifugation at 7000 rpm and washed with 70% aqueous ethanol solution under ultrasonication for 8 min. 
6. The centrifugation and ultrasonic washing were repeated four times to remove the residual 2-methylimidazole ligand, and the final product was dried at 65 °C in a vacuum oven for 12h.  
7. the product was thermally annealed in a tube furnace at 800 °C for 2 h at a ramping rate of 3.3 oC min-1 under the argon protection (150 sccm).
8. After that, the tube furnace was naturally cooled to room temperature to collect the solid product
9. the product was placed downstream of the tube furnace and were phosphided by pH3 generated from sufficient amounts of NaH2PO2 (placed upstream) at different temperatures (220 to 500 °C) for 2 h at a ramping rate of 2.5 oC min-1 under the argon protection. 
10. After that, the tube furnace was cooled to room temperature naturally, and the final product  was obtained.

File: data/qa-pairs-classified/C-based_d-block/10.1021_jacs.4c12705_1.txt
question
Synthesis of Co dual atom doped by N supported on Carbon

answer
1. First, the macrocyclic ligand was synthesized via a condensation reaction between o-phenylenediamine and 2-hydroxy-5-methylisophthalaldehyde. 
2. In detail, 2-hydroxy5-methylisophthalaldehyde (3 mmol) was added into a flask containing 30 mL of dry  methanol, and the mixture was stirred for 10 minutes. 
3. o-phenylenediamine (3 mmol) was dissolved in 30 mL of methanol simultaneously. 
4. Then, the o-phenylenediamine solution was dropwise added into the flask under magnetic stirring, and refluxed at  80 °C under Ar atmosphere for 4 hours. 
5. After the reaction mixture naturally cooling down to room temperature, orange precipitates were collected by filtration, washed with  methanol three times, and dried at 60 °C under vacuum overnight. The ligand of Co2 complex was obtained
6. the as-obtained ligand (1 mmol) was dissolved in 20  mL of DMF at ambient temperature, followed by adding 2 mmol of cobalt acetate  tetrahydrate with continuously being stirred. 
7. Afterward, the reaction flask was attached  to a condenser, purged with Ar gas, and heated at 80 °C in an oil bath. 
8. After a 4-hour reaction, the resulting solid was collected by vacuum filtration, washed with diethyl  ether three times, and finally dried in a vacuum oven. 
9. 6 mg of Co2 complex was first dissolved in 15 mL of dry  methanol, followed by filtration with filter paper to obtain a transparent solution. 
10. 25 mg of Ketjen black was dispersed in the above solution through ultrasonication for  10 minutes, after which the reaction mixture was refluxed at 60 °C for 4 hours. 
11. The resulting mixture was kept at 60 °C overnight to allow the methanol evaporate
12. the product was transferred into a ceramic boat, and heated at 300 °C for 2 hours under Ar flow, with a heating rate of 5 °C·min−1.

File: data/qa-pairs-classified/C-based_d-block/10.1021_jacs.4c12705_2.txt
question
synthesis of Co single atom doped by N supported on Carbon

answer
1. First, the ligand of Co complex was synthesized by refluxing o-phenylenediamine and 2-hydroxy-5-methylisophthalaldehyde with a molar ratio of 1:2 in methanol at  80 °C for 4 hours. 
2. Next, 2 mmol of the ligand and 1 mmol of cobalt acetate were added  in 20 mL of dry methanol in sequence under stirring. 
3. Then, the flask was coupled with a condenser, and refluxed at 80 °C for 4 hours with the protection of Ar gas. 
4. The resulting solid was collected by vacuum filtration, washed with diethyl ether three times,  and finally dried in a vacuum oven, denoted as Co complex.  
5. 6 mg of Co complex was first dissolved in 15 mL of dry  methanol, followed by filtration with filter paper to obtain a transparent solution. 
6. 25 mg of Ketjen black was dispersed in the above solution through ultrasonication for  10 minutes, after which the reaction mixture was refluxed at 60 °C for 4 hours. 
7. The resulting mixture was kept at 60 °C overnight to allow the methanol evaporate 
8. the product was transferred into a ceramic boat, and heated at 300 °C for 2 hours under Ar flow, with a heating rate of 5 °C·min−1.

File: data/qa-pairs-classified/C-based_d-block/10.1021_jacs.4c13137_1.txt
question
Preparation of Mn-pyrrolic doped by 4 N supported on crumpled graphene, denoted by Mn-pr-N-CG 

answer
The catalyst is synthesized by impregnation with metal precursor MnCl2 and support crumpled graphene.

The support crumpled graphene is prepared as followed:
1. 3 g graphite powder was dissolved in a mixture of 360 mL concentrated H2SO4 and 40 mL concentrated H3PO4 and stirred in an ice bath for 4 hours. 
2. Subsequently, 18 g of KMnO4 was slowly added at  room temperature for 1 hour. 
3. After 12 hours of stirring at 50 °C in an oil bath, the resulting  mixture was poured into 400 mL of deionized water (DI) containing 3 mL of H2O2.
4. The obtained GO mixture was further purified with HCl and DI water, yielding GO. 
5. Exfoliated GO is fabricated by ultrasonic dispersion of graphite oxide in DI water and followed by vacuum drying at 80 °C for 2 days. 
6. The concentration-controlled GO solution (5 mg mL-1)  was then spray-dried in a tube furnace preheated to 100 °C using an argon gas flow (10 L  min-1). 
7. The water in the sprayed graphene oxide droplets evaporates quickly as they fly in the chamber. 
8. Fast evaporation reduces the water droplets, compressing them into crumpled graphene oxide (CGO). 
9. The CGO powder was annealed in a quartz tube furnace at 1100 °C  for 2 hours in an argon gas atmosphere. 
10. After thermal annealing, the CGO was reduced to the desired material called crumpled graphene (CG).  

After the support is prepared, the catalyst is synthesized with the following procedures:
1. 1.38 ml of 0.6 M MnCl2 aqueous solution was incrementally added to a mixture comprising 200 ml of 0.5 M HCl solution and  2 ml of aniline, followed by stirring at 4°C for 1 hour. 
2. To initiate aniline polymerization, 20  ml of 1.1 M (NH4)2S2O8 aqueous solution was added dropwise, then 400 mg of CG was added to the solution. 
3. The required precursor was obtained by stirring the mixture for 48  hours at room temperature. 
4. Vacuum drying of the precursor at 60°C was followed by pyrolysis at 900°C for 1 hour with a stream of NH3 gas to facilitate the development of Mnpyrrolic N4 coordination environment. 
5. The resulting product was then leached with 2 M H2SO4 at 60°C for 12 hours. 
6. The carefully washed product was then vacuum dried at 60 °C
