Repository: aobozhang2025/data-driven-LLM-SAC

All data are saved in the "data" folder

To simiplify the code validation process, we write each method in Python in a separate .py file. Please use Python IDE such as PyCharm to run the script step by step by clicking on the green arrow close to "if __name__ == "__main__"

1. cleaned and classified data are saved in qa-pairs-classified

2. run convert_folder_of_qa_txt_to_single_json.py to generate .json files in json folder

3. run split_qa_pairs_in_json_randomly_for_testing.py to split testing set by stratified sampling, you can change the ratio of splitting by how much to be used in training.

File: data/qa-pairs-classified/C-based_d-block/10.1021_jacs.4c13137_2.txt
question
synthesis of Mn-pyridinic doped by 4 N supported on crumpled graphene

answer
The catalyst is synthesized by impregnation with metal precursor MnCl2 and support crumpled graphene.

The support crumpled graphene is prepared as followed:
1. 3 g graphite powder was dissolved in a mixture of 360 mL concentrated H2SO4 and 40 mL concentrated H3PO4 and stirred in an ice bath for 4 hours. 
2. Subsequently, 18 g of KMnO4 was slowly added at  room temperature for 1 hour. 
3. After 12 hours of stirring at 50 °C in an oil bath, the resulting  mixture was poured into 400 mL of deionized water (DI) containing 3 mL of H2O2.
4. The obtained GO mixture was further purified with HCl and DI water, yielding GO. 
5. Exfoliated GO is fabricated by ultrasonic dispersion of graphite oxide in DI water and followed by vacuum drying at 80 °C for 2 days. 
6. The concentration-controlled GO solution (5 mg mL-1)  was then spray-dried in a tube furnace preheated to 100 °C using an argon gas flow (10 L  min-1). 
7. The water in the sprayed graphene oxide droplets evaporates quickly as they fly in the chamber. 
8. Fast evaporation reduces the water droplets, compressing them into crumpled graphene oxide (CGO). 
9. The CGO powder was annealed in a quartz tube furnace at 1100 °C  for 2 hours in an argon gas atmosphere. 
10. After thermal annealing, the CGO was reduced to the desired material called crumpled graphene (CG).  

After the support is prepared, the catalyst is synthesized with the following procedures:
1. 1.38 ml of 0.6 M MnCl2 aqueous solution was incrementally added to a mixture comprising 200 ml of 0.5 M HCl solution and  2 ml of aniline, followed by stirring at 4°C for 1 hour. 
2. To initiate aniline polymerization, 20  ml of 1.1 M (NH4)2S2O8 aqueous solution was added dropwise, then 400 mg of CG was added to the solution. 
3. The required precursor was obtained by stirring the mixture for 48  hours at room temperature. 
4. Vacuum drying of the precursor at 60°C was followed by pyrolysis at 900°C for 1 hour with a stream of argon gas
5. The resulting product was then leached with 2 M H2SO4 at 60°C for 12 hours. 
6. The carefully washed product was then vacuum dried at 60 °C

File: data/qa-pairs-classified/C-based_d-block/10.1021_jacs.4c13335_1.txt
question
Preparation of single atom Fe doped by 4 N and 1 Cl, supported on nanozyme

answer
The precursor is prepared as followed:
1. Firstly, we prepared a mixed solvent by mixing DMF and methanol with the volume  ratio of 4:1 (VDMF: Vmethanol = 4:1). 4276 mg Zn(NO3)2·6H2O and 2032 mg Fe(acac)3  was added into 60 ml mixed solvent (VDMF: Vmethanol = 4:1) in flask A and the mixture was under ultrasound for several minutes in order to obtain a homogeneous solution.  
2. 4644 mg 2-methylimidazole was added into 40 ml the mixed solvent (VDMF: Vmethanol =  4:1) in flask B under ultrasonic treatment for several minutes. 
3. Then, the solution in  flask A was mixed with the solution in flask B at room temperature and the mixed  solution was stirred violently for 24 h.
4. After crystallization of Fe(acac)3@ZIF-8, we collected Fe(acac)3@ZIF-8 powder by centrifugation at 15,000 rpm for 5 min and washed the product by methanol for six times. 
5. Finally, we dried the obtained  Fe(acac)3@ZIF-8 powder in a oven at 50 oC for several hours.  

The catalyst is synthesized with metal precursor Fe(acac)3 and support ZIF-8:
1. we put 3 g NaCl in a smaller ceramic boat separately. 
2. Subsequently, 3 g NaCl in a smaller ceramic boat and 150 mg Fe(acac)3@ZIF-8 powder were put together in a larger ceramic boat with a lid.
3. We put the NaCl in the upstream of Fe(acac)3@ZIF-8. 
4. Before pyrolysis, the air in the tube  furnace was removed by a vacuum pump and then the argon gas (99.999%) was input into the tube furnace. The above treatment was repeated three times. 
5. We heated the sample to 900oC with a heating rate of 5 oC/min and the temperature was kept at 900 oC  for 2.5 h under flowing argon gas (99.999%). 
6. After pyrolysis, the Fe-N4Cl/CNCl  SAzyme was cooled to room temperature naturally.

File: data/qa-pairs-classified/C-based_d-block/10.1021_jacs.4c13335_2.txt
question
Preparation of single atom Fe doped by 4 N supported on nanozyme

answer
The precursor is prepared as followed:
1. Firstly, we prepared a mixed solvent by mixing DMF and methanol with the volume  ratio of 4:1 (VDMF: Vmethanol = 4:1). 4276 mg Zn(NO3)2·6H2O and 2032 mg Fe(acac)3  was added into 60 ml mixed solvent (VDMF: Vmethanol = 4:1) in flask A and the mixture was under ultrasound for several minutes in order to obtain a homogeneous solution.  
2. 4644 mg 2-methylimidazole was added into 40 ml the mixed solvent (VDMF: Vmethanol =  4:1) in flask B under ultrasonic treatment for several minutes. 
3. Then, the solution in  flask A was mixed with the solution in flask B at room temperature and the mixed  solution was stirred violently for 24 h.
4. After crystallization of Fe(acac)3@ZIF-8, we collected Fe(acac)3@ZIF-8 powder by centrifugation at 15,000 rpm for 5 min and washed the product by methanol for six times. 
5. Finally, we dried the obtained  Fe(acac)3@ZIF-8 powder in a oven at 50 oC for several hours.  

The catalyst is synthesized with metal precursor Fe(acac)3 and support ZIF-8:
1. We heated Fe(acac)3@ZIF-8 to 900 oC with a heating rate of 5 oC/min and the temperature was kept at 900 oC for 2.5 h under flowing argon gas (99.999%). 
2. After pyrolysis, the Fe-N4/CN SAzyme was cooled to room temperature naturally.

File: data/qa-pairs-classified/C-based_d-block/10.1021_jacs.4c14760_1.txt
question
Synthesis of atomically dispersed metal Fe doped by N supported on Carbon

answer
The catalyst is synthesized by impregnation with metal precursor Iron(III) acetylacetonate

The synthesis procedures are as followed:
1. 0.054 g Iron(III) acetylacetonate and 0.408 g ZnCl2 were added into 30 mL FA under sonication for 0.5 h to obtain a homogeneous solution of 0.01 mol  L-1. 
2. Then the Fe3+/FA solution was transferred into a 50 mL Teflon-lined  autoclave and heated at 180 °C for 12 h. 
3. The resulting black product was purified with deionized water and ethanol 3 times respectively and dried at  60 °C overnight. 
4. The dried black product with atomically dispersed Zn and Fe was placed in the ceramic boat and heated at 900 °C for 2 h in a tube furnace under flowing Ar.

File: data/qa-pairs-classified/C-based_d-block/10.1021_jacs.4c14760_3.txt
question
Synthesis of etched atomically dispersed metal Fe doped by N supported on Carbon

answer
The catalyst is synthesized with precursor atomically dispersed metal Fe doped by N supported on Carbon

The synthesis procedures for precursors are as followed:
1. 0.054 g Iron(III) acetylacetonate and 0.408 g ZnCl2 were added into 30 mL FA under sonication for 0.5 h to obtain a homogeneous solution of 0.01 mol  L-1. 
2. Then the Fe3+/FA solution was transferred into a 50 mL Teflon-lined  autoclave and heated at 180 °C for 12 h. 
3. The resulting black product was purified with deionized water and ethanol 3 times respectively and dried at  60 °C overnight. 
4. The dried black product with atomically dispersed Zn and Fe was placed in the ceramic boat and heated at 900 °C for 2 h in a tube furnace under flowing Ar.  

After the precursor is prepared, the etching process is as followed:
1. 100 mg prepared precursor was dispersed in the mixed solution of 25 mL deionized water and 25 mL ethanol under sonication for 1 h at 25 °C to obtain a homogeneous ink. 
2. And 0.6 mL 30% H2O2 was added into the ink under stir for 0.5 h at 25 °C. 
3.. Then the ink was transferred into a 50 mL Teflon-lined autoclave and heated at 110 °C for 3 h. 
4. The resulting black product was purified with deionized water 3 times and dried in a vacuum freeze dryer overnight

File: data/qa-pairs-classified/C-based_d-block/10.1021_jacs.4c14760_4.txt
question
Synthesis of etched atomically dispersed metal Fe doped by N supported on Carbon

answer
The catalyst is synthesized with precursor atomically dispersed metal Fe doped by N supported on Carbon

The synthesis procedures for precursors are as followed:
1. 0.054 g Iron(III) acetylacetonate and 0.408 g ZnCl2 were added into 30 mL FA under sonication for 0.5 h to obtain a homogeneous solution of 0.01 mol  L-1. 
2. Then the Fe3+/FA solution was transferred into a 50 mL Teflon-lined  autoclave and heated at 180 °C for 12 h. 
3. The resulting black product was purified with deionized water and ethanol 3 times respectively and dried at  60 °C overnight. 
4. The dried black product with atomically dispersed Zn and Fe was placed in the ceramic boat and heated at 900 °C for 2 h in a tube furnace under flowing Ar.  

After the precursor is prepared, the etching process is as followed:
1. 100 mg prepared precursor was dispersed in the mixed solution of 25 mL deionized water and 25 mL ethanol under sonication for 1 h at 25 °C to obtain a homogeneous ink. 
2. And 0.6 mL 30% H2O2 was added into the ink under stir for 0.5 h at 25 °C. 
3.. Then the ink was transferred into a 50 mL Teflon-lined autoclave and heated at 180 °C for 6 h. 
4. The resulting black product was purified with deionized water 3 times and dried in a vacuum freeze dryer overnight

File: data/qa-pairs-classified/C-based_d-block/10.1021_jacs.4c15284_1.txt
question
Preparation of single atom Co supported on Carbon

answer
The catalyst is synthesized by impregnation with metal precursor Cobalt(II) acetate tetrahydrate and support carbon powder

The synthesis procedures are as followed:
1. Cobalt(II) acetate tetrahydrate (Sigma-Aldrich ≥ 98%, 124.5 mg, 0.5 mmol) and carbon powder (700.0 mg) (VULCAN® XC72R, Cabot Corporation Prod. Code XVC72R; CAS No. 1333-86-4) were stirred in ethanol (40 mL), and the resulting mixture was refluxed for 4 hours. 
2. After cooling down to room temperature and the removal of the ethanol solution by rotatory evaporation, the remained solid composite was dried at 80 °C under vacuum for 12 hours, which was then grinded to fine particles. 
3. The ground powder was then heated to 800 °C with a rate of 10 °C/min, and then pyrolyzed at 800 °C for 2 hours under argon atmosphere.

File: data/qa-pairs-classified/C-based_d-block/10.1021_jacs.4c15284_4.txt
question
Preparations of single atom Co supported on ZIF-67, denoted by Co-ZIF-67

answer
The catalyst is synthesized by impregnation with metal precursor Cobalt(II) acetate tetrahydrate and support ZIF-67

The synthesis procedures are as followed:
1. At first, Cobalt(II) nitrate hexahydrate (3A, ≥ 98%, 0.5 g) was dissolved in 3 mL of deionized water. 
2. Another solution of 2-methylimidazole (5.5 g) in 20 mL H2O was added into the above solution and the resulting mixture was stirred at room temperature for 6 h. 
3. The purple precipitate was collected by  centrifugation and washed with methanol for three times and water for three times, which was then dried under vacuum at 80 °C overnight. 
4. The dried Co-ZIF-67 power was heated to 800 °C with a heating rate of 3 °C/min and then pyrolyzed at 800 °C for 8 h under flowing argon atmosphere.

File: data/qa-pairs-classified/C-based_d-block/10.1021_jacs.4c15408_2.txt
question
Synthesis of single atom Fe doped by N supported on carbon

answer
The catalyst is synthesized by impregnation with metal precursor ferric nitrate templated by SiO2

The template polydopamine-coated silica nanospheres denoted by SiO2@PDA, is first prepared as followed:
1. Ethanol (96 mL) and deionized water (320 mL) were mixed with NH3·H2O (4 mL), 
2. and then TEOS (4 mL) was added to form a uniform solution. 
3. 32 mL of the  prepared 50 g/L PDA aqueous solution was added to the mixture and stirred for 24 h. 
4. The obtained product was washed by centrifugation with ethanol and water, and then placed in a 60  oC oven under vacuum and collected 

After the synthesis of template polydopamine-coated silica nanospheres, catalyst synthesis procedures are as followed:
1. 200 mg SiO2@PDA was dispersed  evenly in 30 mL hexane, and a certain amount of ferric nitrate solution (50 g/L) was slowly  added, ultrasonically homogenized, and then stirred for 2 h. 
2. The resulting mixture was centrifuged, washed, and placed in a 60 oC oven under vacuum to obtain its product SiO2@FeCo/PDA. 
3. For Fe/NC, SiO2@Fe/PDA was annealed at 900 oC in an argon atmosphere  for 2 h, and 2 mol/L NaOH solution at 80 oC for 5 h and a 0.5 mol/L H2SO4 solution at 90 oC for 3 h were used to remove the SiO2 template and excess metal ions.

File: data/qa-pairs-classified/C-based_d-block/10.1021_jacs.4c15408_3.txt
question
Synthesis of single atom Co doped by N supported on carbon

answer
The catalyst is synthesized by impregnation with metal precursor ferric nitrate templated by SiO2

The template polydopamine-coated silica nanospheres denoted by SiO2@PDA, is first prepared as followed:
1. Ethanol (96 mL) and deionized water (320 mL) were mixed with NH3·H2O (4 mL), 
2. and then TEOS (4 mL) was added to form a uniform solution. 
3. 32 mL of the  prepared 50 g/L PDA aqueous solution was added to the mixture and stirred for 24 h. 
4. The obtained product was washed by centrifugation with ethanol and water, and then placed in a 60  oC oven under vacuum and collected 

After the synthesis of template polydopamine-coated silica nanospheres, catalyst synthesis procedures are as followed:
1. 200 mg SiO2@PDA and 0.1 mol/L  Co(NO3)2·6H2O were dispersed in deionized water and stirred overnight, then centrifuged and dried with water and ethanol to obtain SiO2@Co/PDA. 
2. The resulting mixture was centrifuged, washed, and placed in a 60 oC oven under vacuum to obtain its product SiO2@Co/PDA. 
3. For Co/NC, SiO2@Co/PDA was annealed at 900 oC in an argon atmosphere  for 2 h, and 2 mol/L NaOH solution at 80 oC for 5 h and a 0.5 mol/L H2SO4 solution at 90 oC  for 3 h were used to remove the SiO2 template and excess metal ions.

File: data/qa-pairs-classified/C-based_d-block/10.1021_jacs.4c16413_1.txt
question
synthesis of single atom Mn supported on f-C3N4

answer
The catalyst is synthesized by impregnation with metal precursor Mn(OAc)3·2H2O

The synthesis procedures are as followed:
1. uniform mixing of dicyandiamide (DCDA, 9 g) and 2-amino-5-fluorobenzonitrile (150 mg) with Mn(OAc)3·2H2O (21.00 mg). 
2. After this, the mixture was stirred in H2O (45 mL) at 95−100 °C temperature until complete desiccation. 
3. The remaining residue underwent pyrolysis at 550 °C under an aerobic atmosphere

File: data/qa-pairs-classified/C-based_d-block/10.1021_jacs.4c16655_1.txt
question
Synthesis of single atom Fe and single atom Se doped by N supported by Carbon

answer
The catalyst is synthesized by impregnation and freeze-drying with metal precursors FeCl2 and Se powders

The synthesis process are as followed:
1. FeCl2 (10 mg), Se powders (10 mg), glucose (0.8 g), DICY (0.2 g) were co-dissolved into 5 mL H2O. 
2. After the freeze-drying, the pyrolysis of obtained powders at 900 °C under N2 flow with a heating rate of 5 °C min-1

File: data/qa-pairs-classified/C-based_d-block/10.1021_jacs.4c16655_2.txt
question
Synthesis of single atom Fe doped by N supported by Carbon

answer
The catalyst is synthesized by impregnation and freeze-drying with metal precursors FeCl2

The synthesis process are as followed:
1. FeCl2 (10 mg), glucose (0.8 g), DICY (0.2 g) were co-dissolved into 5 mL H2O. 
2. After the freeze-drying, the pyrolysis of obtained powders at 900 °C under N2 flow with a heating rate of 5 °C min-1

File: data/qa-pairs-classified/C-based_d-block/10.1021_jacs.4c17295_1.txt
question
Preparation of single atom Fe doped by 4 N supported on N-doped Carbon

answer
The catalyst is prepared by impregnation with metal precursor FeCl3·6H2O and support N-doped carbon

The support N-doped carbon is prepared as followed:
1. ZnCl2 (0.1 M) and formamide (30 mL) were mixed and sonicated at room temperature for 30 min to form a homogeneous solution, 
2. and then the mixture was transferred to an autoclave and heated at 180 °C for 12 h. 
3. After cooling, the precursor was washed twice with methanol (30 mL), purified three times with deionized water (30  mL), and dried at 60 °C overnight. 
4. The dried precursor was milled, transferred to a quartz boat, and heated to 920 °C for 2 h at a heating rate of 5 °C·min-1 under N2 flow protection (flow rate: 30 sccm)

After the preparation of support N-doped carbon the cataylst is synthesized as followed:
1. N-doped carbon material (50 mg) and FeCl3·6H2O (2.5 mM) were dispersed in 15 mL of DMF and sonicated for 1 h, respectively. 
2. After mixing, the mixture was stirred at room temperature for 24 h, washed three times with DMF (30 mL), and dried at 80 °C for 12 h. 
3. Finally,  it was heated under the protection of N2 (flow rate: 30 sccm) and kept at 900 °C for 2 h at a heating rate of 5 °C min-1

File: data/qa-pairs-classified/C-based_d-block/10.1021_jacs.4c17295_2.txt
question
Preparation of single atom Fe doped by 4 N and 2 S supported on N-doped Carbon

answer
The catalyst is prepared by impregnation with metal precursor FeCl3·6H2O and support S, N-doped carbon

The support S, N-doped carbon is prepared as followed:
1. thiourea, ZnCl2 (0.1 M) and formamide (30 mL) were mixed and sonicated at room temperature for 30 min to form a homogeneous solution, 
2. and then the mixture was transferred to an autoclave and heated at 180 °C for 12 h. 
3. After cooling, the precursor was washed twice with methanol (30 mL), purified three times with deionized water (30  mL), and dried at 60 °C overnight. 
4. The dried precursor was milled, transferred to a quartz boat, and heated to 920 °C for 2 h at a heating rate of 5 °C·min-1 under N2 flow protection (flow rate: 30  sccm)

After the preparation of support S, N-doped carbon, the catalyst is synthesized as followed:
1. S, N-doped carbon material (50 mg) and FeCl3·6H2O (2.5 mM) were dispersed in 15 mL of DMF and sonicated for 1 h, respectively. 
2. After mixing, the mixture was stirred at room temperature for 24 h, washed three times with DMF (30 mL), and dried at 80 °C for 12 h. 
3. Finally,  it was heated under the protection of N2 (flow rate: 30 sccm) and kept at 900 °C for 2 h at a heating rate of 5 °C min-1

File: data/qa-pairs-classified/C-based_d-block/10.1021_jacs.4c17413_1.txt
question
synthesis of single atom Fe doped by 4 N supported on N-doped Carbon

answer
The catalyst is synthesized by impregnation with metal precursor Fe2+ acetate and support ZIF-8

The synthesis procedures are as followed:
1. Fe2+ acetate (Fe(CH3CO2)2, 98%, Sigma-Aldrich), 1,10phenanthroline (C12H8N2, ≥99%, Sigma-Aldrich), and ZIF-8 (ZnN4C8H12, Basolite Z1200, BASF) precursors were mixed using a dry ball-mill (BML-2, DAIHAN Scientific) in four cycles of 30 min each at 400 rpm. 
2. The ball-milling process was conducted in a ZrO2 crucible containing 100 zirconia balls (diameter = 5 mm). 
3. The precursor mixture consisted of a 2:8 mass ratio of 1,10-phenanthroline to ZIF-8, with 0.5 wt % of each metal. 
4. pyrolyze the precursor mixture at 1050 °C under Ar flow (200 mL min−1) for 1 h.

File: data/qa-pairs-classified/C-based_d-block/10.1021_jacs.4c17413_2.txt
question
synthesis of single atom Co doped by 4 N supported on N-doped Carbon

answer
The catalyst is synthesized by impregnation with metal precursor Co2+ acetate tetrahydrat and support ZIF-8

The synthesis procedures are as followed:
1. Co2+ acetate tetrahydrate (Co(CH3CO2)2·4H2O,  ≥98%, Sigma-Aldrich), 1,10phenanthroline (C12H8N2, ≥99%, Sigma-Aldrich), and ZIF-8 (ZnN4C8H12, Basolite Z1200, BASF) precursors were mixed using a dry ball-mill (BML-2, DAIHAN Scientific) in four cycles of 30 min each at 400 rpm. 
2. The ball-milling process was conducted in a ZrO2 crucible containing 100 zirconia  balls (diameter = 5 mm). 
3. The precursor mixture consisted of a 2:8 mass ratio of 1,10-phenanthroline to  ZIF-8, with 0.5 wt % of each metal. 
4. pyrolyze the precursor mixture at 1050 °C under Ar flow (200 mL min−1) for 1 h.

File: data/qa-pairs-classified/C-based_d-block/10.1021_jacs.4c17413_3.txt
question
synthesis of single atom Ni doped by 4 N supported on N-doped Carbon

answer
The catalyst is synthesized by impregnation with precursor Ni2+ acetate tetrahydrate and support ZIF-8

The synthesis procedures are as followed:
1.Ni2+ acetate tetrahydrate (Ni(CH3CO2)2·4H2O, 98%, Sigma-Aldrich), 1,10phenanthroline (C12H8N2, ≥99%, Sigma-Aldrich), and ZIF-8 (ZnN4C8H12, Basolite Z1200, BASF) precursors were mixed using a dry ball-mill (BML-2, DAIHAN Scientific) in four cycles of 30 min each at 400 rpm. 
2. The ball-milling process was conducted in a ZrO2 crucible containing 100 zirconia  balls (diameter = 5 mm). 
3. The precursor mixture consisted of a 2:8 mass ratio of 1,10-phenanthroline to  ZIF-8, with 0.5 wt % of each metal. 
4. pyrolyze the precursor mixture at 1050 °C under Ar flow (200 mL min−1) for 1 h.

File: data/qa-pairs-classified/C-based_d-block/10.1021_jacs.4c17444_1.txt
question
Synthesis of single atom Fe doped by 4 N and SO2 supported on N-doped carbon 

answer
The catalyst is synthesized in a framework of ZIF-8 synthesis with S-dopant KSCN

The precursor FeCp2@ZIF-8 is first prepared in a framework of ZIF-8 synthesis with metal precursor FeCp2:
1. 2.38 g of Zn(NO3)2·6H2O and 465 mg FeCp2 were dissolved in 60 mL MeOH to obtain solution A. 
2. 2.638 g 2-methylimidazole was dissolved in 30 mL MeOH to obtain solution B. 
3. Then, solution B was added into solution A, and the resulting  mixed solution stirred for 24 h at room temperature. 
4. The obtained FeCp2@ZIF-8 product was collected by centrifugation, washed with MeOH and then dried under vacuum at 70 °C overnight. 

The synthesis procedures are as followed:
1. 58.4 mg of KSCN was dissolved in 6 mL of MeOH to obtain a  0.1 mol/L KSCN solution. 
2. Then 200 mg of FeCp2@ZIF-8 was added into this solution. The resulting suspension was then ultrasonicated and stirred for 1 hour at room temperature. 
3. The obtained FeCp2@ZIF-8-S product was collected by centrifugation and dried under vacuum at  70 °C overnight. 
4. The FeCp2@ZIF-8-S powder was then pyrolyzed at 950 °C under a N2 atmosphere for 3 h using a heating rate of 5 °C/min.

File: data/qa-pairs-classified/C-based_d-block/10.1021_jacs.4c17943_1.txt
question
Synthesis of single atom Pd supported on TRIDAP

answer
The catalyst is synthesized by impregnation with metal precursor K2PdCl4 and support TRIDAP

The support TRIDAP is prepared as followed:
1. 2,6 DAP (10 mmol, 1 equiv) and Na2CO3 (2 equiv) were added to a three-necked roundbottom flask containing 200 mL of dioxane as a solvent.
2. Subsequently, CCl3 (15 mmol, 1.5 equiv) was slowly added to the reaction mixture while maintaining a temperature range of 0−5 °C. 
3. The reaction mixture was then stirred for 2 h before being heated to 100 °C using an oil bath for 24 h. 
4. Upon completion of the reaction, a pale, yellow colored slurry was collected via filtration. 
5. The collected material was washed several times using Milli-Q water, ethanol, and acetone. 
6. Finally, the resulting material was dried at 70 °C to yield the product (90% yield). 

After the preparation of support TRIDAP, the catalyst is synthesized by impregnation as followed:
1. 300 mg of TRIDAP organic material was first dispersed in 100 mL of Milli-Q water and the mixture sonicated for 15−20 min, followed by the slow addition of a solution of K2PdCl4 (3 wt %, 50 mL) during sonication and subsequent sonication for an additional 20 min. 
2. The mixture was then heated at 90 °C for 24 h. 
3. The resulting material was filtered, washed with Milli-Q water, and dried overnight at 75 °C. 
4. The dried material was redispersed in 50 mL of Milli-Q water, followed by slow addition of aqueous NaBH4 as a reducing agent, with stirring for 1 h. 
5. The final product, the Pd1@TRIDAP catalyst, was collected via filtration and washed with water, ethanol, and acetone successively to remove impurities, resulting in a catalyst ready for various catalytic applications.

File: data/qa-pairs-classified/C-based_d-block/10.1021_jacs.5c00858_1.txt
question
Synthesis of single atom Ni doped by 5 N supported on N-doped carbon

answer
The catalyst is synthesized by imipregnation with metal precursor Ni(NO3)2·6H2O and support ZIF-8

The support ZIF-8 is prepared as followed:
1. 6.98g Zn(NO3)2·6H2O and 7.7g 2-methylimidazole were dissolved in 100 mL methanol, and then mixed and left to stand overnight.
2. The as-obtained precipitates were centrifuged and washed with methanol three times and dried in a vacuum at 65 °C for overnight. 

After the preparation of ZIF-8, the catalyst is synthesized as followed:
1. The powder of ZIF-8 was placed in a tube furnace and then heated to 600 °C for 2 h at the heating rate of 5 °C min-1 under flowing Ar gas. 
2. After the temperature was naturally cooled down to room temperature, 100 mg calcined ZIF-8 powder was dispersed in ethanol and 2 mL of 10 mg/mL of Ni(NO3)2·6H2O solution was added. 
3. The  powder obtained by drying was mixed with urea in a mass ratio of 1:5 and calcined under Ar gas to 900°C for 2 h.

File: data/qa-pairs-classified/C-based_d-block/10.1021_jacs.5c03118_1.txt
question
Synthesis of single atom Ni supported on N and O doped hollow carbon

answer
The catalyst is synthesized by impregnation with metal precursor nickel nitrate hydrate and temlate silica nanoparticles

The template Silica nanoparticles are prepared as followed:
1. a solution containing 100 mL of ammonia, 350 mL of ethanol, and 150 mL of deionized (DI) water was stirred at room temperature (700 rpm) for 30 min. 
2. Thereafter, 50 mL of TEOS was added to the abovementioned solution and stirred (700 rpm) for 3 h. 
3. After the reaction, the stirred solution was centrifuged (7000 rpm, 10 min) and washed with IPA three times. 
4. The silica nanoparticles were dried in a vacuum oven at 60 °C for 24 h.

After the preparation of template Silica nanoparticles, the catalyst is synthesized as followed:
1. dopamine (250 mg) was dissolved in 3 mL of ethanol and 6 mL of DI water under stirring at 700 rpm. 
2. Subsequently, a nickel nitrate hydrate (0.5 mmol) aqueous solution was added to the solution. 
3. Afterward, 3 mL of a THF solution containing PS-b-PEO was added dropwise to the resulting solution. 
4. Next, 25 mL of a DI water solution containing 250 mg of silica nanoparticles and 30 mg of tris buffer were added to this solution under stirring.
5. After 20 h of reaction , the product was washed with DI water three times, collected through centrifugation (8000 rpm, 10 min), and dried in a vacuum oven at 60 °C. 
6. The obtained powder was placed in a quartz boat and heated under a flow of nitrogen gas. 
7. The temperature was increased  from 25 to 100 °C at a rate of 2 °C min−1 and maintained at 100 °C for 2 h. 
8. The temperature was also increased to 800 °C at a rate of 2  °C min−1 and maintained at 800 °C for 3 h. 
9. The obtained black powder was further treated with a 4 M NaOH solution at 50 °C for 20 h under stirring to remove the silica template. 
10. It was then washed with DI water until its pH reached 7 and dried in a vacuum oven at 60 °C.

File: data/qa-pairs-classified/C-based_d-block/10.1021_jacs.5c03121_1.txt
question
synthesis of atomically dispersed Mn doped by N supported Carbon

answer
The catalyst is prepared in a framework of ZIF-8 synthesis with the following procedures:
1. 1.314g of 2-mehtylimidazole was dissolved in 15 mL of methanol to form solution A
2. 0.167g  of Mn(NO3)2·4H2O and 0.397g of Zn(NO3)2·6H2O were dissolved in 15 mL of methanol to form solution B. 
3. Then, solution A was added into solution B dropwise under stirring. 
4. The mixture was kept under stirring for 24 h, and the precipitate was separated by centrifugation and washed with methanol for three times.
5. After freeze-drying overnight under vacuum, Mn-ZIF precursor was obtained as powder form. 
6. Mn-ZIF precursor was then loaded into a corundum crucible and transferred into a tube furnace with an argon flow for the subsequent pyrolysis. The specific program of pyrolysis is: from 25°C to 900 °C  with a ramping rate of 5°C min-1, kept at 900 °C for 2 h under argon atmosphere with a flow rate  of 30 mL min-1. 
For yielding other metal-ZIF precursors, the same method was used while the molar ratio among Zn and other metal ions was kept constant.

File: data/qa-pairs-classified/C-based_d-block/10.1021_jacs.5c07459_3.txt
question
Synthesis of single atom Fe supported on N-doped carbon 

answer
The catalyst is synthesized by impregnation with metal precursor Fe(acac)3

The syntheis procedures are as followed:
1. 2-methylimidazole (1314 mg) was dissolved in 15 mL methanol in flask A.  
2. Zn(NO3)2·6H2O (1190 mg) and Fe(acac)3 (141 mg) was dissolved in 30 mL methanol under ultrasound for 15 min to form a clear solution in flask B. 
3. Then, flask B was subsequently added  into flask A with ultrasound for 30 min and vigorous stirring for 12 h at room temperature. 
4. The  obtained product was separated by centrifugation and washed subsequently with methanol for twice and finally dried at 60 °C under vacuum for overnight. 
5. The power of Fe(acac)3@ZIF-8  was transferred into a ceramic boat and placed in a tube furnace. 
6. The sample was heated to 950  °C with a heating rate of 5 °C min-1 and kept at 900 °C for 3h under flowing Ar gas and then  naturally cooled to room temperature.

File: data/qa-pairs-classified/C-based_d-block/10.1021_jacs.8b09211_1.txt
question
synthesis of single atom Pt doped by S and X supported on carbon

answer
The catalyst is synthesized by impregnation with metal precursor H2PtCl6-5.5H2O with NaX zeolite template

The synthesis procedures are as followed:
1. 5 g of NaX zeolite was introduced into a plugflow quartz reactor and heated to 823 K (ramp: 2 K min−1) under He flow. 
2. At the target temperature, acetylene/H2S (1.4%/1.4% in He) mixed gas at a flow rate of 280 mL min−1 was introduced into the reactor for 24 h. 
3. After the CVD, the sample was further heat-treated at 1073 K (ramp: 2 K min−1) for 3 h under 5% H2S/He flow (80 mL  min−1). 
4. The resultant carbon/zeolite composite was etched with an aqueous HF/HCl solution (1.1/0.8 wt %, 800 mL) twice in order to remove the zeolite template. 
5. The HSC sample was collected by filtration, thoroughly washed with deionized water and dried at 373 K overnight. 
6. 0.3 g of the carbon support was dispersed in 100 mL of deionized water. 
7. Subsequently, 0.042 g of H2PtCl6-5.5H2O (Kojima Chemicals, Japan) was added to the solution. 
8. The water was evaporated at 353 K under 300 mbar pressure and the resultant sample was dried at 373 K overnight. 
9. After drying, the sample was reduced at 523 K (ramp: 5 K  min−1) for 3 h under H2 flow (200 mL min−1).

File: data/qa-pairs-classified/C-based_d-block/10.1021_jacs.8b12973_1.txt
question
synthesis of single atom Co doped by N supported on graphene 

answer
The catalyst is synthesized by impregnation and freeze-drying with metal precursor CoCl2·6H2O and support Graphene oxide (GO)

The synthesis procedures are as followed:
1. Graphene oxide (GO) suspension was prepared by mixing 100 mg of GO powder with 100 mL of deionized water and sonicating for 3 h to obtain a homogeneous dispersion.  
2. CoCl2·6H2O (1 mL; 3 mg mL−1) aqueous solution was added dropwise into the GO suspension under vigorous sonication and sonicated for another 30 min, followed by rapid freezing in liquid nitrogen. 
3. The precursor was freeze-dried at −70 °C. 
4. The dried precursor was then heated at the rate of 20 °C min−1 to 750 °C under a gas flow of 150 sccm Ar + 50 sccm NH3 and kept at this  temperature for 1 h

File: data/qa-pairs-classified/C-based_d-block/10.1021_jacs.8b12973_2.txt
question
synthesis of single atom Co supported on graphene 

answer
The catalyst is synthesized by impregnation and freeze-drying with metal precursor CoCl2·6H2O and support Graphene oxide (GO)

The synthesis procedures are as followed:
1. Graphene oxide (GO) suspension was prepared by mixing 100 mg of GO powder with 100 mL of deionized water and sonicating for 3 h to obtain a homogeneous dispersion.  
2. CoCl2·6H2O (1 mL; 3 mg mL−1) aqueous solution was added dropwise into the GO suspension under vigorous sonication and sonicated for another 30 min, followed by rapid freezing in liquid nitrogen. 
3. The precursor was freeze-dried at −70 °C. 
4. The dried precursor was then heated at the rate of 20 °C min−1 to 750 °C under a gas flow of 200 sccm Ar and kept at this  temperature for 1 h

File: data/qa-pairs-classified/C-based_d-block/10.1021_jacs.9b00486_1.txt
question
Preparation of single atom Pt doped by Polyoxometalate supported on active carbon

answer
The catalyst is synthesized by impregnation with metal precursor Pt(acac)2 and support active carbon (AC)

The synthesis procedures are as followed:
1. in a 15 mL centrifuge tube containing 0.9 g of AC, an Polyoxometalate (Phosphomolybdic acid (H3PMo12O40, PMA), phosphotungstic acid (H3PW12O40, PTA), silicomolybdic acid (H4SiMo12O40, SMA), or tungstosilicic acid (H4SiW12O40, STA) ) solution (54 μmol, 100 mg in 10 mL acetone) was introduced dropwise and mixed with AC by vigorous stirring (800 rpm for 5 h) and sonication (5 min). 
2. Afterward, the sample was centrifuged at 8000 rpm for 3 min and dried in an oven at 70 °C for 0.5 h. 
3. The same steps were applied for the loading of an equimolar amount of Pt(acac)2 (54 μmol, 0.017 g in 1 mL of acetone)  onto SMA-modified AC.
4. Finally, the dried sample was reduced in 5% H2/N2 (gas flow rate: 100 mL/min) at 160 °C for 1 h.

File: data/qa-pairs-classified/C-based_d-block/10.1021_jacs.9b04569_1.txt
question
synthesis of single atom Mn supported on N-doped carbon

answer
The catalyst is synthesized by impregnation with metal precursor MnCl2•4H2O and N-doped carbon

The synthesis procedures are as followed:
1. dicyandiamide (1 g) is dissolved in deionized water (20 mL) at 60 °C, and then appropriate amount of MnCl2•4H2O is added into the solution and stirred sufficiently. 
2. The solution is heated to 110 °C to completely remove water, then the obtained mixture is heated from room temperature to 600 °C at a rate of 10 °C/min and maintained at the temperature for 3 h under nitrogen atmosphere.

File: data/qa-pairs-classified/C-based_d-block/10.1021_jacs.9b05268_1.txt
question
Synthesis of the Co doped by N supported on carbon

answer
The catalyst is synthesized by impregnation with metal precursor Co(OAc)2·4H2O

The synthesis procedures are as followed:
1. A 0.5 mmol portion of Co(OAc)2·4H2O (125 mg) was dissolved in 40 mL of ethanol. 
2. An ethanol solution (10 mL) of 1,10-phenanthroline (Phen, 1.0 mmol, 180 mg) was added dropwise, and the reaction mixture was sonicated for 30 min. 
3. Phen (90 mg) and Mg(OH)2 (4 g) were then added, and the reaction mixture was further sonicated for 30 min. The mixture was then refluxed at 60 °C for 4 h. 
4. The ethanol solvent was removed by rotary evaporation, and the remaining solids were dried overnight in air and finely ground. 
5. The powder was calcinated at 900 °C for 2 h under a nitrogen atmosphere (ramping rate: 2 °C/min). A black solid was obtained. 
6. It was stirred in a 1 M HNO3 solution at room temperature for 2 h to remove the MgO support. 
7. The solid was further washed with ultrapure water until the filtrate became neutral. The solid was dried in air at room temperature overnight.

File: data/qa-pairs-classified/C-based_d-block/10.1021_jacs.9b09234_1.txt
question
synthesis of single atom Ru doped by N supported on carbon

answer
The catalyst is synthesized by a framework of ZIF-8 synthesis

The catalyst is prepared as followed:
1. 79.2 mmol of 2-methylimidazole was dissolved in 80 mL of methanol with vigorous stirring
2. then 10.1 mmol Zn(NO3)3·6H2O with 0.52 mmol of Ru(acac)3 in 40 mL  methanol was poured into above solution with vigorous stirring for 24 h at room temperature. 
3. The obtained precipitates were separated by centrifugation and washed with methanol for several times and finally dried in vacuum at 50 °C for overnight. 
4. The as-obtained precursor was transferred into a quartz boat and placed in a tube furnace, then heated to the desired temperature (950 °C) for 1 h at the heating rate of  5 °C·min-1 under flowing10% H2/Ar mix gas and then naturally cooled to room temperature, 
5. then prebleached in 1 M HNO3 to remove unstable species.

File: data/qa-pairs-classified/C-based_d-block/10.1021_jacs.9b09352_1.txt
question
Synthesis of the single metal atom Fe supported on N,S-doped carbon

answer
The catalyst is synthesized with template silica nanosphere

The silica nano spheres are prepared as followed:
1. TEOS (tetraethyl orthosilicate, 6 ml) was added into ethanol (210 ml) under stirring. 
2. Then ammonium hydroxide (25 wt%, 7.2 ml) and water (42 ml) were added to the  above solution dropwise. 
3. The mixture was kept at room temperature for 24 h under stirring,  forming the white suspension. 
4. The solid precipitate was subsequently separated by using the centrifuge at 8500 rpm for 10 min and washed by water and ethanol for 3 times.
5. Finally, the SiO2 nanospheres were obtained in the vacuum oven at 65 °C for 12 h.  

After the preparation of silica nanospheres, the catalyst is prepared as followed:
1. 1-allyl-2-thiourea (1.0 g) and silica nanospheres (1.0 g) were mixed in the  deionized water (5 ml) with 5 mg Fe(NO3)3 in a glass bottle at 80 °C for 2 h, respectively. 
2. The dissolved 1-allyl-2-thiourea and metal precursor can form a clear solution in the deionized water, facilitating its adsorption on the template (silica sphere) surface. 
3. The  samples can be obtained by a slow evaporation process (60 °C in the oven). 
4. The achieved above  materials were then calcined at 900 °C for 3 h under an inert atmosphere. The ramp rate of the  carbonization process is 5 °C min-1. 
5. remove the silica nanospheres template by using 5 M NaOH hot solution and then acid leaching.

File: data/qa-pairs-classified/C-based_d-block/10.1021_jacs.9b09352_2.txt
question
Synthesis of the single metal atom Co supported on N,S-doped carbon

answer
The catalyst is synthesized with template silica nanosphere

The silica nano spheres are prepared as followed:
1. TEOS (tetraethyl orthosilicate, 6 ml) was added into ethanol (210 ml) under stirring. 
2. Then ammonium hydroxide (25 wt%, 7.2 ml) and water (42 ml) were added to the  above solution dropwise. 
3. The mixture was kept at room temperature for 24 h under stirring,  forming the white suspension. 
4. The solid precipitate was subsequently separated by using the centrifuge at 8500 rpm for 10 min and washed by water and ethanol for 3 times.
5. Finally, the SiO2 nanospheres were obtained in the vacuum oven at 65 °C for 12 h.  

After the preparation of silica nanospheres, the catalyst is prepared as followed:
1. 1-allyl-2-thiourea (1.0 g) and silica nanospheres (1.0 g) were mixed in the deionized water (5 ml) with 5 mg Co(NO3)2 in a glass bottle at 80 °C for 2 h, respectively. 
2. The dissolved 1-allyl-2-thiourea and metal precursor can form a clear solution in the deionized water, facilitating its adsorption on the template (silica sphere) surface. 
3. The  samples can be obtained by a slow evaporation process (60 °C in the oven). 
4. The achieved above  materials were then calcined at 900 °C for 3 h under an inert atmosphere. The ramp rate of the carbonization process is 5 °C min-1. 
5. remove the silica nanospheres template by using 5 M NaOH hot solution and then acid leaching.

File: data/qa-pairs-classified/C-based_d-block/10.1021_jacs.9b09352_3.txt
question
Synthesis of the single metal atom Ni supported on N,S-doped carbon

answer
The catalyst is synthesized with template silica nanosphere

The silica nano spheres are prepared as followed:
1. TEOS (tetraethyl orthosilicate, 6 ml) was added into ethanol (210 ml) under stirring. 
2. Then ammonium hydroxide (25 wt%, 7.2 ml) and water (42 ml) were added to the  above solution dropwise. 
3. The mixture was kept at room temperature for 24 h under stirring,  forming the white suspension. 
4. The solid precipitate was subsequently separated by using the centrifuge at 8500 rpm for 10 min and washed by water and ethanol for 3 times.
5. Finally, the SiO2 nanospheres were obtained in the vacuum oven at 65 °C for 12 h.  

After the preparation of silica nanospheres, the catalyst is prepared as followed:
1. 1-allyl-2-thiourea (1.0 g) and silica nanospheres (1.0 g) were mixed in the  deionized water (5 ml) with 5 mg Ni(NO3)2 in a glass bottle at 80 °C for  2 h, respectively. 
2. The dissolved 1-allyl-2-thiourea and metal precursor can form a clear solution in the deionized water, facilitating its adsorption on the template (silica sphere) surface. 
3. The  samples can be obtained by a slow evaporation process (60 °C in the oven). 
4. The achieved above  materials were then calcined at 900 °C for 3 h under an inert atmosphere. The ramp rate of the  carbonization process is 5 °C min-1. 
5. remove the silica nanospheres template by using 5 M NaOH hot solution and then acid leaching.
