Repository: aobozhang2025/data-driven-LLM-SAC

All data are saved in the "data" folder

To simiplify the code validation process, we write each method in Python in a separate .py file. Please use Python IDE such as PyCharm to run the script step by step by clicking on the green arrow close to "if __name__ == "__main__"

1. cleaned and classified data are saved in qa-pairs-classified

2. run convert_folder_of_qa_txt_to_single_json.py to generate .json files in json folder

3. run split_qa_pairs_in_json_randomly_for_testing.py to split testing set by stratified sampling, you can change the ratio of splitting by how much to be used in training.

File: data/qa-pairs-classified/C-based_d-block/10.1021_jacs.9b09954_1.txt
question
Preparation of single atom Fe supported on UiO-66

answer
The catalyst is synthesized by impregnation with metal precursor FeCl3·6H2O and support UiO-66

The support UiO-66 is prepared as followed:
1. 20 mg of ZrCl4 and 14.25 mg of H2BDC were dissolved in 10 mL of DMF containing 1.83 mL of HOAc. 
2. The mixture was sealed into a 20 mL glass vial and allowed to react at 120 °C for 24 h. 
3. The white product was collected by centrifugation and washed with DMF and menthol. 
4. After washing, the product was immersed in the methanol to exchange out the DMF, followed by drying under vacuum at 60 °C overnight.

After the synthesis of support UiO-66, the catalyst synthesis procedures are prepared as followed:
1. 40 mg of UiO-66 and 80 mg of FeCl3·6H2O were ultrasonically dispersed in 4 mL of MeCN. 
2. The mixture was transferred into a 7 mL microwave vessel and sealed. 
3. The reaction was then rapidly heated to 85 °C by a microwave reactor (CEM Discover SP) and held at this temperature for 30 min with continuous stirring. 
4. After cooling to room temperature, the solid was isolated by centrifugation and washed with H2O and methanol to remove the excess Fe3+.
5. The synthesized  Fe-UiO-66 was obtained by dried at 60 °C under vacuum.

File: data/qa-pairs-classified/C-based_d-block/10.1021_jacs.9b12642_1.txt
question
synthesis of single atom Ir supported on NiO/CC

answer
The catalyst is synthesized by impregnation with metal precursor chloroiridic acid and support NiO/carbon cloth

The support NiO/carbon cloth is prepared as followed:
1. the carbon cloth (CC) was first treated with concentrated HNO3 at 130 °C to remove impurities and then washed with deionized water several times to ensure a sufficiently clean surface. 
2. The cleaned CC (1 × 3 cm) was then immersed into a 20 mL aqueous solution containing 0.8  g of Ni(NO3)2·6H2O and 0.8 g of hexamethylenetetramine (HMT). 
3. The mixed system was then sealed and maintained at 95 °C for 9 h. 
4. The as-deposited CC was then washed with water and dried in air. 
5. The dried CC was subsequently placed in a muffle furnace and heated to 350 °C from room temperature in 20 min. 
6. maintaining at 350 °C for 2 h and cooled to room temperature

After the preparation of support NiO/carbon cloth (NiO/CC), the catalyst is synthesized as followed:
1. immersing a piece of NiO/CC into a 0.2mg/mL chloroiridic acid ethanol solution for 10 min and then taken out and dried at 80 °C. 
2. Subsequently, the dried carbon cloth (CC) was placed in a muffle furnace and heated to 350 °C in 20 min. 
3. After maintaining at 350 °C for 2 h, the CC was cooled to room temperature and washed with water several times. 
4. drying the carbon cloth (CC) in air.

File: data/qa-pairs-classified/C-based_d-block/10.1038_s41557-020-0446-z_2.txt
question
synthesis of single site Ru supported on C

answer
The catatyst is synthesized by impregnation with metal precursor Ru(iii) acetylacetonate and support activated carbon

The synthesis procedures are as followed:
1. Activated carbon was initially ground to obtain a powder (150–200 mesh). 
2. Ru(iii) acetylacetonate (Aldrich) was dissolved in the required solvent (2.7 ml). 
3. The solution was then added dropwise, with stirring, to the activated carbon (0.99 g) to obtain a catalyst with a final metal loading of 1 wt.%. 
4. The resulting powder was dried at a temperature 5–10 °C higher than the boiling point of the solvent used for 16 h under a flow of N2. 
5. Wherever possible, extra dry solvents sealed under nitrogen were used.

File: data/qa-pairs-classified/C-based_d-block/10.1038_s41557-020-0446-z_3.txt
question
synthesis of single site Pd supported on C

answer
The catatyst is synthesized by impregnation with metal precursor Pd(ii) acetylacetonate and support activated carbon

The synthesis procedures are as followed:
1. Activated carbon was initially ground to obtain a powder (150–200 mesh). 
2. Pd(ii) acetylacetonate (Aldrich) was dissolved in the required solvent (2.7 ml). 
3. The solution was then added dropwise, with stirring, to the activated carbon (0.99 g) to obtain a catalyst with a final metal loading of 1 wt.%. 
4. The resulting powder was dried at a temperature 5–10 °C higher than the boiling point of the solvent used for 16 h under a flow of N2. 
5. Wherever possible, extra dry solvents sealed under nitrogen were used.

File: data/qa-pairs-classified/C-based_d-block/10.1038_s41557-020-0446-z_4.txt
question
synthesis of single site Pt supported on C

answer
The catatyst is synthesized by impregnation with metal precursor Pt(ii) 2,4-pentanedionate and support activated carbon

The synthesis procedures are as followed:
1. Activated carbon was initially ground to obtain a powder (150–200 mesh). 
2. Pt(ii) 2,4-pentanedionate (Alfa Aesar) was dissolved in the required solvent (2.7 ml). 
3. The solution was then added dropwise, with stirring, to the activated carbon (0.99 g) to obtain a catalyst with a final metal loading of 1 wt.%. 
4. The resulting powder was dried at a temperature 5–10 °C higher than the boiling point of the solvent used for 16 h under a flow of N2. 
5. Wherever possible, extra dry solvents sealed under nitrogen were used.

File: data/qa-pairs-classified/C-based_d-block/10.1038_s41557-020-0473-9_1.txt
question
Preparation of single atom Ir doped by N supported on Carbon

answer
The catatyst is synthesized by impregnation with metal precursor Ir(acac)3 and support carbon

The synthesis procedures are as followed:
1. Zn(NO3)2·6H2O (1.069 g, 3.6 mmol) and Ir(acac)3 (176 mg, 0.36 mmol) were dissolved in 15 ml methanol
2. the resulting solution was then added into 10 ml of methanol containing 1.161 g (14.2 mmol) 2-methylimidazole. 
3. After vigorously stirring for 5 min, the mixed solutions were kept at room temperature without stirring for 20 h. 
4. The Ir(acac)3@ZIF-8 nanocrystal was collected by centrifugation, washed four times with methanol and dried in vacuum overnight. 
5. The powder of Ir(acac)3@ ZIF-8 was then placed in a tube furnace and heated to 900 °C for 3 h at the heating rate of 5 °C min–1 under argon gas (200 ml min–1). 
6. The result powder was calcined twice again with the same condition as above. 
7. After calcination, the samples were cooled to room temperature

File: data/qa-pairs-classified/C-based_d-block/10.1038_s41557-020-0473-9_2.txt
question
Preparation of single atom Pt supported on N-doped carbon

answer
The catatyst is synthesized by impregnation with Pt acetylacetonates and support carbon

The synthesis procedures are as followed:
1. A solution of  Zn(NO3)2·6H2O (1.069 g, 3.6 mmol) and Pt acetylacetonates (0.22–0.36 mmol) were dissolved in 15 ml methanol at 30–55 °C
2. the resulting solution was subsequently added to10 ml of methanol containing 2-methylimidazole (1.161 g, 14.2 mmol). 
3. After vigorously stirring for 5 min, the mixed solutions were kept at room temperature without stirring for 20 h. 
4. The solid products were collected by centrifugation and washed four times with methanol and dried in vacuum overnight. 
5. The powders of the metal acetylacetonates @ZIF-8 were placed in a tube furnace and heated to 800/900 °C for 3 h at a heating rate of 5 °C min–1 under argon gas (200 ml min–1). 
6. After calcination, the samples were cooled to room temperature

File: data/qa-pairs-classified/C-based_d-block/10.1038_s41557-020-0473-9_3.txt
question
Preparation of single atom Pd supported on N-doped carbon

answer
The catatyst is synthesized by impregnation with Pd acetylacetonates and support carbon

The synthesis procedures are as followed:
1. A solution of  Zn(NO3)2·6H2O (1.069 g, 3.6 mmol) and Pd acetylacetonates (0.22–0.36 mmol) were dissolved in 30 ml methanol at 30–55 °C
2. the resulting solution was subsequently added to10 ml of methanol containing 2-methylimidazole (1.161 g, 14.2 mmol). 
3. After vigorously stirring for 5 min, the mixed solutions were kept at room temperature without stirring for 20 h. 
4. The solid products were collected by centrifugation and washed four times with methanol and dried in vacuum overnight. 
5. The powders of the metal acetylacetonates @ZIF-8 were placed in a tube furnace and heated to 800/900 °C for 3 h at a heating rate of 5 °C min–1 under argon gas (200 ml min–1). 
6. After calcination, the samples were cooled to room temperature

File: data/qa-pairs-classified/C-based_d-block/10.1038_s41557-020-0473-9_4.txt
question
Preparation of single atom Ru supported on N-doped carbon

answer
The catatyst is synthesized by impregnation with Ru acetylacetonates and support carbon

The synthesis procedures are as followed:
1. A solution of  Zn(NO3)2·6H2O (1.069 g, 3.6 mmol) and Ru acetylacetonates (0.22–0.36 mmol) were dissolved in 15 ml methanol at 30–55 °C
2. the resulting solution was subsequently added to10 ml of methanol containing 2-methylimidazole (1.161 g, 14.2 mmol). 
3. After vigorously stirring for 5 min, the mixed solutions were kept at room temperature without stirring for 20 h. 
4. The solid products were collected by centrifugation and washed four times with methanol and dried in vacuum overnight. 
5. The powders of the metal acetylacetonates @ZIF-8 were placed in a tube furnace and heated to 800/900 °C for 3 h at a heating rate of 5 °C min–1 under argon gas (200 ml min–1). 
6. After calcination, the samples were cooled to room temperature

File: data/qa-pairs-classified/C-based_d-block/10.1038_s41557-020-0473-9_5.txt
question
Preparation of single atom Mo supported on N-doped carbon

answer
The catatyst is synthesized by impregnation with Mo acetylacetonates and support carbon

The synthesis procedures are as followed:
1. A solution of  Zn(NO3)2·6H2O (1.069 g, 3.6 mmol) and Mo acetylacetonates (0.22–0.36 mmol) were dissolved in 15 ml methanol at 30–55 °C
2. the resulting solution was subsequently added to10 ml of methanol containing 2-methylimidazole (1.161 g, 14.2 mmol). 
3. After vigorously stirring for 5 min, the mixed solutions were kept at room temperature without stirring for 20 h. 
4. The solid products were collected by centrifugation and washed four times with methanol and dried in vacuum overnight. 
5. The powders of the metal acetylacetonates @ZIF-8 were placed in a tube furnace and heated to 800/900 °C for 3 h at a heating rate of 5 °C min–1 under argon gas (200 ml min–1). 
6. After calcination, the samples were cooled to room temperature

File: data/qa-pairs-classified/C-based_d-block/10.1038_s41557-020-0473-9_8.txt
question
Preparation of single atom Ni supported on N-doped carbon

answer
The catatyst is synthesized by impregnation with Ni acetylacetonates and support carbon

The synthesis procedures are as followed:
1. A solution of  Zn(NO3)2·6H2O (1.069 g, 3.6 mmol) and Ni acetylacetonates (0.22–0.36 mmol) were dissolved in 15 ml methanol at 30–55 °C
2. the resulting solution was subsequently added to10 ml of methanol containing 2-methylimidazole (1.161 g, 14.2 mmol). 
3. After vigorously stirring for 5 min, the mixed solutions were kept at room temperature without stirring for 20 h. 
4. The solid products were collected by centrifugation and washed four times with methanol and dried in vacuum overnight. 
5. The powders of the metal acetylacetonates @ZIF-8 were placed in a tube furnace and heated to 800/900 °C for 3 h at a heating rate of 5 °C min–1 under argon gas (200 ml min–1). 
6. After calcination, the samples were cooled to room temperature

File: data/qa-pairs-classified/C-based_d-block/10.1038_s41557-020-0473-9_9.txt
question
Preparation of single atom Mn supported on N-doped carbon

answer
The catatyst is synthesized by impregnation with Mn acetylacetonates and support carbon

The synthesis procedures are as followed:
1. A solution of  Zn(NO3)2·6H2O (1.069 g, 3.6 mmol) and Mn acetylacetonates (0.22–0.36 mmol) were dissolved in 15 ml methanol at 30–55 °C
2. the resulting solution was subsequently added to10 ml of methanol containing 2-methylimidazole (1.161 g, 14.2 mmol). 
3. After vigorously stirring for 5 min, the mixed solutions were kept at room temperature without stirring for 20 h. 
4. The solid products were collected by centrifugation and washed four times with methanol and dried in vacuum overnight. 
5. The powders of the metal acetylacetonates @ZIF-8 were placed in a tube furnace and heated to 800/900 °C for 3 h at a heating rate of 5 °C min–1 under argon gas (200 ml min–1). 
6. After calcination, the samples were cooled to room temperature

File: data/qa-pairs-classified/C-based_d-block/10.1038_s41557-021-00734-x_1.txt
question
synthesis of single atom Ir doped by N supported on bulk carbon

answer
The catalyst is synthesized by impregnation with metal precursor IrCl3∙xH2O and support precursor GQDs–NH2 (graphene quantum dots functionalized with amine)

The support precursor GQDs–NH2 (graphene quantum dots functionalized with amine) are prepared as followed:
1. 8 grams of pyrene (Sigma, purity >98%) was nitrated into trinitropyrene in 640 millilitres of concentrated HNO3 (70%, Sigma) at 80 °C under refluxing and stirring for 12 h. 
2. After cooling to room temperature, the mixture was washed to neutral pH using deionized (DI) water (18.2 MΩ) by centrifuging. 
3. The resultant yellow 1,3,6-trinitropyrene was then dried under vacuum at room temperature. 
4. Next, 1.2 grams of dried 1,3,6-trinitropyrene powder were dispersed into a solution containing 220 millilitres of DI water and 20 millilitres of concentrated ammonia solution (30%, Sigma). 
5. The above mixture was ultrasonicated in ice water using a batch sonicator for 4 h. 
6. Sixty millilitres of the homogeneous suspension were transferred into a Teflon-lined autoclave (100 millilitres). 
7. The four autoclaves (total 240 millilitres mixture solution) were heated at 200 °C for 10 h. 
8. After natural cooling to room temperature, all the product-containing solution was filtered through a 0.22 μm microporous membrane to remove insoluble carbon product and further concentrated to ~90 millilitres by rotation drying.  

After the preparation of GQDs–NH2 (graphene quantum dots functionalized with amine), the synthesis procedures are as followed:
1. First, 1 gram of IrCl3∙xH2O (Alfa Aesar) was dissolved into 200 millilitres of DI water to prepare the IrCl3 stock solution with a concentration of ~5 milligrams per millilitre. 
2. 7 millilitres of IrCl3 stock solution were added to ~30 millilitres of purified GQDs–NH2 solution (~30 milligrams of GQDs–NH2). 
3. Then, the mixture solution was sonicated in ice water for 15 min, followed by being quickly frozen in liquid nitrogen. 
4. After freeze drying, the as-prepared aerogel-like powder was mixed with urea (VWR) with a mass ratio of 1 to 10 and further heated in a tube furnace to 500 °C under a gas flow of 100 sccm Ar (UHP, Airgas) within 1 h, and kept at the same temperature for another 2 h before cooling to room temperature. 
5. Finally, the powder was collected.

File: data/qa-pairs-classified/C-based_d-block/10.1038_s41557-021-00734-x_2.txt
question
synthesis of single atom Ir supported on GO-NH2

answer
The catalyst is synthesized by impregnation with metal precursor IrCl3∙xH2O and support precursor nitrogen-doped graphene support (GO–NH2)

The synthesis procedures are as followed:
1. First, to prepare the nitrogen-doped graphene support (GO–NH2), GO (purchased from CYG and used as received) was mixed with urea (VWR) with a mass ratio of 1 to 10, and further heated in a tube furnace to 500 °C under a gas flow of 100 sccm Ar (UHP, Airgas) within 1 h, and then kept at the same temperature for another 2 h before cooling to room temperature. 
2. 1 gram of IrCl3∙xH2O (Alfa Aesar) was dissolved into 200 millilitres of DI water to prepare the IrCl3 stock solution with a concentration of ~5 milligrams per millilitre. 
3. 7 millilitres of IrCl3 stock solution were added to ~30 millilitres of purified GO–NH2 solution (~30 milligrams of GO–NH2). 
4. Then, the mixture solution was sonicated in ice water for 15 min, followed by being quickly frozen in liquid nitrogen. 
5. After freeze drying, the as-prepared aerogel-like powder was mixed with urea (VWR) with a mass ratio of 1 to 10 and further heated in a tube furnace to 500 °C under a gas flow of 100 sccm Ar (UHP, Airgas) within 1 h, and kept at the same temperature for another 2 h before cooling to room temperature. 
6. Finally, the powder was collected.

File: data/qa-pairs-classified/C-based_d-block/10.1038_s41557-021-00734-x_3.txt
question
synthesis of single atom Pt supported on N-doped bulk Carbon

answer
The catalyst is synthesized by impregnation with metal precursor H2PtCl6 and support precursor GQDs–NH2 (graphene quantum dots functionalized with amine)

The support precursor GQDs–NH2 (graphene quantum dots functionalized with amine) are prepared as followed:
1. 8 grams of pyrene (Sigma, purity >98%) was nitrated into trinitropyrene in 640 millilitres of concentrated HNO3 (70%, Sigma) at 80 °C under refluxing and stirring for 12 h. 
2. After cooling to room temperature, the mixture was washed to neutral pH using deionized (DI) water (18.2 MΩ) by centrifuging. 
3. The resultant yellow 1,3,6-trinitropyrene was then dried under vacuum at room temperature. 
4. Next, 1.2 grams of dried 1,3,6-trinitropyrene powder were dispersed into a solution containing 220 millilitres of DI water and 20 millilitres of concentrated ammonia solution (30%, Sigma). 
5. The above mixture was ultrasonicated in ice water using a batch sonicator for 4 h. 
6. Sixty millilitres of the homogeneous suspension were transferred into a Teflon-lined autoclave (100 millilitres). 
7. The four autoclaves (total 240 millilitres mixture solution) were heated at 200 °C for 10 h. 
8. After natural cooling to room temperature, all the product-containing solution was filtered through a 0.22 μm microporous membrane to remove insoluble carbon product and further concentrated to ~90 millilitres by rotation drying. 

After the preparation of GQDs–NH2 (graphene quantum dots functionalized with amine), the synthesis procedures are as followed:
1. First, 1 gram of H2PtCl6 (Sigma) was dissolved into 200 millilitres of DI water to prepare the H2PtCl6 stock solution with a concentration of 5 milligrams per millilitre. 
2. Then, 6 millilitres of H2PtCl6 stock solution was added to ~30 millilitres of purified GQDs–NH2 solution (~30 milligrams of GQDs–NH2), followed by sonication in ice water for 15 min. 
3. The above solution was freeze dried and mixed with urea (VWR) with a mass ratio of 1 to 10, and further heated in a tube furnace to 500 °C under a gas flow of 100 sccm Ar (UHP, Airgas) within 2 h, and then kept at the same temperature for another 1 h before cooling to room temperature. 
4. Finally, the powder was collected

File: data/qa-pairs-classified/C-based_d-block/10.1038_s41557-021-00734-x_4.txt
question
synthesis of single atom Ni supported on N-doped bulk Carbon

answer
The catalyst is synthesized by impregnation with metal precursor Ni(NO3)2∙6H2O and support precursor GQDs–NH2 (graphene quantum dots functionalized with amine)

The support precursor GQDs–NH2 (graphene quantum dots functionalized with amine) are prepared as followed:
1. 8 grams of pyrene (Sigma, purity >98%) was nitrated into trinitropyrene in 640 millilitres of concentrated HNO3 (70%, Sigma) at 80 °C under refluxing and stirring for 12 h. 
2. After cooling to room temperature, the mixture was washed to neutral pH using deionized (DI) water (18.2 MΩ) by centrifuging. 
3. The resultant yellow 1,3,6-trinitropyrene was then dried under vacuum at room temperature. 
4. Next, 1.2 grams of dried 1,3,6-trinitropyrene powder were dispersed into a solution containing 220 millilitres of DI water and 20 millilitres of concentrated ammonia solution (30%, Sigma). 
5. The above mixture was ultrasonicated in ice water using a batch sonicator for 4 h. 
6. Sixty millilitres of the homogeneous suspension were transferred into a Teflon-lined autoclave (100 millilitres). 
7. The four autoclaves (total 240 millilitres mixture solution) were heated at 200 °C for 10 h. 
8. After natural cooling to room temperature, all the product-containing solution was filtered through a 0.22 μm microporous membrane to remove insoluble carbon product and further concentrated to ~90 millilitres by rotation drying. 

After the preparation of GQDs–NH2 (graphene quantum dots functionalized with amine), the synthesis procedures are as followed:
1. First, 1 gram of Ni(NO3)2∙6H2O (Sigma) was dissolved into 200 millilitres of DI water to prepare the Ni(NO3)2 stock solution with a concentration of ~5 milligrams per millilitre. 
2. Then, 3 millilitres of Ni(NO3)2 stock solution was added to ~30 millilitres of purified GQDs–NH2 solution (~30 milligrams of GQDs–NH2), followed by sonication in ice water for 15 min. 
3. The above solution was freeze dried and mixed with urea (VWR) with a mass ratio of 1 to 10 and further heated in a tube furnace to 750 °C under a gas flow of 100 sccm Ar (UHP, Airgas) within 1 h, and then kept at the same temperature for another 1 h before cooling to room temperature. 
4. Finally, the as-prepared powder was collected.

File: data/qa-pairs-classified/C-based_d-block/10.1038_s41560-021-00944-0_1.txt
question
Preparation of single atom Ti supported on reduced graphite oxide

answer
The catalyst is synthesized by impregnation with metal precursor Ti salt (titanium diisopropoxide bis(acetylacetonate)) and support reduced graphite oxide

The synthesis procedures are as followed:
1. First, 400 mg of graphite oxide was dispersed into 120 ml of isopropanol. 
2. Then, 20 μl of organic Ti salt (titanium diisopropoxide bis(acetylacetonate)) was added into the above solution with continuous magnetic stirring, followed by ultrasonic dispersion for 1 h and magnetic stirring for 20 h. 
3. Afterwards, the above dispersion solution was centrifuged and the resulting precipitation was dried at 85 °C in vacuum for 24 h. 
4. Thereafter, the obtained powder was calcinated at 550 °C for 2 h in a high-purity N2 atmosphere. 
5. After cooling to room temperature, the fluffy black powder was obtained

File: data/qa-pairs-classified/C-based_d-block/10.1038_s41560-022-01062-1_1.txt
question
synthesis of single atom Fe support on N-doped carbon with a high FeN4 active site density 

answer
The catalyst is synthesized by impregnation with metal precursor Fe2O3 nanoparticles

The synthesis procedures are as followed:
1. Fe2O3 nanoparticles (Alfa-Aesar) with a size of ~5 nm (10 mg) and zinc nitrate hexahydrate (6.78 g) were dispersed and dissolved into a methanol solution (150 ml). 
2. The other methanol solution (150 ml) containing 2-methylimidazole (7.92 g) was prepared. 
3. Then both solutions were mixed and heated at 60 °C for 24 h. 
4. The resulting precipitant was collected and washed with ethanol, then dried at 60 °C in a vacuum oven to obtain Fe2O3@ZIF-8 composite precursor. 
5. the composite precursors were subjected to a heating treatment at 800 °C for 30 min under flowing Ar gas to obtain a sample denoted as Fe–N–C-800. We found that Fe2O3 nanoparticles can gradually release Fe contents during thermal activation, which are captured by surrounding defected nitrogen ligands from ZIF-8s, increasing atomically dispersed FeN4 site density, superior to the typically used Fe3+ ion precursors such as FeCl3 and Fe(NO3)3. 
6. Then the Fe–N–C-800 (100 mg) were ground with NH4Cl salts (300 mg) thoroughly, followed by a heating treatment at 1,100 °C (taking 30 mins to rapidly increase the temperature to 1,100 °C) under Ar flow for 1 h to obtain the first catalyst, denoted as Fe–AC (AC: ammonia chloride) catalyst. NH4Cl decomposes to NH3 and HCl gas at high temperatures, which produce substantial internal stress and etch the carbon, thus creating a multitude of micropores and carbon defects. The HCl probably further dissociates at high temperatures to form H2 and Cl2 gases, the Cl2 gas reacts with residual Fe aggregates in catalysts and facilitates the formation of atomically dispersed Fe sites. 
7. the Fe–AC catalyst was subjected to deposition of a thin layer of nitrogen-doped carbon via a CVD approach. ZIF-8 nanocrystals were discovered as optimal carbon and nitrogen sources to release N/C species at high temperatures and gradually deposit them onto the Fe–AC catalyst located downstream of the tube furnace. 
8. 150 mg pristine ZIF-8 nanocrystals and 50 mg Fe–AC were separately placed on two high-temperature alumina combustion boats located at the up and downstream places in a tube furnace, respectively. 
9. The tube furnace was heated to 1,100 °C under an optimal Ar flow rate of 10 ml min−1 for 1 h. 
10. The CVD conditions, such as the amount of ZIF-8 precursors, flow rates, temperatures and duration, were carefully optimized. The resulting catalyst was denoted as Fe–AC–CVD.

File: data/qa-pairs-classified/C-based_d-block/10.1038_s41563-019-0571-5_1.txt
question
Synthesis of single atom Co supported on N-doped graphene reduced at 500 C

answer
The catalyst is prepared by impregnation with metal precursor CoCl2·6H2O and support precursor graphene oxide (GO)

The catalyst is prepared as followed:
1. graphene oxide (GO) was washed with hydrochloric acid solution and acetone to remove the metal impurities (for example, manganese) that are left during the Hummers method of producing GO 
2. It was then dried in an electric oven at 40 °C overnight. 
3. 30 mg of acid-treated GO was dispersed in 30 ml of water. 
4. CoCl2·6H2O was dispersed in water (3 mg ml−1) and 202 ul of the solution was added into the GO solution. 
5. The mixed solution was sonicated for 1 h and then freeze-dried for 2 days. 
6. The prepared metal-adsorbed GO foam was collected into an alumina crucible and then placed at the centre of a tube furnace. \
7. With the continuous feeding of ammonia (50 sccm) and argon (150 sccm) gas, the furnace was heated up to 500 °C (ramping rate = 5 °C min−1) and held at 500 °C for 1 h, followed by natural cooling under a continuous flow of Ar (150 sccm). 
8. The collected dark greyish catalyst was dispersed in isopropanol (1 mg ml−1) for further use.

File: data/qa-pairs-classified/C-based_d-block/10.1038_s41563-019-0571-5_2.txt
question
Synthesis of single atom Co supported on N-doped graphene reduced at 900 C

answer
The catalyst is prepared by impregnation with metal precursor CoCl2·6H2O and support precursor graphene oxide (GO)

The catalyst is prepared as followed:
1. graphene oxide (GO) was washed with hydrochloric acid solution and acetone to remove the metal impurities (for example, manganese) that are left during the Hummers method of producing GO 
2. It was then dried in an electric oven at 40 °C overnight. 
3. 30 mg of acid-treated GO was dispersed in 30 ml of water. 
4. CoCl2·6H2O was dispersed in water (3 mg ml−1) and 202 ul of the solution was added into the GO solution. 
5. The mixed solution was sonicated for 1 h and then freeze-dried for 2 days. 
6. The prepared metal-adsorbed GO foam was collected into an alumina crucible and then placed at the centre of a tube furnace. \
7. With the continuous feeding of ammonia (50 sccm) and argon (150 sccm) gas, the furnace was heated up to 900 °C (ramping rate = 5 °C min−1) and held at 900 °C for 1 h, followed by natural cooling under a continuous flow of Ar (150 sccm). 
8. The collected dark greyish catalyst was dispersed in isopropanol (1 mg ml−1) for further use.

File: data/qa-pairs-classified/C-based_d-block/10.1038_s41563-019-0571-5_4.txt
question
Synthesis of single atom Co supported on ZIF oxidized

answer
The catalyst is prepared by impregnation with metal precursor CoCl2·6H2O and support ZIF

The catalyst is prepared as followed:
1. ZIF-8 (Basolite Z1200 from Sigma-Aldrich) powder (1 g) was annealed at 900 °C for 3 h under an Ar atmosphere (yield ~0.32 g) in a tube furnace to obtain ZIF-derived carbon. 
2. The ZIF-derived carbon (200 mg) was dispersed in 50 ml water and sonicated for 30 min. 
3. Cobalt acetate (177 mg) and 1,10-phenanthroline (594.6 mg) were dissolved in 15 ml of water. 
4. Then, 1 ml of this solution was added to the ZIF-derived carbon solution and the mixture was sonicated for another 30 min, followed by stirring for 24 h. 
5. After this, the powder was collected by filtration and was dried in a vacuum oven at 80 °C overnight. 
6. The dried powder was annealed at 900 °C for 2 h under an Ar atmosphere to produce Co1–ZIF. 
7. The Co1–ZIF catalyst (200 mg) was dispersed in a 0.5 M H2SO4 solution (300 ml) and heated up to 90 °C. 
8. After 3 h, 30% H2O2 solution (30 ml was added gradually to the above solution and reacted for 12 h. 
9. The resulting powder was filtered and rinsed with deionized water, and dried in a vacuum oven at 80 °C

File: data/qa-pairs-classified/C-based_d-block/10.1038_s41565-018-0197-9_1.txt
question
Preparation of Pd single atoms supported on N-doped Carbon

answer
The catalyst is prepared in a framework of ZIF-8 synthesis

The synthesis procedures are as followed:
1. Dissolve 34 mg KI and 100 mg PVP (Mw ~55,000) in 10 ml formamide and heated the solution at 120 °C. 
2. Then, 59 mg Na2PdCl4 powder was added and the temperature was maintained for 10 min with vigorous stirring. 
3. After the mixture was cooled down to room temperature, 120 ml acetone was added and the dispersion was collected by centrifugation at 15,000 r.p.m. for 5 min. 
4. The obtained Pd nanoparticles were dispersed in 21 ml mixed solvent (volume ratio DMF:methanol is 4:1).
5. 1,069 mg Zn(NO3)2·6H2O was dissolved in 15 ml mixed solvent (volume ratio DMF:methanol is 4:1) under ultrasound for 5 min to form a clear solution in flask A. 
6. Then 0.5 ml as-prepared Pd nanoparticles dispersed in DMF and methanol solution (~1 mgPd ml–1) was added into flask A. 
7. 1,161 mg 2-methylimidazole was dissolved in 10 ml mixed solvent (DMF:methanol, 4:1.) under ultrasound for 5 min to form a clear solution in flask B. 
8. Then, we added the contents of flask B into flask A at room temperature and maintained the temperature for 12 h without stirring. 
9. The obtained product was collected by centrifugation at 15,000 r.p.m. for 5 min and washed with methanol three times and finally dried at 70 °C for 5 h.  
10. We transferred Pd nanoparticles supported on ZIF-8 powder into a ceramic boat and placed it in a tube furnace. 
11. The sample was heated to 900 °C with a heating rate of 5 °C min–1 and kept at 900 °C for 3 h under flowing nitrogen gas and then cooled to room temperature naturally.

File: data/qa-pairs-classified/C-based_d-block/10.1038_s41565-018-0197-9_2.txt
question
Preparation of Pt single atoms supported on N-doped Carbon

answer
The catalyst is prepared in a framework of ZIF-8 synthesis

The synthesis procedures are as followed:
1. Dissolve 77.6 mg K2PtCl6 and 88.8 mg PVP (Mw ~55,000) in 20 ml water, stirred the solution for 10 min, then transferred the solution to a 50 ml Teflon-lined stainless steel autoclave and sealed the container in a stainless steel bomb. 
2. We heated the system at 160 °C under autogenous pressure for 8 h in an oven. 
3. The container was cooled down to room temperature naturally after the reaction. 
4. 120 ml acetone was added and the dispersion was collected by centrifugation at 15,000 r.p.m. for 5 min. 
5. The obtained Pt nanoparticles were dispersed in 31 ml methanol.  
6. 1,069 mg Zn(NO3)2·6H2O was dissolved in 15 ml methanol under ultrasound for 5 min to form a clear solution in flask A. 
7. Then 0.3 ml as-prepared Pt nanoparticles dispersed in methanol solution (~1 mgPt ml–1) was added into flask A. 
8. 1,161 mg 2-methylimidazole was dissolved in 15 ml methanol under ultrasound for 5 min to form a clear solution in flask B. 
9. Then, we added flask B into flask A at room temperature and maintained the temperature for 12 h without stirring. 
10. The obtained product was collected by centrifugation at 15,000 r.p.m. for 5 min and washed with methanol three times and finally dried at 70 °C for 5 h. 
11. We transferred Pt nanoparticles supported on ZIF-8 powder into a ceramic boat and placed it in a tube furnace. 
12. The sample was heated to 1,000 °C with a heating rate of 5 °C min–1 and kept at 1,000 °C for 5 h under flowing nitrogen gas and then cooled to room temperature naturally.

File: data/qa-pairs-classified/C-based_d-block/10.1038_s41565-020-0665-x_1.txt
question
preparation of single atom Rh supported on N-doped carbon

answer
The catalyst is prepared by impregnation with metal precursor Rh(acac)3

The synthesis procedures are as followed:
1. Rh(acac)3 (144 mg) and Zn(NO3)2 (1.19 g) were dissolved in 15 ml methanol (denoted solution A). 
2. 2-Methylimidazole (1.31 g) was dissolved in 30 ml methanol (denoted solution B). 
3. Solutions A and B were each stirred for 5 min. Both solutions were poured into a Teflon-lined stainless-steel autoclave (volume, 50 ml). 
4. After heating at 120 °C for 4 h, the sealed autoclave was cooled to room temperature. 
5. The product (yellowish powder) was collected by centrifugation and washed with DMF and methanol three times each. 
6. 1 g of product was added to a crucible. 
7. The crucible was then placed in a tube-type furnace and heated to 900 °C for 3 h  at a heating rate of 5 °C min−1 under a N2 atmosphere.

File: data/qa-pairs-classified/C-based_d-block/10.1038_s41565-020-0665-x_2.txt
question
preparation of single atom Pd supported on N-doped carbon

answer
The catalyst is prepared by impregnation with metal precursor Pd(acac)2

The synthesis procedures are as followed:
1. Pd(acac)2 (80 mg) and Zn(NO3)2 (1.19 g) were dissolved in 15 ml methanol (denoted solution A). 
2. 2-Methylimidazole (1.31 g) was dissolved in 30 ml methanol (denoted solution B). 
3. Solutions A and B were each stirred for 5 min. Both solutions were poured into a Teflon-lined stainless-steel autoclave (volume, 50 ml). 
4. After heating at 120 °C for 4 h, the sealed autoclave was cooled to room temperature. 
5. The product (yellowish powder) was collected by centrifugation and washed with DMF and methanol three times each. 
6. 1 g of product was added to a crucible. 
7. The crucible was then placed in a tube-type furnace and heated to 900 °C for 3 h  at a heating rate of 5 °C min−1 under a N2 atmosphere.

File: data/qa-pairs-classified/C-based_d-block/10.1038_s41565-020-0665-x_3.txt
question
preparation of single atom Pt supported on N-doped carbon

answer
The catalyst is prepared by impregnation with metal precursor Pt(acac)2

The synthesis procedures are as followed:
1. Pt(acac)2 (60 mg) and Zn(NO3)2 (1.19 g) were dissolved in 15 ml methanol (denoted solution A). 
2. 2-Methylimidazole (1.31 g) was dissolved in 30 ml methanol (denoted solution B). 
3. Solutions A and B were each stirred for 5 min. Both solutions were poured into a Teflon-lined stainless-steel autoclave (volume, 50 ml). 
4. After heating at 120 °C for 4 h, the sealed autoclave was cooled to room temperature. 
5. The product (yellowish powder) was collected by centrifugation and washed with DMF and methanol three times each. 
6. 1 g of product was added to a crucible. 
7. The crucible was then placed in a tube-type furnace and heated to 900 °C for 3 h  at a heating rate of 5 °C min−1 under a N2 atmosphere.

File: data/qa-pairs-classified/C-based_d-block/10.1038_s41565-024-01657-7_1.txt
question
synthesis of single atom Fe supported on β-lactoglobulin fibrils (FibBLG)

answer
The catalyst is prepared by impregnation with metal precursor Fe(NO3)3·9H2O

The synthesis procedures are as followed:
1. 100 mg lyophilized BLG fibril powder was dispersed in a mixture of 8.0 ml ethanol and 1.9 ml PEG200. 
2. The dispersion was then subjected to argon bubbling for 30 min to remove the dissolved oxygen, followed by irradiation under a xenon lamp with an ultraviolet filter (250–380 nm, 27.9 mW cm−2, PLS-SXE300CUV) for 10 min to generate free radicals. 
3. Subsequently, 0.1 ml of 108.21 mg ml−1 Fe(NO3)3·9H2O EDTA solution was added dropwise to the dispersion of BLG fibrils under magnetic stirring for 12 h at 25 °C. 
4. samples were collected by centrifugation at 4 °C, 11,100g for 10 min, washed by ethanol (10.0 ml × 6) and resuspended in 5.0 ml deionized water (pH 2).

File: data/qa-pairs-classified/C-based_d-block/10.1038_s41565-024-01657-7_2.txt
question
synthesis of single atom Fe supported on BLG (β-lactoglobulin)

answer
The catalyst is prepared by impregnation with metal precursor Fe(NO3)3·9H2O

The synthesis procedures are as followed:
1. 100 mg lyophilized BLG powder was dispersed in a mixture of 8.0 ml ethanol and 1.9 ml PEG200. 
2. The dispersion was then subjected to argon bubbling for 30 min to remove the dissolved oxygen, followed by irradiation under a xenon lamp with an ultraviolet filter (250–380 nm, 27.9 mW cm−2, PLS-SXE300CUV) for 10 min to generate free radicals. 
3. Subsequently, 0.1 ml of 108.21 mg ml−1 Fe(NO3)3·9H2O EDTA solution was added dropwise to the dispersion of BLG under magnetic stirring for 12 h at 25 °C. 
4. samples were collected by centrifugation at 4 °C, 11,100g for 10 min, washed by ethanol (10.0 ml × 6) and resuspended in 5.0 ml deionized water (pH 2).

File: data/qa-pairs-classified/C-based_d-block/10.1038_s41586-023-06060-1_1.txt
question
synthesis of single atom Co supported on N, S-doped carbon

answer
The catalyst is prepared by impregnation with metal precursor CoCl2 and template SiO2 nanoparticles

The synthesis procedures are as followed:
1. First, 1.0 g of o-phenylenediamine, 0.44 g of CoCl2 and 2.0 g of SiO2 nanoparticles (10–20 nm, Aldrich) templates were mixed together by using 20 ml 1.0 M HCl solution. 
2. Then, the mixed solution was sonicated for 0.5 h and stirred for another 0.5 h. 
3. Subsequently, 12 ml of 1.0 M HCl solution, which contains 3.0 g of ammonium peroxydisulfate, that is, (NH4)2S2O8, was added dropwise into the above mixed solution with vigorous stirring. 
4. After polymerization in an ice bath for nearly one day, the mixture was dried using a rotary evaporator. 
5. Then, the dried powder was annealed under Ar atmosphere at 800 °C for 2 h. 
6. Finally, the product was treated by alkaline (2.0 M NaOH) and acid (2.0 M H2SO4) leaching successively to remove SiO2 nanoparticles templates and unstable Co-based species, respectively

File: data/qa-pairs-classified/C-based_d-block/10.1038_s41586-023-06060-1_2.txt
question
synthesis of single atom Ni supported on N, S-doped carbon

answer
The catalyst is prepared by impregnation with metal precursor NiCl2·6H2O and template SiO2 nanoparticles

The synthesis procedures are as followed:
1. First, 1.0 g of o-phenylenediamine, 0.405 g NiCl2·6H2O and 1.0 g SiO2 nanoparticles (10–20 nm, Aldrich) templates were mixed together by using 20 ml 1.0 M HCl solution. 
2. Then, the mixed solution was sonicated for 0.5 h and stirred for another 0.5 h. 
3. Subsequently, 12 ml of 1.0 M HCl solution, which contains 3.0 g of ammonium peroxydisulfate, that is, (NH4)2S2O8, was added dropwise into the above mixed solution with vigorous stirring. 
4. After polymerization in an ice bath for nearly one day, the mixture was dried using a rotary evaporator. 
5. Then, the dried powder was annealed under Ar atmosphere at 800 °C for 2 h. 
6. Finally, the product was treated by alkaline (2.0 M NaOH) and acid (2.0 M H2SO4) leaching successively to remove SiO2 nanoparticles templates and unstable Ni-based species, respectively
