Repository: aobozhang2025/data-driven-LLM-SAC

All data are saved in the "data" folder

To simiplify the code validation process, we write each method in Python in a separate .py file. Please use Python IDE such as PyCharm to run the script step by step by clicking on the green arrow close to "if __name__ == "__main__"

1. cleaned and classified data are saved in qa-pairs-classified

2. run convert_folder_of_qa_txt_to_single_json.py to generate .json files in json folder

3. run split_qa_pairs_in_json_randomly_for_testing.py to split testing set by stratified sampling, you can change the ratio of splitting by how much to be used in training. Some of the groups contain too little samples so those groups are excluded from extracting testing group. The samples for testing are saved in testing_json folder. The samples for training are saved in training_json folder. Please also copy those samples such as background knowledge "metals.json" into the training_json folder.  

4. run convert_test_json_to_txt.py to convert test json to txt of questions and txt of answers, those txt files are saved in testing_txt

5. those question txt can be saved in a single txt file and those answer txt can be saved in another txt file. 

6. the configure files in Python are in the folder xtuner_configure_files. Please set the hyperparameters for training by xtuner. Please copy those all those questions in "evaluation_inputs" variable. It would automatically generate answers to those questions during and right after training. 

7. xtuner will generate logs files as shown in log folder. For each fine-tuned LLM, it contains a json file called "scalars", which are the variables such as loss and learning rate with respect to steps. There is another filles called "eval_outputs_iter_xxx", which is the evaluation of those testing questions after training. 

8. for Deepseek-R1, please use the Deepseek_generate_answer.py to generate the answers for testing questions for comparison. In the script, please setup your api keys on modelscope.cn and the parameters the same as those fine-tuned LLMs. The generated answers are saved in a txt file in logs\Commercial-Deepseek-R1-0528\ folder

9. run evaluate_fine_tuned_model_NLP_scores.py to calculate the metrics in NLP for each testing case. The scores are saved in a csv file for each fined-tuned model in NLP_metrics folder

10. run evaluate_Deepseek_generated_NLP_scores.py to calculate the metrics in NLP for Deepseek generated answers

11. in the SAC_metrics folder, there is a test.xslx file as the mode file to calculate the SAC metrics of each generated answers manually

12. Save those excel files in different folders named by weight combinations for each LLM

13. run calculate_SAC_metric.py to get the average scores of those SAC metrics

File: data/qa-pairs-classified/C-based_p-block/10.1021_jacs.0c03415_6.txt
question
Preparation of single atom Pb doped by S and N supported on carbon, denoted by Pb SAC/N-S-C  

answer
The synthesis in of this catalyst involves the preparation of CdS nanorods, CdS/PbS nanorods and CdS/PbS nanorods coated by 3-AF in sequence, single atom Pb is loaded by impregnation with CdS/PbS as precursor. 

The procedures to synthesize CdS in nanorods are as followed:
1. 4.50 g sodium diethyldithiocarbamate trihydrate and 2.28 g cadmium chloride were added to 20 mL deionized water and stirred for 10 min. 
2. The white products (denoted as cadmium  diethyldithiocarbamate (Cd(S2CNEt2)2)) were obtained via centrifugation at 11000 rpm for 1 min  and dried at 60°C under vacuum. 
3. Then 2.25 g Cd(S2CNEt2)2) and 70 mL of ethylenediamine were added to a 100 mL Teflon-lined stainless steel autoclave. 
4. After Cd(S2CNEt2)2) completely dissolved, the autoclave was maintained at 180oC for 24 h and cooled down to room temperature.  
5. A yellowish precipitate was washed with deionized water and ethanol three times and collected by centrifugation. 
6. After dried at 60°C in a vacuum for 12 h, the CdS nanorods were obtained. 

After the synthesis of CdS nanorods, the procedures to synthesize CdS combined with PbS in nanorods (denoted by CdS/PbS) are as followed:
1. 100 mg CdS nanorods were dipped in N2H4/HCl solution (pH ≈ 7). 
2. Then, 2 mg CuCl in 5mL N2H4/HCl solution was added at room temperature and stirred for a  certain of time (0~30 s). 
3. Immediate color changed from bright yellow to deep yellow and dark brown was observed after dipping. 
4. The product was washed with deionized water and ethanol two times and collected by centrifugation. 
5. After dried at 60°C in a vacuum for 12 h, the  CdS/Cu2S nanorods were obtained.  
6. Then 100 mg the obtained CdS/Cu2S and 1.868 g tri-n- butylphosphine (TBP) were dispersed in 25 mL toluene. 
7. After stirring for 5 min, 3 mg Pb(OA)2 in 25 mL methanol was injected and kept stirring at room temperature for 2 h. 
8. The product CdS/PbS was obtained by repeated sonication and centrifugation with water and dried at 60°C in a vacuum for 6 h.  

After the synthesis of CdS/PbS, the procedures to synthesize CdS combined with PbS coated by 3-AF (denoted by CdS/PbS@3-AF) are as followed:
1. 150 mg 3-aminophenol (3-AP), formaldehyde solution (100μL, 37 wt %), and CdS/PbS (100  mg) were dispersed in 50 mL ethanol/water solution (v/v 1:1) with ethanediamine (100 μL, 5  mg/mL) as catalyst. 
2. After that, the solution was stirred at room temperature for 24 h. 
3. Finally, the obtained CdS/PbS@3-AF was collected and purified with distilled water by centrifugation and  dried at 60°C in a vacuum for 6 h.  

After the CdS/PbS@3-AF are prepared, the procedures to synthesize the catalyst are as followed:
1. The CdS/PbS@3-AF powder was transferred into a ceramic boat and placed in a tube furnace. 
2. The sample was annealed at 900 °C for 3 h under N2 atmosphere with a heating rate of 5°C min-1. 
3. After cooling down to room temperature, Pb SAC/S-N can be obtained.

File: data/qa-pairs-classified/C-based_p-block/10.1021_jacs.1c00151_1.txt
question
Synthesis of single atom In doped by N supported on carbon 

answer
the catalyst is synthesized by impregnation with precursor In-MOF

The In-MOF precursor is prepared as followed:
1. H3BTC (750 mg) and In(NO3)3·5H2O (150 mg) were added in a solution of DMF (48  mL) and MeOH (12 mL) at room temperature. 
2. The transparent mixture was transfered into the reactor after the powder was dissolved. 
3. Then the reactor was sealed and heated to 120 oC for 24 h. 
4. The as-obtained precipitates were centrifuged and washed with methanol for several times and dried in vacuum at 60 oC overnight.  

the synthesis procedures are as followed:
1. The 100 mg In-MOF precursor and 300 mg dicyandiamide in two porcelain boats were placed at two separate positions in a big porcelain boat covered by a lid. 
2. Then the porcelain boat was transferred to the tube furnace and heated to 1000 °C (heating rate 2 °C min-1) for 3 h in a stream of Ar (10 sccm)

File: data/qa-pairs-classified/C-based_p-block/10.1021_jacs.3c03033_2.txt
question
synthesis of single atom Sn supported on N-doped carbon, denoted by SnNC 

answer
The catalyst is synthesized by impregnation with metal precursor SnCl2·2H2O

The synthesis procedures are as followed:
1. 2 mL aniline (Sigma-Aldrich) was first dissolved in 500 mL 0.5 M HCl solution. 
2. Thereafter, 5 g ammonium peroxydisulfate (APS, (NH4)2S2O8, Sigma-Aldrich) was added to the solution for in situ polymerization of aniline while the mixture was kept at room temperature. 
3. The polymer suspension was kept at low temperature as long as no color change was observed. 
4. 0.4 g of the  pretreated carbon (Ketjen EC 600JC) was mixed with de-ionized water for 30 min, 
5. then it was added with PANI and stirred for 48 h to achieve a uniform suspension. 
6. Carbon supported PANI  was refluxed for 5 hours at 80-90°C and then dried at 80 °C overnight by using an oil bath. 
7. Then Tin(II) chloride dehydrate (2.5 g SnCl2·2H2O, Sigma-Aldrich) was added to the dried carbonsupported PANI powder, and ball milling was performed for half an hour. pouring the powder inside a ZrO2 vial along with 10 ZrO2 beads of 5 mm diameter, at a rotation of 875 rpm. 
8. The milled powder was then pyrolyzed at 900 °C for 1 h in N2. 
9. The quartz tube was purged with N2 for 2 h before ramping the temperature at 5 °C/min up to 900 °C. 
10. The oven temperature was held at 900°C for 1 h under N2 flow, then let to cool down overnight under N2 flow. 
11. The powder was then twice  acid leached for 7-8 h at 80-90°C in 4.0 M HCl solution
12. the powder was pyrolyzed again after each acid washing, with the same pyrolysis protocol as described above, except that the pyrolysis duration was increased to 3 h.

File: data/qa-pairs-classified/C-based_p-block/10.1021_jacs.3c12722_1.txt
question
synthesis of single atom Sn doped by Li supported on C

answer
The catalyst is synthesized with precursor Sn-Li amalgam.

The precursor is prepared as followed:
1. dissolving 5 mg Sn metal  (99.9% Alfa-Aesar) into 2.0 g molten Li (99.9% Sigma-Aldrich) inside the glovebox. 
2. A horn  sonicator was used to homogenize the Sn in the molten Li from bulk wires to single atoms and to prevent Sn from precipitation at 200 °C for 3 hours. 
3. The molten mixture was then quickly quenched to room temperature over a clean 316-stainless steel plate to form Sn-Li amalgamate while Sn remained atomically dispersed in the solid. 

After the precursor is prepared, the catalyst is synthesized with the following procedures:
1. The prepared Sn-Li amalgam solution was taken from the glovebox and cut into small pieces. 
2. The lithium in the Sn/Li was slowly converted to LiOH under humidified air at  ambient temperature. 
3. The Sn single atoms embedded LiOH powder were uniformly mixed with 2.50 g carbon black (Vulcan XC-72) by grinding the mixture with agate mortar and pestle. 
4. The resulting mixture was then filtered with copious amounts of de-ionized water to leach off LiOH.  
5. Finally, the remaining solid was separated and dried in vacuum at 60 °C for 24 hours, forming the  catalyst with designed Sn loading.

File: data/qa-pairs-classified/C-based_p-block/10.1021_jacs.4c04951_1.txt
question
Confined synthesis of single atom Bi supported on NC@GF, denoted by Bi SAs/NC@GF 

answer
The catalyst is synthesized by impregnation with metal precursor BiCl3 and support N-doped carbon grown on graphite felt (NC@GF)

The support is prepared as followed:
1. Zn(NO3)2·6H2O (12 mmol) was dissolved in 75 ml methanol, 
2. then 2-methylimidazole (85 mmol) in 75 ml methanol was subsequently poured into the above solution. 
3. The mixture was stirred vigorously for 1 minute at room temperature. 
4. After that, four pieces of graphite felt (GF) with a thickness of 2 mm (3×4 cm2) were put into the mixture solution and aged for 12 h.
5. Subsequently, the GF was withdrawn and washed with methanol thoroughly, then dried in an oven at  60 °C for 3 h, the obtained sample is defined as ZIF-8@GF. 
6. The NC@GF was  synthesized through pyrolysis of ZIF-8@GF in an N2 atmosphere at 1100 °C for 1 h  with a heating rate of 5 °C min−1. 

After the support is prepared, the catalyst is synthesized as followed:
1. BiCl3 (500 mg) was dropped in 100 ml isopropanol. 
2. Then, four pieces of NC@GF were suspended in the above solution under stirring for 6 h to make the Bi3+ adsorbed. 
3. Subsequently, the obtained Bi3+/NC@GF was withdrawn and  washed with ethanol thoroughly, and dried in an oven at 60 °C for 3 h. 
4. After that, the Bi  SAs/NC@GF were synthesized through annealing of the Bi3+/NC@GF in an N2  atmosphere at 800 °C for 1 h with a heating rate of 5 °C min−1.

File: data/qa-pairs-classified/C-based_p-block/10.1021_jacs.4c04951_2.txt
question
Synthesis of single atom Bi supported on NC, denoted by Bi SAs/NC  

answer
1. the powdery N-doped carbon (200 mg) obtained from ZIF-8 was dispersed in isopropanol (100 ml) under stirring. 
2. After forming a homogeneous solution, BiCl3 (500 mg) was added into the above solution. 
3. The mixed solution was under vigorous stirring for 6 h. 
4. Subsequently, the obtained Bi3+/NC was withdrawn and washed with ethanol thoroughly, and dried in an oven at 60 °C for 3 h. 
5. After that, the Bi SAs/NC were synthesized through annealing of the Bi3+/NC in an N2  atmosphere at 800 °C for 1 h with a heating rate of 5 °C min−1.

File: data/qa-pairs-classified/C-based_p-block/10.1021_jacs.4c11326_1.txt
question
Synthesis of single atom Al doped by N supported on carbon

answer
The catalyst is prepared by impregnation with metal precursor Al(phen)3 complex and support N-doped carbon (NC)

The support N-doped carbon (NC) is prepared as followed:
1. 3.06 g 2-methylimidazole (MeIM) was dissolved in 70 ml methanol, which was subsequently added into140 ml methanol containing 2.77 g  Zn(NO3)2·6H2O and stirred for 20 min. 
2. The mixture was then transferred to a reactor and  heated at 120°C for 4 hours to form the ZIF-8. 
3. The as-obtained precipitates were  centrifuged and washed with methanol three times and dried under a vacuum condition at 60 °C overnight.
4. Finally, the powder was placed in a tube furnace and heated to 950 °C  with a heating rate of 5 °C min-1 and held at that temperature for 5 h under the Ar atmosphere to yield NC.  

The metal precursor is prepared as followed:
1. 0.5 mmol of Al(NO3)3·9H2O was dissolved in 15 ml of de-ionized (DI) water and 1.5  mmol of 1,10-phenanthroline was dissolved in 15 mL of ethanol, respectively. 
2. Then, two solutions were mixed under stirring to form a light pink Al(phen)3 solution. 

After the preparation of N-doped carbon (NC), the catalyst is synthesized as followed:
1. 100 mg NC was added into 50 mL ethanol and dispersed by ultrasound to obtain a black suspension solution. 
2. Then, a 4.5 mL of Al(phen)3 complex solution was added into the above black suspension and stirred for 3 h at room temperature. 
3. After that, the  suspension was centrifuged and the precipitate was dried at 60°C overnight. 
4. Finally, the asobtained black powder was heated at 950 °C for 1 h with a heating rate of 5 °C min-1 in an  Ar atmosphere.

File: data/qa-pairs-classified/C-based_p-block/10.1021_jacs.4c11471_1.txt
question
Synthesis of single atom Al supported on carbon nitride nanotubes (CNNT)

answer
The catalyst is synthesized by impregnation and freeze-drying with metal precursor Al(NO3)3 and support carbon nitride nanotubes (CNNT)

The support carbon nitride nanotubes (CNNT) is prepared as followed:
1. 12 mmol (1.5 g) of melamine was first dissolved in 80 mL of deionized water at 80 °C, and stirred for 1 h with a speed of 400 rpm. 
2. Then, the transparent solution was transferred to a 100 mL stainless steel reactor and heated at 180 °C for 24 h. 
3. After the solution was cooled down, the white precipitate was collected and washed with deionized water three times. 
4. Then, the precipitate was freeze-dried for 12 h. 
5. Finally, the white sediment was heated in a tube furnace under argon to 500 °C at 5 °C min-1 ramp for 1.5 h.  

After the preparation of support carbon nitride nanotubes (CNNT), the catalyst is synthesized as followed:
1. 100 mg CNNT was first dispersed in 5 mL of Al(NO3)3 (4.2 mg) aqueous solution under ultrasonication for 10 min, followed by its frozen in liquid nitrogen. 
2. After being freeze-dried, the product was heated in a tube furnace under argon to 300 °C at 5 °C min-1 ramp for 1.5 h.

File: data/qa-pairs-classified/C-based_p-block/10.1021_jacs.4c16655_3.txt
question
Synthesis of single atom Se doped by N supported by Carbon

answer
The catalyst is synthesized by impregnation and freeze-drying with metal precursors Se powders

The synthesis process are as followed:
1. FSe powders (10 mg), glucose (0.8 g), DICY (0.2 g) were co-dissolved into 5 mL H2O. 
2. After the freeze-drying, the pyrolysis of obtained powders at 900 °C under N2 flow with a heating rate of 5 °C min-1

File: data/qa-pairs-classified/C-based_p-block/10.1021_jacs.5c07459_1.txt
question
Synthesis of single atom Sb supported on N-doped carbon

answer
The catalyst is synthesized by impregnation with metal precursor Sb(CH3COO)3 and support ZIF-8

The ZIF-8 is prepared as followed:
1. 2-methylimidazole (1314 mg) was dissolved in 15 mL methanol in flask A.  
2. Zn(NO3)2·6H2O (1190 mg) was dissolved in 30 mL methanol under ultrasound for 15 min to form a clear solution in flask B. 
3. Then, flask B was subsequently added into flask A with ultrasound for 30 min and vigorous stirring for 12 h at room temperature. 
4. The obtained product was separated by centrifugation and washed subsequently with methanol for thrice and finally dried at 60 °C under vacuum for overnight. 

After the preparation of ZIF-8, the catalyst is synthesized as followed:
1. ZIF-8 (200 mg) was dispersed in 20 mL of hexane by sonication for 1 h at  room temperature. 
2. 100 μL of Sb(CH3COO)3 (25 mg mL-1, dissolved in methanol) was added dropwise to the above solution under ultrasound for 10 min. 
3. The vial containing the  slurry was stirred at room temperature for 4 h. 
4. The impregnated ZIF-8 sample was centrifuged and dried in vacuum at 60 °C overnight. 
5. The powder of the impregnated ZIF8 sample was placed in a tube furnace and then heated to 950 °C for 3 h at the heating rate  of 5 °C min-1 under flowing Ar gas and then naturally cooled to room temperature.

File: data/qa-pairs-classified/C-based_p-block/10.1021_jacs.5c07459_2.txt
question
Synthesis of single atom Sb doped by N and Cl supported on N-doped carbon

answer
The catalyst is synthesized by impregnation with metal precursor Sb(CH3COO)3 and support ZIF-8

The ZIF-8 is prepared as followed:
1. 2-methylimidazole (1314 mg) was dissolved in 15 mL methanol in flask A.  
2. Zn(NO3)2·6H2O (1190 mg) was dissolved in 30 mL methanol under ultrasound for 15 min to form a clear solution in flask B. 
3. Then, flask B was subsequently added into flask A with ultrasound for 30 min and vigorous stirring for 12 h at room temperature. 
4. The obtained product was separated by centrifugation and washed subsequently with methanol for thrice and finally dried at 60 °C under vacuum for overnight. 

After the preparation of ZIF-8, the catalyst is synthesized as followed:
1. ZIF-8 (200 mg) was dispersed in 20 mL of hexane by sonication for 1 h at  room temperature. 
2. 100 μL of Sb(CH3COO)3 (25 mg mL-1) was added dropwise to the above solution under ultrasound for 10 min. 
3. The vial containing the slurry was stirred at room  temperature for 4 h. 
4. The impregnated ZIF-8 sample was centrifuged and dried in vacuum  at 60 °C overnight. 
5. The powder of the impregnated @ZIF-8 sample was mixed with 400  mg NaCl through grinding method. 
6. Afterwards, the powder was placed in a tube furnace  and then heated to 950 °C for 3 h at the heating rate of 5 °C min-1 under flowing Ar gas and  then naturally cooled to room temperature. 
7. The as-prepared products were washed with  deionized water to remove recrystallized NaCl, centrifuged and dried in vacuum at 60 °C  overnight.

File: data/qa-pairs-classified/C-based_p-block/10.1038_s41557-020-0473-9_6.txt
question
Preparation of single atom Ga supported on N-doped carbon

answer
The catatyst is synthesized by impregnation with Ga acetylacetonates and support carbon

The synthesis procedures are as followed:
1. A solution of  Zn(NO3)2·6H2O (1.069 g, 3.6 mmol) and Ga acetylacetonates (0.22–0.36 mmol) were dissolved in 15 ml methanol at 30–55 °C
2. the resulting solution was subsequently added to10 ml of methanol containing 2-methylimidazole (1.161 g, 14.2 mmol). 
3. After vigorously stirring for 5 min, the mixed solutions were kept at room temperature without stirring for 20 h. 
4. The solid products were collected by centrifugation and washed four times with methanol and dried in vacuum overnight. 
5. The powders of the metal acetylacetonates @ZIF-8 were placed in a tube furnace and heated to 800/900 °C for 3 h at a heating rate of 5 °C min–1 under argon gas (200 ml min–1). 
6. After calcination, the samples were cooled to room temperature

File: data/qa-pairs-classified/C-based_p-block/10.1038_s41560-023-01389-3_1.txt
question
Preparation of single-Sn atom supported on carbon matrix

answer
The catalyst is prepared by impregnation with support 3D carbon

The support 3D carbon is prepared as followed:
1. HY zeolite was first heated to 600 °C under a dry N2 flow in a fused quartz reactor. 
2. Then, a mixture of ethylene gas and N2 (volume ratio = 50:50) was passed through a water bubbler and fed into the zeolite bed at 600 °C for 30 min. 
3. The gas flow was switched to dry N2 when carbon deposition was completed. 
4. Afterwards, the temperature was increased to 950 °C and maintained there for 2 h. 
5. The resulting product was washed in a 0.5 M HF/0.2 M HCl solution to release carbon from the template. 
6. Finally, the as-prepared 3D carbon was dried in a vacuum oven for 24 h at 60 °C for further utilization.  

After 3D carbon is prepared, the catalyst is synthesized as followed:
1. 2 mmol SnBr2 and 2 mmol thiourea were added into a mixed solution containing 20 ml of oleic acid and 2.5 ml of oleyamine under magnetic stirring at 80 °C for 8 h (SnS2 precursor solution). 
2. Meanwhile, 20 mg 3D carbon was dispersed into10 ml of isopropanol under magnetic stirring at room temperature, followed by addition into the SnS2 precursor solution under magnetic stirring at room temperature for 2 h. 
3. Then, the obtained solution was transferred to a 100 ml Teflon-lined stainless steel autoclave to perform solvothermal reaction at 200 °C for 20 h. 
4. After cooling down to room temperature, the solid product was washed with ethanol and deionized water, collected by centrifugation and dried in a vacuum oven for 24 h at 40 °C for further utilization
5. The product was successively leached at 80 °C in 2 M HCl for 24 h to remove SnS2 nanosheets and unstable species (Sn1-O3G).

File: data/qa-pairs-classified/C-based_p-block/10.1038_s44160-023-00272-z_1.txt
question
Synthesis of Ga-N5 atomic site on macroporous inverse-opal-type carbon nitride

answer
The catalyst is prepared impregnation with metal precursor gallium nitrate and template silica

The catalyst is prepared as followed:
1. First, 800 mg of dicyandiamide was mixed with 500 μl of gallium nitrate aqueous solution of 1.6 g l–1and ground evenly until the solution was nearly dry. 
2. Then, the mixture was freeze-dried for 12 h. 
3. Afterwards, the product (∼0.8 g) was mixed with silica templates (1.33 g), and calcined in argon at 520 °C with a ramp rate of 5 °C min−1 for 2 h.
4. The product was further heated to 550 °C with a ramp rate of 5 °C min −1 and kept at 550 °C for another 2 h. 
5. The as-obtained product was etched in NH4HF2 aqueous solution for 72 h to remove the silica template completely, before being washed with deionized water three times and dried under ambient conditions.
