Repository: aobozhang2025/data-driven-LLM-SAC

All data are saved in the "data" folder

To simiplify the code validation process, we write each method in Python in a separate .py file. Please use Python IDE such as PyCharm to run the script step by step by clicking on the green arrow close to "if __name__ == "__main__"

1. cleaned and classified data are saved in qa-pairs-classified

2. run convert_folder_of_qa_txt_to_single_json.py to generate .json files in json folder

3. run split_qa_pairs_in_json_randomly_for_testing.py to split testing set by stratified sampling, you can change the ratio of splitting by how much to be used in training. Some of the groups contain too little samples so those groups are excluded from extracting testing group. The samples for testing are saved in testing_json folder. The samples for training are saved in training_json folder. Please also copy those samples such as background knowledge "metals.json" into the training_json folder.  

4. run convert_test_json_to_txt.py to convert test json to txt of questions and txt of answers, those txt files are saved in testing_txt

5. those question txt can be saved in a single txt file and those answer txt can be saved in another txt file. 

6. the configure files in Python are in the folder xtuner_configure_files. Please set the hyperparameters for training by xtuner. Please copy those all those questions in "evaluation_inputs" variable. It would automatically generate answers to those questions during and right after training. 

7. xtuner will generate logs files as shown in log folder. For each fine-tuned LLM, it contains a json file called "scalars", which are the variables such as loss and learning rate with respect to steps. There is another filles called "eval_outputs_iter_xxx", which is the evaluation of those testing questions after training. 

8. for Deepseek-R1, please use the Deepseek_generate_answer.py to generate the answers for testing questions for comparison. In the script, please setup your api keys on modelscope.cn and the parameters the same as those fine-tuned LLMs. The generated answers are saved in a txt file in logs\Commercial-Deepseek-R1-0528\ folder

9. run evaluate_fine_tuned_model_NLP_scores.py to calculate the metrics in NLP for each testing case. The scores are saved in a csv file for each fined-tuned model in NLP_metrics folder

10. run evaluate_Deepseek_generated_NLP_scores.py to calculate the metrics in NLP for Deepseek generated answers

11. in the SAC_metrics folder, there is a test.xslx file as the mode file to calculate the SAC metrics of each generated answers manually

12. Save those excel files in different folders named by weight combinations for each LLM

13. run calculate_SAC_metric.py to get the average scores of those SAC metrics

File: data/qa-pairs-classified/metal-oxide_d-block/10.1021_jacs.1c00578_1.txt
question
synthesis of single atom Rh supported on self-pillared silicalite-1 zeolite (SP-S-1)

answer
the catalyst is synthesized by impregnation with metal precursor RhCl3·3H2O and support SP-S-1

the support self-pillared silicalite-1 zeolite (SP-S-1) is prepared as followed:
1. 12.4 g of TBPOH solution was mixed with 3.3 g of DI water. 
2. After stirring for 10 min, 12.48 g of TEOS was added. 
3. The mixture was then stirred continuously for 6 h. 
4. The obtained clear solution was transferred into a 100 mL Teflon-lined stainless steel autoclave and crystallized at 115 °C for 2 days under static conditions. 
5. The solid product was then collected by the centrifugation and washed with water several times, and then dried at 80 °C in the oven. 
6. The sample was finally calcinated in the air at 550 oC for 6 h to remove the organic template.  

after the preparation of self-pillared silicalite-1 zeolite (SP-S-1), the catalyst is synthesized as followed:
1. 435 mg calcinated SP-S-1 was impregnated with 0.1 mL of aqueous RhCl3·3H2O solution with certain concentrations. 
2. Then the sample was dried in the oven and then reduced in flowing hydrogen of 20 mL/min with linear heating to 400 °C for  2 h and then holding for 2 h.

File: data/qa-pairs-classified/metal-oxide_d-block/10.1021_jacs.1c00578_2.txt
question
synthesis of single atom Ru supported on self-pillared silicalite-1 zeolite (SP-S-1)

answer
the catalyst is synthesized by impregnation with metal precursor RuCl3 and support SP-S-1

the support self-pillared silicalite-1 zeolite (SP-S-1) is prepared as followed:
1. 12.4 g of TBPOH solution was mixed with 3.3 g of DI water. 
2. After stirring for 10 min, 12.48 g of TEOS was added. 
3. The mixture was then stirred continuously for 6 h. 
4. The obtained clear solution was transferred into a 100 mL Teflon-lined stainless steel autoclave and crystallized at 115 °C for 2 days under static conditions. 
5. The solid product was then collected by the centrifugation and washed with water several times, and then dried at 80 °C in the oven. 
6. The sample was finally calcinated in the air at 550 oC for 6 h to remove the organic template.  

after the preparation of self-pillared silicalite-1 zeolite (SP-S-1), the catalyst is synthesized as followed:
1. 435 mg calcinated SP-S-1 was impregnated with 0.1 mL of aqueous RuCl3 solution with certain concentrations. 
2. Then the sample was dried in the oven and then reduced in flowing hydrogen of 20 mL/min with linear heating to 400 °C for  2 h and then holding for 2 h.

File: data/qa-pairs-classified/metal-oxide_d-block/10.1021_jacs.1c00578_3.txt
question
synthesis of single atom Rh supported on self-pillared ZSM-5 zeolites ((SP-ZSM-5)

answer
the catalyst is synthesized by impregnation with metal precursor RhCl3·3H2O and support self-pillared ZSM-5 zeolites ((SP-ZSM-5)

the support self-pillared ZSM-5 zeolites ((SP-ZSM-5) is prepared as followed:
1. Firstly, 12.4 g of TBPOH solution and 61 mg aluminum isopropoxide were added into 3.0 g of deionized water. 
2. After the following stirring for 10 min,  0.3 mL of 1 M NaOH solution was added into the solution. 
3.12.48 g of TEOS was then added and stirred continuously for 6 h. 
4. The resulted solution was transferred into a 100 mL Teflonlined stainless-steel autoclave and crystallized in the oven at 115 °C for 2 days under static conditions. 
5. The as-synthesized solid product was centrifuged, washed with DI water, and then dried at 80 °C in the oven, followed by calcination in air at 550 oC for 6 h to remove the organic template. The zeolite was obtained
6. 1 g of calcined zeolite was added into 50 mL H2O and stirred at 70 oC for 2 h. 
7. The solid was centrifuged, washed once with deionized water, and then mixed with 50 mL 1 M  NH4NO3 aqueous solution with continuous stirring at 80 oC for 5 h. 
8. The solid precipitate after centrifugation was dried at 80 °C in the oven. 
9. The process was repeated two times, and the resulted solid product was calcined in air at 550 °C for 4 h.  

after the preparation of self-pillared silicalite-1 zeolite (SP-S-1), the catalyst is synthesized as followed:
1. 435 mg calcinated SP-S-1 was impregnated with 0.1 mL of aqueous RhCl3·3H2O solution with certain concentrations. 
2. Then the sample was dried in the oven and then reduced in flowing hydrogen of 20 mL/min with linear heating to 400 °C for  2 h and then holding for 2 h.

File: data/qa-pairs-classified/metal-oxide_d-block/10.1021_jacs.1c00578_4.txt
question
synthesis of single atom Ru supported on self-pillared ZSM-5 zeolites ((SP-ZSM-5)

answer
the catalyst is synthesized by impregnation with metal precursor RuCl3 and support self-pillared ZSM-5 zeolites ((SP-ZSM-5)

the support self-pillared ZSM-5 zeolites ((SP-ZSM-5) is prepared as followed:
1. Firstly, 12.4 g of TBPOH solution and 61 mg aluminum isopropoxide were added into 3.0 g of deionized water. 
2. After the following stirring for 10 min,  0.3 mL of 1 M NaOH solution was added into the solution. 
3.12.48 g of TEOS was then added and stirred continuously for 6 h. 
4. The resulted solution was transferred into a 100 mL Teflonlined stainless-steel autoclave and crystallized in the oven at 115 °C for 2 days under static conditions. 
5. The as-synthesized solid product was centrifuged, washed with DI water, and then dried at 80 °C in the oven, followed by calcination in air at 550 oC for 6 h to remove the organic template. The zeolite was obtained
6. 1 g of calcined zeolite was added into 50 mL H2O and stirred at 70 oC for 2 h. 
7. The solid was centrifuged, washed once with deionized water, and then mixed with 50 mL 1 M  NH4NO3 aqueous solution with continuous stirring at 80 oC for 5 h. 
8. The solid precipitate after centrifugation was dried at 80 °C in the oven. 
9. The process was repeated two times, and the resulted solid product was calcined in air at 550 °C for 4 h.   

after the preparation of self-pillared silicalite-1 zeolite (SP-S-1), the catalyst is synthesized as followed:
1. 435 mg calcinated SP-S-1 was impregnated with 0.1 mL of aqueous RuCl3 solution with certain concentrations. 
2. Then the sample was dried in the oven and then reduced in flowing hydrogen of 20 mL/min with linear heating to 400 °C for  2 h and then holding for 2 h.

File: data/qa-pairs-classified/metal-oxide_d-block/10.1021_jacs.1c00578_5.txt
question
Synthesis of S-1 zeolite-encaged single atom Rh, denoted by Rh1@S-1 

answer
the catalyst is synthesized by impregnation with precursor [Rh(NH2CH2CH2NH2)3]Cl3 and support S-1

The support conventional nanosized silicalite-1 (Nano S-1) is prepared as followed:
1. Firstly, 13 g of TPAOH solution was mixed with 15.5 g of DI water under continuous stirring. 
2. After stirring for 10 min, 8.32 g  of TEOS was added. 
3. The mixture was then stirred continuously for 6 h. 
4. The obtained clear solution with the ratio composition of SiO2: TPAOH: H2O = 1: 0.4: 35 was finally transferred into a 100 mL Teflon-lined stainless steel autoclave and crystallized at 170 °C for 3 days under static conditions. 
5. The solid product was then collected by the centrifugation and washed with  water several times, and then dried at 80 °C in the oven, followed by calcination at 550 °C for  6 h to remove the organic template. 

the synthesis procedures are as followed:
1.13 g of TPAOH solution was mixed with 15 g of DI water
2. then 1 mL of [Rh(NH2CH2CH2NH2)3]Cl3 solutions (0.09 M) was added into the mixture. 
3. After stirring for 10 min, 8.32 g of TEOS was added. 
4. The mixture was then stirred continuously for 6 h. 
5. The obtained clear solution was transferred into a 100 mL Teflon-lined  stainless steel autoclave and crystallized at 170 °C for 3 days under static conditions. 
6. The solid  product was then collected by the centrifugation and washed with water several times, and then  dried at 80 °C in the oven. 
7. Finally, the as-synthesized sample was directly reduced in pure H2  flow (60 mL/min) with linear heating to 500 °C for 2 h and then holding for 2 h.

File: data/qa-pairs-classified/metal-oxide_d-block/10.1021_jacs.1c01525_1.txt
question
synthesis of single atom Ir supported on Co-O

answer
the catalyst is synthesized by impregnation with metal precursor sodium hexachloroiridate(III) hydrate (Na3IrCl6·xH2O)

the synthesis procedures are as followed:
1. 580 mg of cobalt(II) nitrate hexahydrate (Co(NO3)2· 6H2O) was dissolved in 20 mL of deionized (DI) water containing 30 mg of hexadecyltrimethylammonium bromide (CTAB). 
2. Then, this solution was injected into 140 mL of aqueous solution with 9.08 g of 2-methylimidazole and stirred at room temperature for 60 min. 3. The purple precipitate was collected by centrifugation and washed with ethanol five times. the ZIF-67 nanocrystals was obtained
4. 100 mg of ZIF-67 nanocrystals was dispersed in 50 mL of DI water
5. then 9.5  mg (2 mmol L−1) of sodium hexachloroiridate(III) hydrate (Na3IrCl6·xH2O) were dissolved in 10 mL of DI water and added into the ZIF-67 solution slowly under stirring conditions. 
6. The reaction was quenched by centrifuging the suspension after 3 h
7. the precipitate was collected and washed twice with DI water and three times with ethanol. 
8. The Ir0.06Co2.94O4 nanocrystals were obtained  after drying the precipitate at 60 °C overnight in a vacuum oven and pyrolyzed at 300 °C in air for 4 h.

File: data/qa-pairs-classified/metal-oxide_d-block/10.1021_jacs.1c02276_1.txt
question
synthesis of single atom Rh supported on Fe3O4

answer
the catalyst is synthesized by impregnation with precursor RhCl3 

the synthesis procedures are as followed:
1. 9.995 g Fe3O4 was first dispersed to100 mL deionized water by rigorous stirring. 
2. Then, 1 mL aqueous solution of RhCl3 (5 mg Rh/mL) was added to the suspension and mixed for 12 hours at room temperature. 
3. An excess amount of urea (urea/[Rh] = 60 mol/mol) was further added into the suspension. 
4. The Rh3+ on the support was deposited with the help of urea hydrolysis at 363 K for 6 hours. 
5. The resulting precipitate was separated, washed (with deionized water), and dried (353 K, 12 hours). 
6. The as-prepared precipitate was calcined at 723 K for 5 hours with a ramping rate of 2 K/min.

File: data/qa-pairs-classified/metal-oxide_d-block/10.1021_jacs.1c03895_1.txt
question
Synthesis of single atom Pt supported on CeO2. 

answer
The catalyst is synthesized by impregnation with metal precursor H2PtCl6 and support porous CeO2

The support porous CeO2 is prepared as followed:
1. 4 mmol Ce(NO3)3·6H2O (1.736 g) and 0.48 mol NaOH (19.2 g) were dissolved in 80 ml distilled water and stirred for 30 min at room temperature. 
2. Then the solution was transferred to 100 ml Teflon-lined stainless-steel autoclave. 
3. After reacting at 100 oC for 12 h, the products were collected by centrifugation and washed with distilled water for several times. 
4. Upon drying in a vacuum for 12 h at 60 oC, the products were calcined at 400 oC in air for 1 h. porous CeO2 was obtained

After the preparation of porous CeO2, the catalyst is synthesized as followed:
5. 500 mg of the synthesized porous CeO2 was first dispersed in 175 mL of distilled water, and 1 mmol ascorbic acid (AA) was added to the solution. 
6. After being stirred at room temperature for 3 h, the products were collected by centrifugation, washed with distilled water several times, dried under vacuum, and denoted as CeO2-AA. 
7. 140 mg CeO2-AA particles were then redispersed in 55 mL of distilled water, and 0.01 mmol metal precursor (H2PtCl6) was added. 
8. After the mixture was stirred for 3 h at room temperature, the products were collected by centrifugation and washed with water several times. 5. After being dried under vacuum, the products were calcinated at 300 °C in the air for 5 h to remove the excess AA

File: data/qa-pairs-classified/metal-oxide_d-block/10.1021_jacs.1c03895_2.txt
question
Synthesis of single atom Pd supported on CeO2. 

answer
The catalyst is synthesized by impregnation with metal precursor PdCl2 and support porous CeO2

The support porous CeO2 is prepared as followed:
1. 4 mmol Ce(NO3)3·6H2O (1.736 g) and 0.48 mol NaOH (19.2 g) were dissolved in 80 ml distilled water and stirred for 30 min at room temperature. 
2. Then the solution was transferred to 100 ml Teflon-lined stainless-steel autoclave. 
3. After reacting at 100 oC for 12 h, the products were collected by centrifugation and washed with distilled water for several times. 
4. Upon drying in a vacuum for 12 h at 60 oC, the products were calcined at 400 oC in air for 1 h. porous CeO2 was obtained

After the preparation of porous CeO2, the catalyst is synthesized as followed:
5. 500 mg of the synthesized porous CeO2 was first dispersed in 175 mL of distilled water, and 1 mmol ascorbic acid (AA) was added to the solution. 
6. After being stirred at room temperature for 3 h, the products were collected by centrifugation, washed with distilled water several times, dried under vacuum, and denoted as CeO2-AA. 
7. 140 mg CeO2-AA particles were then redispersed in 55 mL of distilled water, and 0.01 mmol metal precursor (PdCl2) was added. 
8. After the mixture was stirred for 3 h at room temperature, the products were collected by centrifugation and washed with water several times. 5. After being dried under vacuum, the products were calcinated at 300 °C in the air for 5 h to remove the excess AA

File: data/qa-pairs-classified/metal-oxide_d-block/10.1021_jacs.1c03895_3.txt
question
Synthesis of single atom Rh supported on CeO2. 

answer
The catalyst is synthesized by impregnation with metal precursor RhCl3 and support porous CeO2

The support porous CeO2 is prepared as followed:
1. 4 mmol Ce(NO3)3·6H2O (1.736 g) and 0.48 mol NaOH (19.2 g) were dissolved in 80 ml distilled water and stirred for 30 min at room temperature. 
2. Then the solution was transferred to 100 ml Teflon-lined stainless-steel autoclave. 
3. After reacting at 100 oC for 12 h, the products were collected by centrifugation and washed with distilled water for several times. 
4. Upon drying in a vacuum for 12 h at 60 oC, the products were calcined at 400 oC in air for 1 h. porous CeO2 was obtained

After the preparation of porous CeO2, the catalyst is synthesized as followed:
5. 500 mg of the synthesized porous CeO2 was first dispersed in 175 mL of distilled water, and 1 mmol ascorbic acid (AA) was added to the solution. 
6. After being stirred at room temperature for 3 h, the products were collected by centrifugation, washed with distilled water several times, dried under vacuum, and denoted as CeO2-AA. 
7. 140 mg CeO2-AA particles were then redispersed in 55 mL of distilled water, and 0.01 mmol metal precursor (RhCl3) was added. 
8. After the mixture was stirred for 3 h at room temperature, the products were collected by centrifugation and washed with water several times. 5. After being dried under vacuum, the products were calcinated at 300 °C in the air for 5 h to remove the excess AA

File: data/qa-pairs-classified/metal-oxide_d-block/10.1021_jacs.1c03895_4.txt
question
Synthesis of single atom Pt supported on CeO2. 

answer
The catalyst is synthesized by impregnation with metal precursor RuCl3 and support porous CeO2

The support porous CeO2 is prepared as followed:
1. 4 mmol Ce(NO3)3·6H2O (1.736 g) and 0.48 mol NaOH (19.2 g) were dissolved in 80 ml distilled water and stirred for 30 min at room temperature. 
2. Then the solution was transferred to 100 ml Teflon-lined stainless-steel autoclave. 
3. After reacting at 100 oC for 12 h, the products were collected by centrifugation and washed with distilled water for several times. 
4. Upon drying in a vacuum for 12 h at 60 oC, the products were calcined at 400 oC in air for 1 h. porous CeO2 was obtained

After the preparation of porous CeO2, the catalyst is synthesized as followed:
5. 500 mg of the synthesized porous CeO2 was first dispersed in 175 mL of distilled water, and 1 mmol ascorbic acid (AA) was added to the solution. 
6. After being stirred at room temperature for 3 h, the products were collected by centrifugation, washed with distilled water several times, dried under vacuum, and denoted as CeO2-AA. 
7. 140 mg CeO2-AA particles were then redispersed in 55 mL of distilled water, and 0.01 mmol metal precursor (RuCl3) was added. 
8. After the mixture was stirred for 3 h at room temperature, the products were collected by centrifugation and washed with water several times. 5. After being dried under vacuum, the products were calcinated at 300 °C in the air for 5 h to remove the excess AA

(M = Ru, Rh, Pt, Pd)

File: data/qa-pairs-classified/metal-oxide_d-block/10.1021_jacs.1c06381_1.txt
question
synthesis of single atom Pt supported on Al2O3

answer
The catalyst is synthesized by impregnation with metal precursor H2PtCl6·6H2O

The synthesis procedures are as followed:
1. 0.7455 g of H2PtCl6·6H2O was dispersed onto 100 g of Al2O3 support by solution mixing, and the mixture was kept overnight.  
2. The resulted powder was sequentially dried at 60 and 120 °C for 6 h, respectively, and then calcined at 520 °C for another 2 h. 
3. The aluminum oxide was in a nanoparticle morphology specially fabricated as the catalyst support with a specific surface area of 190−200 m2/g, a pore volume of 0.53−0.57 mL/g, and a bulk density of 0.54−0.58 g/ cm3.

File: data/qa-pairs-classified/metal-oxide_d-block/10.1021_jacs.1c06432_1.txt
question
Preparation of single atom Rh supported on TiO2

answer
The catalyst is synthesized by impregnation with metal precursor Rhodium(III) nitrate hydrate, Rh(NO3)3·2H2O (99.9%, Sigma-Aldrich) and support TiO2 nanopowder with primary particle size at 21 nm  or so (Titania, ≥99.95%, Aeroxide P25, Sigma-Aldrich)

The synthesis procedures are as followed:
1. 500 mg of TiO2 was mixed with 50 mL of deionized water through a vigorous stirring to form a white suspension. 
2. A 3.0 mL Rh(NO3)3· 2H2O aqueous solution (2.84 × 10−3 mol/L) was introduced to the TiO2 suspension through a precise injection with a syringe pump while the solution was vigorously stirred. The nominal loading is 0.20 wt %. 
3. The new suspension was continuously stirred for 2 h more to allow sufficient spontaneous adsorption of metal ions. 
4. The pH value of the mixture was carefully adjusted to 9.5 by gradually introducing an ammonium hydroxide solution, followed by vigorous stirring for another 6 h in order to reach a steady equilibrium in solution. 
5. Then, the prepared solution was centrifuged and then dried at 60 °C overnight with a following calcination in muffle furnace at 650 °C in air for 4 h.

File: data/qa-pairs-classified/metal-oxide_d-block/10.1021_jacs.1c07391_1.txt
question
Fabrication of Ni coordinated by 4 N and 1 O supported by BiVO4

answer
The catalyst is synthesized by impregnation with metal precursor NiCl2·6H2O (0.2 mmol)

The synthesis procedures are as followed:
1. NiCl2·6H2O (0.2 mmol), Zn(OAc)2 (20 mmol), and melamine (20 mmol) were mixed into the solution of methanol (150 mL) and ethanol (20 mL). 2. After refluxing and drying, the supramolecular precursor was calcinated at 450−650 °C and then increased to 800−1100 °C under a flowing argon atmosphere. 
3. Under the acid washing and ultrasonication treatment, single-atomic Ni-N4 moiety was obtained. In comparison, single-atomic Fe-N4 and Co-N4 moieties were also fabricated through  the above process by use of FeCl3·6H2O and CoCl2·6H2O replacing  NiCl2·6H2O. As-prepared single-atomic Ni-N4, Fe-N4, and Co-N4 moieties were suspended in ethanol. 
4. As-synthesized 5, 15, 25, and 35 mL of Ni-N4 solution were spin-coated onto the surface of porous BiVO4 electrodes, resulting in the formation of Ni-N4/BiVO4 photoanodes by a versatile coupling strategy under the precise regulation of the content of Ni-N4 moiety. 
5. Then, Ni-N4-O moiety on BiVO4 photoanode (noted as Ni-N4-O/BiVO4) was produced by thermal treatment at 100−400 °C for a certain time under air atmosphere.

File: data/qa-pairs-classified/metal-oxide_d-block/10.1021_jacs.1c11740_1.txt
question
Synthesis of single atom Pd doped by O supported on Fe2O3, denoted by Pd1-O/Fe2O3

answer
The catalyst is synthesized by impregnation with metal precursor Na2PdCl6 and support Fe2O3

The synthesis procedures are as followed:
1. α-Fe2O3 without specific facet expose was synthesized by co-precipitation of an aqueous solution of ferric nitrate (Fe(NO3)3 9H2O, 1 M) and  sodium carbonate (Na2CO3, 1 M) at 50 oC, with the pH value of the resulting solution controlled at  ~8. 
2. The recovered solid was filtrated and dried and finally calcined at 500 oC for 5 h. 
3.160 mg of Fe2O3 was suspended in a mixed solvent of 30 mL H2O and 10 mL methanol at room temperature. 
4. After Na2PdCl6 (0.02 M)  was added, the solution was degassed with Ar gas for 30 min and then irradiated for 3 h by Xe  lamp. 
5. Then the catalysts were centrifuged off, washed with water, and freeze-dried.

File: data/qa-pairs-classified/metal-oxide_d-block/10.1021_jacs.2c08992_1.txt
question
preparation of single atom Ru on support (CeO2-sheets or CeO2-Polyhedrons or CeO2-Rods or CeO2-Octahedrons)

answer
The support CeO2-Sheets is prepared by the followed procedure:
 calcining Ammonium Cerium (IV) Nitrate at 650 oC for 2 h under air atmosphere

The support CeO2-Polyhedrons is prepared by the following procedures:
1. 5.0 g of Ce(NO3)3·6H2O was dissolved in 100 mL of deionized water
2. the solution was adjusted to pH 11.0 by the addition of NH4OH (3.4 M) under magnetic stirring at room temperature. 
3. The resulting gel mixture was washed with pure water, dried in an oven at 100 °C for 12 h, and calcined at 500 °C in air for 4 h.  

The support CeO2-Rods is prepared by the following procedures:
1. 0.868 g of Ce(NO3)3·6H2O was dissolved in 5 mL of deionized water. 
2. After that, 15 g of NaOH was dissolved in 35 mL of deionized water and added dropwise to the above aqueous cerium nitrate solution. 
3. After stirring for 30 min at room temperature, the suspension was transferred to a 100 mL stainless steel autoclave and kept at 100 oC for 24 h. 
4. The product was then centrifugated and washed with ethanol and water for three times each and then dried at 60 oC in an oven. 
5. The final CeO2-Rods powder was ground before use.  

The support CeO2-Octahedrons is prepared by the following procedures:
1. 0.87 g of Ce(NO3)3∙6H2O and 0.0076 g of Na3PO4 were dissolved in 80 mL of distilled water. 
2. After being stirred at room temperature for 0.5 h, the mixed solution was transferred into a Telflon-lined stainless steel autoclave and heated at 170 oC for 10 h. 
3. Then the precipitates were washed with distilled water and ethanol, then dried at 60 oC for 12 h and calcined at 350 oC for 3 h in air. 

The catalyst is synthesized by impregnation with metal precursor RuCl3·3H2O

The catalyst synthesis procedures are as followed:
1. 0.0013 g RuCl3·3H2O and 0.5 g of support were dispersed in 20 mL of deionized water and magnetically stirred for 24 h. 
2. Then the water was evaporated at 60 oC under vacuum. 
3. The resulting solid was respectively reduced at 300 oC, 400 oC and 500 oC for 2 h under a flowing 5% H2/Ar atmosphere.

File: data/qa-pairs-classified/metal-oxide_d-block/10.1021_jacs.2c08992_2.txt
question
preparation of single atom Pd on support (CeO2-sheets or CeO2-Polyhedrons or CeO2-Rods or CeO2-Octahedrons)

answer
The support CeO2-Sheets is prepared by the followed procedure:
 calcining Ammonium Cerium (IV) Nitrate at 650 oC for 2 h under air atmosphere

The support CeO2-Polyhedrons is prepared by the following procedures:
1. 5.0 g of Ce(NO3)3·6H2O was dissolved in 100 mL of deionized water
2. the solution was adjusted to pH 11.0 by the addition of NH4OH (3.4 M) under magnetic stirring at room temperature. 
3. The resulting gel mixture was washed with pure water, dried in an oven at 100 °C for 12 h, and calcined at 500 °C in air for 4 h.  

The support CeO2-Rods is prepared by the following procedures:
1. 0.868 g of Ce(NO3)3·6H2O was dissolved in 5 mL of deionized water. 
2. After that, 15 g of NaOH was dissolved in 35 mL of deionized water and added dropwise to the above aqueous cerium nitrate solution. 
3. After stirring for 30 min at room temperature, the suspension was transferred to a 100 mL stainless steel autoclave and kept at 100 oC for 24 h. 
4. The product was then centrifugated and washed with ethanol and water for three times each and then dried at 60 oC in an oven. 
5. The final CeO2-Rods powder was ground before use.  

The support CeO2-Octahedrons is prepared by the following procedures:
1. 0.87 g of Ce(NO3)3∙6H2O and 0.0076 g of Na3PO4 were dissolved in 80 mL of distilled water. 
2. After being stirred at room temperature for 0.5 h, the mixed solution was transferred into a Telflon-lined stainless steel autoclave and heated at 170 oC for 10 h. 
3. Then the precipitates were washed with distilled water and ethanol, then dried at 60 oC for 12 h and calcined at 350 oC for 3 h in air. 

The catalyst is synthesized by impregnation with metal precursor PdCl2

The catalyst synthesis procedures are as followed:
1. 0.0013 g PdCl2 and 0.5 g of CeO2-S were dispersed in 20 mL of deionized water and magnetically stirred for 24 h. 
2. Then the water was evaporated at 60 oC under vacuum. 
3. The resulting solid was respectively reduced at 200 oC for 2 h under a flowing 5% H2/Ar atmosphere.

File: data/qa-pairs-classified/metal-oxide_d-block/10.1021_jacs.2c08992_3.txt
question
preparation of single atom Pt on support (CeO2-sheets or CeO2-Polyhedrons or CeO2-Rods or CeO2-Octahedrons)

answer
The support CeO2-Sheets is prepared by the followed procedure:
 calcining Ammonium Cerium (IV) Nitrate at 650 oC for 2 h under air atmosphere

The support CeO2-Polyhedrons is prepared by the following procedures:
1. 5.0 g of Ce(NO3)3·6H2O was dissolved in 100 mL of deionized water
2. the solution was adjusted to pH 11.0 by the addition of NH4OH (3.4 M) under magnetic stirring at room temperature. 
3. The resulting gel mixture was washed with pure water, dried in an oven at 100 °C for 12 h, and calcined at 500 °C in air for 4 h.  

The support CeO2-Rods is prepared by the following procedures:
1. 0.868 g of Ce(NO3)3·6H2O was dissolved in 5 mL of deionized water. 
2. After that, 15 g of NaOH was dissolved in 35 mL of deionized water and added dropwise to the above aqueous cerium nitrate solution. 
3. After stirring for 30 min at room temperature, the suspension was transferred to a 100 mL stainless steel autoclave and kept at 100 oC for 24 h. 
4. The product was then centrifugated and washed with ethanol and water for three times each and then dried at 60 oC in an oven. 
5. The final CeO2-Rods powder was ground before use.  

The support CeO2-Octahedrons is prepared by the following procedures:
1. 0.87 g of Ce(NO3)3∙6H2O and 0.0076 g of Na3PO4 were dissolved in 80 mL of distilled water. 
2. After being stirred at room temperature for 0.5 h, the mixed solution was transferred into a Telflon-lined stainless steel autoclave and heated at 170 oC for 10 h. 
3. Then the precipitates were washed with distilled water and ethanol, then dried at 60 oC for 12 h and calcined at 350 oC for 3 h in air. 

The catalyst is synthesized by impregnation with metal precursor H2PtCl6·6H2O

The catalyst synthesis procedures are as followed:
1. 0.0013 g H2PtCl6·6H2O and 0.5 g of CeO2-S were dispersed in 20 mL of deionized water and magnetically stirred for 24 h. 
2. Then the water was evaporated at 60 oC under vacuum. 
3. The resulting solid was respectively reduced at 300 oC for 2 h under a flowing 5% H2/Ar atmosphere.

File: data/qa-pairs-classified/metal-oxide_d-block/10.1021_jacs.2c08992_4.txt
question
preparation of single atom Ni on support (CeO2-sheets or CeO2-Polyhedrons or CeO2-Rods or CeO2-Octahedrons)

answer
The support CeO2-Sheets is prepared by the followed procedure:
calcining Ammonium Cerium (IV) Nitrate at 650 oC for 2 h under air atmosphere

The support CeO2-Polyhedrons is prepared by the following procedures:
1. 5.0 g of Ce(NO3)3·6H2O was dissolved in 100 mL of deionized water
2. the solution was adjusted to pH 11.0 by the addition of NH4OH (3.4 M) under magnetic stirring at room temperature. 
3. The resulting gel mixture was washed with pure water, dried in an oven at 100 °C for 12 h, and calcined at 500 °C in air for 4 h.  

The support CeO2-Rods is prepared by the following procedures:
1. 0.868 g of Ce(NO3)3·6H2O was dissolved in 5 mL of deionized water. 
2. After that, 15 g of NaOH was dissolved in 35 mL of deionized water and added dropwise to the above aqueous cerium nitrate solution. 
3. After stirring for 30 min at room temperature, the suspension was transferred to a 100 mL stainless steel autoclave and kept at 100 oC for 24 h. 
4. The product was then centrifugated and washed with ethanol and water for three times each and then dried at 60 oC in an oven. 
5. The final CeO2-Rods powder was ground before use.  

The support CeO2-Octahedrons is prepared by the following procedures:
1. 0.87 g of Ce(NO3)3∙6H2O and 0.0076 g of Na3PO4 were dissolved in 80 mL of distilled water. 
2. After being stirred at room temperature for 0.5 h, the mixed solution was transferred into a Telflon-lined stainless steel autoclave and heated at 170 oC for 10 h. 
3. Then the precipitates were washed with distilled water and ethanol, then dried at 60 oC for 12 h and calcined at 350 oC for 3 h in air. 

The catalyst is synthesized by impregnation with metal precursor NiCl2·6H2O

The catalyst synthesis procedures are as followed:
1. 0.0013 g NiCl2·6H2O and 0.5 g of CeO2-S were dispersed in 20 mL of deionized water and magnetically stirred for 24 h. 
2. Then the water was evaporated at 60 oC under vacuum. 
3. The resulting solid was respectively reduced at 450 oC for 2 h under a flowing 5% H2/Ar atmosphere.

File: data/qa-pairs-classified/metal-oxide_d-block/10.1021_jacs.2c09873_1.txt
question
synthesis of single atom Ru supported on CeO2

answer
The catalyst is synthesized by impregnation with metal precursor Ruthenium nitrosyl nitrate and support CeO2 nanoparticles

The synthesis procedures are as followed:
1. Ceria nanoparticles were prepared from it by heating in a regular muffle furnace under static conditions at 600 oC for 5 hours. 
2. To prepare the loadings of Ru on ceria of 0.05, 0.1, 0.25, 0.5, 1, 1.5, and 2 wt%, the desired amount of Ru precursor solution was dissolved in the minimum amount of water (total volume approximately equivalent to the pore of volume ceria) and added with a micropipette to the desired amount of ceria while continuously stirring with the spatula to ensure uniformity. 
3. The obtained wetted powder was dried under N2 flow at 80 oC, and then calcined at 800 oC for 1 hour in a regular muffle furnace with a ramp rate of 5 oC/min. 
4. The as-prepared Ru/Ceria powders were pressed, crushed and sieved to 60-80 mesh, and subsequently used as catalysts.

File: data/qa-pairs-classified/metal-oxide_d-block/10.1021_jacs.2c10435_2.txt
question
synthesis of single atom Pt supported on CeO2, denoted by Pt/CeO2

answer
The catalyst is synthesized by impregnation with metal precursor tetraammineplatinum nitrate

The synthesis procedures are as followed:
1. First, 300 mg of commercial CeO2 was depressed into 10 mL of deionized water under vigorous stirring. 
2. Afterwards, appropriate amount of tetraammineplatinum nitrate aqueous solution (20 mg/mL) was added to the suspension for the impregnation of CeO2. 
3. The impregnated catalysts were dried overnight at 80 °C in air.  
4. Finally, the dried precursor was calcined in a muffle furnace at 800 °C for 6 hours with  a heating rate of 5 °C min-1.

File: data/qa-pairs-classified/metal-oxide_d-block/10.1021_jacs.2c10435_3.txt
question
synthesis of single atom Fe supported on CeO2, denoted by Fe/CeO2

answer
The catalyst is synthesized by impregnation with metal precursor iron nitrate

The synthesis procedures are as followed:
1. First, 300 mg of commercial CeO2 was depressed into 10 mL of deionized water under vigorous stirring. 
2. Afterwards, appropriate amount of iron nitrate ethanol solution (10 mg/mL) was added to the suspension for the impregnation of CeO2. 
3. The impregnated catalysts were dried overnight at 80 °C in air.  
4. Finally, the dried precursor was calcined in a muffle furnace at 800 °C for 6 hours with  a heating rate of 5 °C min-1.

File: data/qa-pairs-classified/metal-oxide_d-block/10.1021_jacs.2c11380_1.txt
question
Synthesis of single atom Ir supported on α-MnO2, denoted by Ir1/α-MnO2

answer
The catalyst is synthesized by impregnation with metal precursor H2IrCl6·6H2O and support α-MnO2

The support α-MnO2 is prepared as followed:
1. an aqueous solution (225 mL) of KMnO4 (13.3 g) was added to an aqueous solution (67.5 mL) of MnSO4·H2O (19.8 g) and glacial acetic acid (5 mL). 
2. The resulting mixture was hydrothermal at 100 oC for 24 h. 
3. The product was filtered, washed several times with distilled deionized water, dried at 100 °C overnight, and finally calcinated in air at 500 °C for 6 h.

After the preparation of α-MnO2, the catalyst synthesis procedures are as followed:
1. Ir1/α-MnO2, 0.027g of H2IrCl66H2O was dissolved in 20 mL deionized water to form a solution, to which ammonia solution (25 wt.%) was slowly added under stirring until the solution became clear
2. and then the mixture was added to another suspension (100 mL) containing the α-MnO2 (2.000 g) with H2O2 solution (30 wt.%) under stirring at 0 oC for 0.5 h. 
3. The final suspension was filtered, washed with distilled water, and then dried at 120 oC for 24 h, followed by annealing at 500 oC in air for 6 h.

File: data/qa-pairs-classified/metal-oxide_d-block/10.1021_jacs.2c13351_1.txt
question
synthesis of single atom Fe supported on ZSM-5 without TPA

answer
The catalyst is synthesized by seeded growth template-free method. 

ZSM-5 seeds are first prepared:
1. In the first step, 15 g of colloidal silica (Ludox HS40) was dissolved in 7 mL of a NaOH solution (1 M) under stirring at 100 °C for 1 h. 
2. A separate solution was prepared by dissolving 0.45 g of sodium aluminate in 7 mL of a NaOH solution (1 M). 
3. The two solutions were mixed to obtain a synthetic aluminosilicate gel with a molar composition of 4Na2O:1Al2O3:36SiO2:460H2O. 
4. The gel was stirred vigorously at 100 °C for 2 h and transferred to a stainless-steel autoclave for crystallization at 180 °C for 48 h. 
5. The obtained crystals were collected by filtration, washed with deionized water, and dried at 100 °C to produce the ZSM-5 seeds.  

After ZSM-5 seed are prepared, the catalyst is synthesized with the following procedures:
1. 15 g of colloidal silica (Ludox HS40) was dissolved in 7 mL of a NaOH solution (1 M) under stirring at 100 °C for 1 h. 
2. A separate solution was prepared by dissolving 0.45 g of sodium aluminate in 7 mL of a NaOH solution (1 M). 
3. The two solutions were mixed to obtain a synthetic aluminosilicate gel with a molar composition of 4Na2O:1Al2O3:36SiO2:460H2O. 
4.1.5 mL of an aqueous solution containing 0.165 g of iron oxalate (Fe loading: 0.40 wt% in the  final product) and 0.06 g of ZSM-5 seeds were added sequentially to the gel. 
5. After stirring for 30 min, the mixture was transferred to an autoclave for crystallization at 180 °C for 48 h. 
6. The obtained crystals were collected by filtration, washed with deionized water, and dried at 80 °C. 
7. ion exchange with ammonium nitrate followed by calcination in air at 550 °C for 6 h.

File: data/qa-pairs-classified/metal-oxide_d-block/10.1021_jacs.2c13351_2.txt
question
synthesis of single atom Fe supported on ZSM-5 with TPA

answer
The synthesis procedures of the catalyst is as followed:
1. 0.027g of iron oxalate was added to a solution containing 9.69 g of an aqueous tetrapropylammonium hydroxide solution (20 wt%), 5.6 g  of tetraethyl orthosilicate, 1.0 g of urea, 0.33 g of Al(NO3)3·9H2O, and 0.05 g of isopropyl alcohol. 
2. The resulting solution was transferred to an autoclave for crystallization at 180 °C for 48 h. 
3. The obtained crystals were collected by filtration, washed three times with deionized water, and dried at 80 °C 
4. ion exchange with ammonium nitrate, followed by calcination in air at 550 °C for 6 h.

File: data/qa-pairs-classified/metal-oxide_d-block/10.1021_jacs.3c02121_4.txt
question
Synthesis of single atom Ru supported on Fe2O3, denoted by Ru1/Fe2O3  

answer
The catalyst is synthesized by the following procedures:
1. 3.78 g Fe(NO3)3ꞏ9H2O and 1.8 g RuCl3ꞏxH2O were dissolved in 100 mL ultra-pure water. 
2. 1.15~1.2 g NaOH was dissolved in 100 mL ultra-pure water, and was used as a precipitant. 
3. Then the Fe(NO3)3 and RuCl3 solution was added dropwise to the NaOH solution with vigorous stirring at 80 °C and maintaining the pH value of the solution mixture at 7.0~8.0. 
4. After stirring for 3 h, the solution was aged for 1 h without stirring at 80 °C. 
5. The aged suspension was then filtered and washed with 1 L ultra-pure of 80 °C.
6. The collected powder was dried at 80 °C overnight. 
7. Finally, the dried powder was calcined at 400 °C in a muffle furnace for 4 h.

File: data/qa-pairs-classified/metal-oxide_d-block/10.1021_jacs.3c02121_5.txt
question
Synthesis of single atom Ru supported on ZSM-5, denoted by Ru1/ZSM-5  

answer
The catalyst is synthesized by impregnation with metal precursor RuCl3 and support ZSM-5

The synthesis procedures are as followed:
1. TEOS, TPAOH, H2O, and NaAlO2 were mixed with a molar ratio of 1:0.3:35:0.02. 
2. The mixture was stirred at room temperature for 12 h, then transferred to a Teflon-lined  autoclave, and kept for 3 days at 180 °C. 
3. After centrifugation and washing, the products were dried overnight at 60 °C and calcined at 550 °C for 6 h. 
4. The H-form samples were prepared by ion exchange with 0.1 M NH4NO3 at 80 °C for 4 h and calcined at 550 °C  for 6 h. 
5. The ion exchange and calcination procedures were repeated twice. ZSM-5 was obtained
6. The ZSM-5 was calcined at 550 °C for 4 h before impregnation. 
7. 73 μL RuCl3 aqueous solution (4.1 mg mL-1, calculated as Ru) and 900 μL of ultra-pure water was mixed dropwise into 0.3 g of ZSM-5 support and stirred by vibration to make it evenly mixed.  
8. The resulting paste mixture was transferred to a 40 °C oven for 6 h, then heated to 100 °C and dried for 4 h. 
9. The dried solid was thoroughly ground, and then calcined in a tubular furnace at 400 °C for 4 h in an Air atmosphere.

File: data/qa-pairs-classified/metal-oxide_d-block/10.1021_jacs.3c02364_3.txt
question
Synthesis of single atom Pt supported on TiO2 nanoparticles

answer
The catalyst is synthesized by irradiation with metal precursor chloroplatinic acid.

The synthesis procedures are as followed:
1. The chloroplatinic acid was firstly solved in ethanol with 0.05 M. 
2. The solution was dropped onto TiO2 nanoparticles (purchased from Aladdin, China) with a loading amount of ~0.1 ml/mg, followed by ultrasonication for 1 h and dried in vacuum oven at room temperature.  
3. To synthesize Pt species, the precursors-loaded substrates were dispersed in hexane at 0.5 mg/ml under stirring. 
4. The solution was irradiated with a fiber laser for 8 h under stirring, ensuring all the substrates to interact with laser beam. 
5. Finally, the mixture was centrifuged and rinsed several times in ethanol to remove the unreacted salt precursors, and the sample was dried in a vacuum oven.

File: data/qa-pairs-classified/metal-oxide_d-block/10.1021_jacs.3c02909_1.txt
question
Preparation of single atom Pd suppoted on CeO2, denoted by Pd1/CeO2

answer
The catalyst is synthesized by impregnation with metal precursor chloropalladium acid and support CeO2

The synthesis procedures are as followed:
1. An appropriate amount of chloropalladium acid is dropwise added to CeO2 while kept being ground in a mortar and pestle. 
2. The powders are then dried at 80 °C for 12 h. 
3. Afterwards, the sample is directly thermally aged at 800 °C for 12 h in a flowing air.

File: data/qa-pairs-classified/metal-oxide_d-block/10.1021_jacs.3c03257_1.txt
question
Synthesis of the single atom Pt supported on B-TiO2, denoted by Pt1/B-TiO2

answer
The catalyst is synthesized by impregnation with metal precursor tetraammineplatinum(II) chloride (50 mg, TAPC, PtCl2·4(NH3)· H2O)

The support is prepared as followed:
1. equal masses of commercial TiO2 (anatase, Sigma−Aldrich) and NaBH4 were ground to form a homogeneous mixture, and this was heated in N2 flow at 260 °C for 2 h. 
2. The as-prepared powder was then washed with ethanol and ultrapure water several times. 
3. The obtained samples were then dried at 60 °C for 12 h, and the reduced TiO2 samples are denoted "B-TiO2." 

The synthesis procedures are as followed:
1. ultrapure water (25 mL) was mixed with ammonium hydroxide (75 mL) to dissolve the TiO2 support (1 g, anatase, Sigma−Aldrich) to yield a suspension. The pH of the suspension was maintained at 12. 
2. Next, tetraammineplatinum(II) chloride (50 mg, TAPC, PtCl2·4(NH3)· H2O) (Sigma−Aldrich) was dissolved in ultrapure water (25 mL) to prepare a TAPC solution, and this solution (1.284 mL) was added to ammonium hydroxide (25 mL) to create a TAPC precursor solution with a pH value of 12. 
3. Subsequently, the TAPC precursor solution (25 mL) was injected into the TiO2 support suspension (100 mL) at a rate of 2 mL/h with constant stirring to achieve a final total volume of 125 mL. 
4. Subsequently, the final suspension was heated to 70 °C until the liquid had evaporated completely. 
5. Finally, the Pt/TiO2 sample was calcined in He gas at 200 °C for 4 h, followed by H2 reduction at 200 °C for 4 h.
