Repository: aobozhang2025/data-driven-LLM-SAC

All data are saved in the "data" folder

To simiplify the code validation process, we write each method in Python in a separate .py file. Please use Python IDE such as PyCharm to run the script step by step by clicking on the green arrow close to "if __name__ == "__main__"

1. cleaned and classified data are saved in qa-pairs-classified

2. run convert_folder_of_qa_txt_to_single_json.py to generate .json files in json folder

3. run split_qa_pairs_in_json_randomly_for_testing.py to split testing set by stratified sampling, you can change the ratio of splitting by how much to be used in training.

File: data/qa-pairs-classified/metal-oxide_d-block/10.1021_jacs.3c03257_2.txt
question
Synthesis of the single atom Pt supported on TiO2, denoted by Pt1/TiO2

answer
The catalyst is synthesized by impregnation with metal precursor H2PtCl6 and support anatase TiO2

The synthesis procedures are as followed:
1. H2PtCl6 was chosen as the platinum precursor, and TiO2 (1 g, anatase, Sigma−Aldrich) was added to H2PtCl6 solution (1 mL, 7.69  mol mL−1), followed by impregnation for 12 h. 
2. The slurry was washed several times with ultrapure water and then dried at 60 °C for 6 h. 
3. The as-prepared powder was calcined at 200 °C in a muffle furnace for 4 h.

File: data/qa-pairs-classified/metal-oxide_d-block/10.1021_jacs.3c04028_1.txt
question
Synthesis of single atom Mo supported on Al/MgO, denoted by Mo1Al/MgO 

answer
The catalyst is synthesized by impregnation with metal precursor Na2MoO4

The synthesis procedures are as followed:
1. Mg(NO3)2·6H2O (32 mmol) and Al(NO3)3·9H2O (10.6 mmol) were dissolved in 40 ml deionized water forming solution A. 
2. NaOH (68.3 mmol) and Na2MoO4 (0.1 mmol) were dissolved in 40 ml deionized water forming solution B. 
3. Then, the as-prepared solution A and B were dropwise and simultaneously added to 80 ml deionized water under magnetic stirring  (~600 rpm), during which the pH of the mixed solution was kept at 8.5 by using a pH indicator.  
4. After titration, the resulted liquid was stirred for another 12 h. 
5. After washing by centrifugation  (10000 rpm) with ethanol and water alternately for 4 times, the product (MgAl-(MoO42-)-LDHs)  was dried at 60 °C for 6 h in the oven and grinded to white powder.  
6. Then, the as-prepared MgAl-(MoO42-)-LDHs were thermally reduced in H2/N2 (5% of H2) atmosphere at 300 °C for 3 h in a tube furnace, and the Mo1Al/MgO powder was obtained.

File: data/qa-pairs-classified/metal-oxide_d-block/10.1021_jacs.3c04028_2.txt
question
Synthesis of single atom Mo supported on MgO, denoted by Mo1/MgO

answer
The catalyst is synthesized by impregnation with metal precursor Na2MoO4

The synthesis procedures are as followed:
1. Mg(NO3)2·6H2O (42.6 mmol) was dissolved in 40 ml deionized water forming solution A. 
2. NaOH (68.3 mmol) and Na2MoO4 (0.1  mmol) were dissolved in 40 ml deionized water forming solution B. 
3. Then, the as-prepared solution A and B were dropwise and simultaneously added to 80 ml deionized water under magnetic stirring  (~600 rpm), during which the pH of the mixed solution was kept at 8.5 by using a pH indicator.  
4. After titration, the resulted liquid was stirred for another 12 h. 
5. After washing by centrifugation  (10000 rpm) with ethanol and water alternately for 4 times, the product (MgAl-(MoO42-)-LDHs)  was dried at 60 °C for 6 h in the oven and grinded to white powder.  
6. Then, the as-prepared MgAl-(MoO42-)-LDHs were thermally reduced in H2/N2 (5% of H2)  atmosphere at 300 °C for 3 h in a tube furnace, and the Mo1Al/MgO powder was obtained.

File: data/qa-pairs-classified/metal-oxide_d-block/10.1021_jacs.3c04028_3.txt
question
synthesis of single atom Mo supported on Al2O3, denoted by Mo1/Al2O3

answer
The catalyst is synthesized by impregnation with metal precursor Na2MoO4

The synthesis procedures are as followed:
1. Al(NO3)3·9H2O (42.6 mmol) was dissolved in 40 ml deionized water forming solution A. 
2. NaOH (68.3 mmol) and Na2MoO4 (0.1  mmol) were dissolved in 40 ml deionized water forming solution B. 
3. Then, the as-prepared solution A and B were dropwise and simultaneously added to 80 ml deionized water under magnetic stirring  (~600 rpm), during which the pH of the mixed solution was kept at 8.5 by using a pH indicator.  
4. After titration, the resulted liquid was stirred for another 12 h. 
5. After washing by centrifugation  (10000 rpm) with ethanol and water alternately for 4 times, the product (MgAl-(MoO42-)-LDHs)  was dried at 60 °C for 6 h in the oven and grinded to white powder.  
6. Then, the as-prepared MgAl-(MoO42-)-LDHs were thermally reduced in H2/N2 (5% of H2)  atmosphere at 300 °C for 3 h in a tube furnace, and the Mo1Al/MgO powder was obtained.

File: data/qa-pairs-classified/metal-oxide_d-block/10.1021_jacs.3c04581_1.txt
question
Preparation of single atom Ni supported on MFI, denoted by Ni-MFI  

answer
The catalyst is synthesized with metal precursor NiCl2

The synthesis procedures are as followed:
1. 5.6 g of TEOS was added to a solution containing 9.69 g of a tetrapropylammonium hydroxide (TPAOH) aqueous solution (20 wt%), 1.0 g of urea, and 0.05 g of isopropyl alcohol.  
2. Then, 3.15 mL of NiCl2 (0.09 M) solution was added to the mixture. 
3. After stirring for 30 min, the initial gel was transferred to an autoclave and crystallized at 180°C for 48 h. 
4. The resulting crystals were collected by filtration, washed three times with deionized water, and dried at 80°C to obtain the as-prepared Ni-MFI-HT. 
5. The asprepared Ni-MFI-HT was then reduced in a 10 vol% H2/Ar atmosphere at 600°C for 2  h

File: data/qa-pairs-classified/metal-oxide_d-block/10.1021_jacs.3c07077_1.txt
question
sythesis of single atom Ni supported on CeO2

answer
The catalyst is synthesized by impregnation with metal precursor Ni(NO3)2·6H2O and support CeO2

The synthesis procedures are as followed:
1. The sodium hydroxide solution (0.01 mol L−1, 35 mL) was added to cerium nitrate solution (0.868 g of Ce(NO3)3·6H2O in 5 mL of deionized H2O) by drops and stirred for 30 min
2. then the white precipitates were transferred into a 100 mL Teflonlined stainless-steel autoclave and hydrothermally heated for 24 h at 100 °C.
3. After centrifugation and drying, the obtained samples were calcined at 600 °C for 2 h in an air atmosphere, to get CeO2
4. 1.0 g of CeO2 was added into 50.0 mL of an aqueous solution of 0.049 gof Ni(NO3)2·6H2O
5. Then, the extra water was evaporated at 80 °C until dryness.0
6. After that, the mixture was calcined at 400 °C for 2 h under air.

File: data/qa-pairs-classified/metal-oxide_d-block/10.1021_jacs.3c07777_1.txt
question
Preparation of single atom Ru supported on Co3O4, denoted by Ru-Co3O4 

answer
The catalyst is synthesized by impregnation with presurcor cobalt glycerol

The synthesis procedures are as followed:
1. 1.0 g cobalt acetate tetra-hydrate was added into a 50  mL Teflon-lined autoclave containing 30 mL glycerol under 5 h magnetic stirring to give a  uniform slurry. 
2. Then the reactor was heated to 180 °C and maintained for 4 h. 
3. After that, the  obtained viscous mixture was washed with ethanol repeatedly and dried at 60 °C.  
4. 50 mg of cobalt glycerol was stirred with 1 mM of RuCl3 alcohol solution for 14 h at room temperature
5. washed by centrifugation, 
6. dried under vacuum and calcined at 300 °C for 4 h in air

File: data/qa-pairs-classified/metal-oxide_d-block/10.1021_jacs.3c09338_1.txt
question
Synthesis of single atom Ru supported on CoAlO

answer
The catalyst is synthesized by impregnation with metal precursor RuCl3·3H2O and support CoAlO

The support CoAlO is prepared as followed:
1. cobalt nitrate (4.1384g, 14.22 mmol) and aluminum nitrate (2.6672g, 7.11 mmol) were ultrasonically dissolved in 20 mL of distilled water for 10 min and marked as solution A. 
2. NaOH 1.366 g was dissolved in 20 mL of distilled water to form solution B. 
3. Solutions A and B were added drop by drop into 40 mL of deionized water under vigorous stirring, and the pH was controlled at 8.5 ± 0.3 by adjusting the dropwise rate of solutions A and B. 
4. After the dropwise addition of solution A with residue, the reaction was stirred at room temperature for 16 h. 
5. The precipitates obtained were washed by centrifugation with water/ethanol twice, respectively, and dried. 
6. After grinding into homogeneous powder, the reaction was treated at 400 °C for 2h in a 5% H2/ Ar mixture with a heating rate of 5 °C/min. 

After the support CoAlO is prepared, the catalyst is synthesized with the following procedures:
1. cobalt nitrate (4.1384g, 14.22 mmol) and aluminum nitrate (2.6672g, 7.11 mmol) were ultrasonically dissolved in 20 mL of distilled water for 10 min and marked as solution A. 
2. 100 μL RuCl3·3H2O solution (20 mg/mL) and 1.366 g NaOH dissolved in 19.9 mL distilled water (RuCl3·3H2O solution was prepared through ultrasonic dissolved ruthenium chloride trihydrate 20 mg in 1 mL distilled water) to form solution B. 
3. Solutions A and B were added drop by drop into 40 mL of deionized water under vigorous stirring, and the pH was controlled at 8.5 ± 0.3 by adjusting the dropwise rate of solutions A and B. 
4. After the dropwise addition of solution A with residue, the reaction was stirred at room temperature for 16 h. 
5. The precipitates obtained were washed by centrifugation with water/ethanol twice, respectively, and dried. 
6. After grinding into homogeneous powder, the reaction was treated at 400 °C for 2h in a 5% H2/ Ar mixture with a heating rate of 5 °C/min.

File: data/qa-pairs-classified/metal-oxide_d-block/10.1021_jacs.3c12688_1.txt
question
Preparation of single atom Fe doped by 1,10-phenanthroline supported on α-Al2O3

answer
The catalyst is synthesized by impregnation with metal precursor Fe(OAc)2 and support α-Al2O3

The synthesis procedures are as followed:
1. Fe(OAc)2 (97.4 mg, 0.5 mmol) and 1,10-phenanthroline (1 mmol)  (Fe:phenanthroline = 1:2 molar ratio) were stirred in ethanol (20 mL) for approximately 20 minutes at room temperature. 
2. Then the support nano α-Al2O3 (696 mg) was added and the mixture was stirred at 60 °C for 4 hours.  
3. The ethanol was removed in vacuo and a reddish-brown sample was obtained. 
4. The sample was grinded to a fine powder which was transferred into a ceramic crucible and then placed in the oven. 
5. The oven was flushed with argon for 30 minutes. 
6. Then the oven was heated to 700 °C at a rate of 10 °C per min, and held at 700 °C for 2 h under argon  atmosphere. 
7. After heating the oven was switched off and cooled to room temperature. 
During the whole process argon  was constantly passed through the oven.

File: data/qa-pairs-classified/metal-oxide_d-block/10.1021_jacs.3c13248_1.txt
question
The synthesis of Ru array supported on Co3O4

answer
The catalyst is synthesized with the following procedures:
1. Firstly, 0.04 g of RuCl3 and 0.14 g of Co(NO3)2‧6H2O were ultrasonically dissolved into 10 mL of deionized water and the resulting solution was stirred for 1 hour to a achieve a homogeneous mixed solution. 
2. Subsequently, a part of the mixed solution (20 μL)  was applied drop by drop to a pre-treated carbon paper. 
3. After natural drying, the modified carbon paper was heated from room temperature to 300 oC at 5 oC min-1 in air, then held at 300 oC for 3  hours to obtain Ru array-Co3O4.

File: data/qa-pairs-classified/metal-oxide_d-block/10.1021_jacs.4c00429_1.txt
question
Preparation of single atom Ni supported on Cu2O nanowires

answer
The catalyst is prepared by impregnation with the following procedures:
1. the Cu mesh (0.2 cm × 3.0 cm) was first cleaned by 0.5 M H2SO4, which was washed with ethanol. 
2. Next, Cu(OH)2 NWs were grown on the Cu mesh by soaking in a mixed solution of 4.0 mL of 10.0 M NaOH, 2.0 mL of 1.0 M (NH4)2S2O8, and 9.0 mL of DI water for 20.0 min. 
3. As follows, the Cu(OH)2 NWs were washed with DI water and dried at 60 °C for 1.0 h, which was soaked in 20.0 mM NiCl2 solution for 12.0 h to go through an ion exchange process subsequently. 
4. After ion exchange, the Ni-doped Cu(OH)2 NWs were dried at 60 °C for 1.0 h, which was followed by thermal treatment under an air atmosphere at 200 °C to produce Ni-doped CuO NWs. 
5. Finally, Ni1Cu SAAO were prepared by the electrochemical reduction of Ni-doped CuO NWs using CA at −0.45 V vs the RHE for 2.0 h in 1.0 M KOH with 0.1 M KNO3 electrolyte.

File: data/qa-pairs-classified/metal-oxide_d-block/10.1021_jacs.4c00931_1.txt
question
synthesis of single atom Pt supported on SiO2

answer
The catalyst is prepared by impregnation with metal precursor tetraamine platinum nitrate (TAPN, Sigma-Aldrich) and support SiO2

The synthesis procedures are as followed:
1. 2 g of spherical, nonporous SiO2 with an average particle size of 20−30 nm (USNano) was suspended in 100 mL of deionized water (Sigma-Aldrich) with magnetic stirring. 
2. The suspension was adjusted to pH 10 using an appropriate amount of NH4OH (Sigma-Aldrich), monitored by an electronic pH meter. 
3. After reaching pH 10, it was left stirring for 10 min, and 10 mL of a solution of tetraamine platinum nitrate (TAPN, Sigma-Aldrich) was added dropwise under vigorous stirring. 
4. The resulting suspension was left to stir for 30 min before increasing the temperature to 70 °C until all water evaporated from the dish. 
5. The collected solids were further dried at 120 °C overnight prior to calcination in a tube furnace at 600 °C for 6 h in 50 sccm dry air (Airgas).

File: data/qa-pairs-classified/metal-oxide_d-block/10.1021_jacs.4c00995_1.txt
question
preparation of single atom Cr supported on Si-MFI, denoted by Cr/Si-MFI

answer
The catalyst is synthesized by impregnation with metal precursor Cr(acac)3 and support Si-MFI

The support precursor B-MFI is prepared as followed:
1. 1.73 g sodium  hydroxide (NaOH) and 3.55 g tetrapropylammonium bromide (TPABr) were added to 18.39 g  deionized water separately and stirred until well dissolved. 
2. The NaOH solution was added to the TPABr solution and stirred for one hour. 
3. 25 g colloidal silica solution (40% SiO2 in water) was added to the resulting mixture dropwise under vigorous stirring. 
4. Next, a solution of 0.82 g boric acid (H3BO3) in 8.2 g H2O was added to the NaOH-TPABr-SiO2 mixture, covered, and stirred  overnight. 
5. The resulting aged gel with molar composition 1 Si : 0.08 B : 0.26 Na : 0.08 TPA : 20  H2O was transferred to a 120 mL PEFT lined autoclave, sealed, and placed into an oven at 170 °C,  rotating at 30 rpm for two days. 
6. After cooling the autoclave, the solid product was separated  through centrifugation and washed with deionized water several times. 
7. The rinsed zeolite was  dried in an oven at 120 °C overnight in ambient air and calcined in flowing O2 at 600 °C to remove  organics. 
8. Next, the sample was ammonium exchanged in aqueous 1 M NH4NO3 and calcined again  in O2 at 550 °C to convert it to its protonic form before use.  

After the support precursor B-MFI is prepared, the support Si-MFI is prepared as followed:
1. 1 g B-MFI and 50 mL 1 M HCl solution were added into a sealed, pressure-rated glass vessel, and the mixture was stirred and heated in an oil bath at 90 °C for 20 h. 
2. The solid product was separated by centrifugation and washed thoroughly with deionized water. 
3. The rinsed product was dried in an oven at 80 °C overnight in ambient air and was further dehydrated and calcined at 350 °C in flowing O2.
4. The as-prepared Si-MFI was transferred into the glovebox before use.  

After the preparation of support Si-MFI, the catalyst is synthesized with the following procedures:
1. Si-MFI zeolite (up to 500 mg) and an appropriate amount of Cr(acac)3 were added into a 2 mL glass ampoule. 
2. The ampoule was transferred and connected to a Schlenk line, where it was evacuated three times and flame-sealed  under pressure below 100 mtorr. 
3. The sealed ampoule containing the light purple mixture was heated in furnace at 220 °C for 4 h, and 330 °C for 4 h, with a temperature ramping rate 5 °C/min. The sample color changed to green during this process. 
4. Next, the sample was transferred back to the glovebox, where it was removed from the ampoule and placed into a quartz calcination tube. 
5. The sample in the calcination tube was air-free transferred to the furnace, heated under 40 mL/min  air flow at 5 °C/min to 120 °C for 1 h, and 2 °C/min to 600 °C, at which temperature the furnace  was held for 6 h. 
6. After cooling down, the Cr/Si-MFI sample was transferred back to the glovebox  and stored before use.

File: data/qa-pairs-classified/metal-oxide_d-block/10.1021_jacs.4c01315_1.txt
question
synthesis of Silicalite-1 zeolite-encapsulated Rh single atoms (Rh1@S-1) 

answer
The catalyst is synthesized with metal precursor RhCl3·3H2O with the following procedures:
1. 13 g of tetrapropyl ammonium hydroxide (TPAOH, 25 wt %) was added into 15 g of deionized water containing 1.2 mL of [Rh(NH2CH2CH2NH2)3]Cl3 solution, which was prepared by dissolving 0.03 g of RhCl3·3H2O in 0.6 mL of ethylenediamine, followed by the addition of 0.6 mL of deionized water. 
2. After stirring for 10 min, 8.32 g of tetraethylorthosilicate (TEOS) was added, and the mixture was stirred for another 6 h. The composition of SiO2/TPAOH/H2O was 1:0.4:35 (molar ratio). 
3. The mixture was added to a 100 mL Teflonlined stainless steel autoclave and was allowed to stand at 170 °C for 3 days under hydrothermal conditions. 
4. The solid product was collected by centrifugation, washed with deionized water several times, and then dried at 80 °C overnight. 
5. The obtained powder was denoted as “Rh1@S-1 uncal”. The organic templates were removed by temperature-programmed calcination in 10 vol %H2/N2 (RT to 300 °C, 5 °C/min; 300−400 °C, 1 °C/min; and held at 400 °C for 2 h).

File: data/qa-pairs-classified/metal-oxide_d-block/10.1021_jacs.4c01315_2.txt
question
synthesis of single atom Rh supported on SiO2

answer
The catalyst is synthesized by impregnation with metal precursor RhCl3 with the following procedures:
1.  0.5 g of SiO2 was dispersed in 10 mL of ultrapure water, followed by the dropwise addition of 1 mL of ethylenediamine solution containing 5 mmol/L RhCl3.
2. After stirring for 6 h, the mixture was filtered, washed three times with H2O, and then dried at 80 °C overnight.
3. The obtained powder was calcined under N2 at 400 °C for 2 min.

File: data/qa-pairs-classified/metal-oxide_d-block/10.1021_jacs.4c01315_3.txt
question
synthesis of single atom Rh supported on CeO2

answer
The catalyst is synthesized impregnation with metal precursor RhCl3 with the following procedures:
1.  0.5 g of CeO2 was dispersed in 10 mL of ultrapure water, followed by the dropwise addition of 1 mL of ethylenediamine solution containing 5 mmol/L RhCl3.
2. After stirring for 6 h, the mixture was filtered, washed three times with H2O, and then dried at 80 °C overnight.
3. The obtained powder was calcined under N2 at 400 °C for 2 min.

File: data/qa-pairs-classified/metal-oxide_d-block/10.1021_jacs.4c01315_4.txt
question
synthesis of single atom Rh supported on Fe2O3

answer
The catalyst is synthesized impregnation with metal precursor RhCl3 with the following procedures:
1.  0.5 g of Fe2O3 was dispersed in 10 mL of ultrapure water, followed by the dropwise addition of 1 mL of ethylenediamine solution containing 5 mmol/L RhCl3.
2. After stirring for 6 h, the mixture was filtered, washed three times with H2O, and then dried at 80 °C overnight.
3. The obtained powder was calcined under N2 at 400 °C for 2 min.

File: data/qa-pairs-classified/metal-oxide_d-block/10.1021_jacs.4c02992_1.txt
question
synthesis of single atom Rh supported on CeO2

answer
The catalyst is synthesized by impregnation with metal precursor Rhodium (III) acetylacetylonate.

The support CeO2 is prepared by the following procedures:
1. 2 g of cerium(III) nitrate hexahydrate (Beantown Chemical, 128635) was ground with mortar and pestle, put in a combustion boat, and calcined under nitrogen flow at 350oC for 2 hrs in a tube furnace. 
2. The resulting light yellow solid was ground again with mortar and pestle and stored for later use.  

After the support CeO2 is prepared, the catalyst is synthesized by the following procedures:
1. 1 g of CeO2 powder was combined with 99 mg of rhodium (III) acetylacetylonate (97%, Sigma Aldrich 282774) and approx. 3 mL of acetone in a heated (~80oC) mortar. 
2. Rhodium (III) acetylacetylonate (97%, Sigma Aldrich 282774) dissolved completely in acetone, and the mixture was ground with a pestle until all of the acetone evaporated. 
3. The resulting powder was transferred to a combustion boat, dried at 80 oC for 30 minutes, and transferred to a muffle furnace, where it was heated in static air at 800oC for 10 hours with a 10oC/min ramp rate.

File: data/qa-pairs-classified/metal-oxide_d-block/10.1021_jacs.4c03048_2.txt
question
synthesis of single atom Ir supported on Al2O3 

answer
The catalyst is synthesized by impregnation with metal precursor IrCl3 and support Al2O3

The synthesis procedures are as followed:
1. IrCl3 at the corresponding mass ratio in aqueous solution was diluted to 400 mL, then Al2O3 (2.0 g) was added.  
2. After vigorous stirring for 24 h at room temperature, the obtained solid was separated by suction filtration and subsequently washed with water. 
3. After dried at 60 °C under vacuum for 24 h, the  sample was heated to 350 °C with a heating rate of 2 °Cmin–1, and kept at 350 °C for 2 h in flowing 5% H2 in argon gas and then for about 90 min naturally cooled to room temperature.

File: data/qa-pairs-classified/metal-oxide_d-block/10.1021_jacs.4c04264_1.txt
question
Preparation of single atom Mn supported on Co3O4, denoted by Mn/Co3O4  

answer
The catalyst is synthesized by impregnation with metal precursor CoCl2·6H2O

The synthesis procedures are as followed:
1. CoCl2·6H2O (0.85 g), NaCl (0.34 g) and hexamethylenetetramine (2 g) were dispersed in the 200 mL aqueous solution containing 180 mL of H2O and 20 mL of ethanol. 
2. Then, a certain amount of MnCl2 was added to the above homogeneous solution under stirring, followed by conducting the oil bath under 90 °C for 3 h, next dried at 80 °C for 24 h. 
3. Finally,  the powder was calcined at 450 °C for 2 h with a heating rate of 5 °C/min in an air atmosphere

File: data/qa-pairs-classified/metal-oxide_d-block/10.1021_jacs.4c07075_1.txt
question
preparation of single atom Pd supported on (Co0.95Mo0.05)3O4

answer
The catalyst is synthesized by impregnation with metal precursor palladium nitrate hydrate

The support (Co0.95Mo0.05)3O4 is prepared as followed:
1. 2.365 g cobalt (II) acetate tetrahydrate (Aldrich, 99.9 %) was dissolved in a mixture of 10 mL ethylene glycol (Aldrich, 99.9%) and 20 mL deionized (DI) water to form a pink solution. 
2. Then, another 30 mL aqueous solution containing 1.06 g sodium carbonate (Aldrich, 99.9%) was introduced to the prepared pink solution of cobalt salt through a syringe pump at an injection rate of 0.30 mL/min while the pink solution was being stirred vigorously. 
3. The formation of the precipitate was observed while the solution of sodium carbonate was being injected. 
4. 0.103 g sodium molybdate dihydrate (Aldrich,  99.9%) was dissolved into deionized (DI) water, forming the solution of sodium molybdate  dihydrate. 
5. Upon the injection of the solution of sodium molybdate dihydrate to the precipitate, the formed mixture was stirred vigorously for another 3 hrs. 
6. Then the precipitate was separated through centrifugation and then washed with DI water. 
7. The obtained solid product was dried at 60 oC in air for 12 hrs, then grinded into powder and calcined at 350 oC in air for 4 hrs. 

After the preparation of support (Co0.95Mo0.05)3O4, the catalyst is synthesized as followed:
1. 1.0 g of (Co0.95Mo0.05)3O4 black powder was dispersed in 50 mL DI water. The mixture was kept at stirring (350 rpm) for 1 hr. 
2. Then palladium nitrate hydrate with desired amount determined by the nominal loading of Pd was dissolved in water. 
3. Then, the prepared solution of palladium nitrate was injected into the aqueous solution containing well dispersed (Co0.95Mo0.05)3O4 black powder. 
4. After the injection, the solution was kept for being stirred for additional 3 hrs. 
5. Then an ammonia solution was added into the solution containing well dispersed black powder of (Co0.95Mo0.05)3O4 in a dropwise manner until the pH of the solution reached 9.5. After that, the solution was stirred for an additional 12 hrs. 
6. The solid component was collected after centrifugation (3000 rpm) for 5 min. 
7. Then, the collected solid component was dried  at 60 oC in air for 12 hrs and then calcinated at 350 oC in air to obtain the as-prepared catalyst

File: data/qa-pairs-classified/metal-oxide_d-block/10.1021_jacs.4c07674_1.txt
question
Synthesis of single atom Pd supported on ZSM-5, denoted by Pd1@ZSM-5  

answer
The catalyst is synthesized by impregnation 

The MFI seeds are prepared as followed:
1. 16 g TPAOH  solution and 14.4 g TEOS solution were added into a 50 mL plastic bottle and stirred for 12 h. 
2. Then the mixture solution was transferred into 100 mL Teflon-lined stainless-steel autoclave and static crystallization for 12 h at 120 oC. 
3. After cooling down to the room temperature, as-synthesized  ultrasmall MFI seed was collected by centrifugation, washed with distilled water for four times and then freeze-dried for overnight. 
4. The final seed was calcinated in the air at 550 oC for 6 h to remove the organic template agent (TPAOH). 

After the MFI seeds are prepared, the catalyst is synthesized as followed:
1. First, 0.382 g NaOH and 0.216 g NaAlO2 was dissolved in 22.84 g distilled water. 
2. Then 0.25 mL 0.09 M [Pd(NH2CH2CH2NH2)2]Cl2 aqueous solution was added by dropwise into mixture solution. 
3. Subsequently, 5.765 g colloidal silica was slowly added into above solution and stirred for 5 h at room temperature. 
4. After that, 0.185 g ultrasmall MFI seeds were added into aluminosilicate gel and stirred for another 1 h. 
5. The mixture solution was transferred into 100 mL Teflon-lined stainless-steel autoclave and static crystallization for 24 h at 180 oC. 
6. After cooling down to the room temperature, as-synthesized Pd@ZSM-5 was collected by centrifugation,  washed with distilled water for four times and dried at 80 oC for overnight. 
7. The final sample was calcinated in the air at 400 oC for 2 h to remove ethanediamine.

File: data/qa-pairs-classified/metal-oxide_d-block/10.1021_jacs.4c07861_1.txt
question
synthesis of single atom Pd supported on TiO2

answer
The catalyst is synthesized by impregnation with metal precursor tetraamminepalladium(II) nitrate solution (TAPN, 10 wt % in H2O, Sigma-Aldrich) and support TiO2

The synthesis process are as followed:
1. The high surface area TiO2 (99.5% anatase, US Research Nanomaterials, Stock no. US3838) was crushed and sieved into a powder finer than 180 μm and dried overnight at 70 °C prior to use. 
2. 75 mL of NH4OH aqueous solution (ACS reagent, 28.0−30.0% NH3 basis, Sigma-Aldrich) was mixed with 25 mL of DI water in a 200 mL Pyrex bottle. 
3. Then 1g of the TiO2 was added to the solution while stirring (500 rpm), resulting in a final pH of 12.7. 
4. Separately, 16.8 μL of tetraamminepalladium(II) nitrate solution (TAPN, 10 wt % in H2O, Sigma-Aldrich) was mixed with 25 mL of above-mentioned NH4OH aqueous solution and added to a syringe pump. 
5. Twenty mL of the prepared TAPN solution in the syringe pump was injected into the Pyrex bottle (with TiO2 and NH4OH solution) slowly at a rate of 1.2 mL/h. 
6. After all of the TAPN solution was injected, the solid phase with Pd/TiO2 was separated with the aqueous solution via centrifuging. 
7. The Pd/TiO2 catalyst was then dried at 70 °C (5 °C/ min) for 6 h before being calcined at 600 °C (5 °C/min) for 4 h.

File: data/qa-pairs-classified/metal-oxide_d-block/10.1021_jacs.4c08847_1.txt
question
Synthesis of Ir single atoms absorbed on NiO surface, denoted by Irads-NiO

answer
The catalyst is synthesized by impregnation with metal precursor H2IrCl6·xH2O and support NiO

The NiO support is prepared as followed:
1. In a typical protocol, a CC substrate underwent a thorough cleansing process with nitric acid, followed by multiple rinses with deionized water and ethanol under ultrasonication. 
2. Subsequently, the CC was dried completely before the electrodeposition of Ni-LDH precursors onto its surface. 
3. This electrodeposition process occurred at −1.3 V vs Ag/AgCl for 10 min in an aqueous solution containing 0.1 M Ni(NO3)2·6H2O using a typical three-electrode electrochemical workstation. 
4. The resulting samples were subsequently washed with deionized water and ethanol and then dried at 60 °C overnight. 
5. the synthesized product underwent calcination at 350 °C for 3 h at a heating rate of 3 °C min−1 followed by natural cooling to room temperature

After the preparation of NiO, the catalyst is synthesized as followed:
1. the NiO support was immersed in an ethanolic solution containing H2IrCl6·xH2O (6 mg/mL) for 30 min, followed by drying in an oven.
2. Subsequently, the sample underwent annealing in air at 350 °C for 2 h  with a heating rate of 5 °C min−1 (sample loading: 2 mg/cm2) to obtain Irads-NiO.

File: data/qa-pairs-classified/metal-oxide_d-block/10.1021_jacs.4c08847_2.txt
question
Synthesis of Ir single atoms embedded on NiO surface, denoted by Iremb-NiO. 

answer
The catalyst is synthesized by impregnation with metal precursor H2IrCl6·xH2O and support Ni-LDH

The Ni-LDH support is prepared as followed:
1. In a typical protocol, a CC substrate underwent a thorough cleansing process with nitric acid, followed by multiple rinses with deionized water and ethanol under ultrasonication. 
2. Subsequently, the CC was dried completely before the electrodeposition of Ni-LDH precursors onto its surface. 
3. This electrodeposition process occurred at −1.3 V vs Ag/AgCl for 10 min in an aqueous solution containing 0.1 M Ni(NO3)2·6H2O using a typical three-electrode electrochemical workstation. 

After the preparation of Ni-LDH, the catalyst is synthesized as followed:
1. the Ni-LDH support was directly immersed in an ethanolic solution containing H2IrCl6·xH2O (6 mg/mL) for 30 min, followed by drying in an oven. 
2. Subsequently, the samples were calcined in air at 350 °C  for 3 h with a heating rate of 3 °C min−1 (sample loading: 2 mg/cm2) to obtain Iremb-NiO.

File: data/qa-pairs-classified/metal-oxide_d-block/10.1021_jacs.4c09827_1.txt
question
Synthesis of Ir single atom supported on B-ZrO2/SiO2

answer
The catalyst is synthesized by impregnation with metal precursor IrCl3·3H2O and support B-doped ZrO2 combined with SiO2

The support precursor B-doped ZrO2 is prepared as followed:
1. ZrCl4 (233 mg, 1 mmol), terephthalic acid (PTA, 0.5 mmol), and 4Carboxyphenylboronic acid (CPBA, 0.5 mmol) were dissolved in 60 mL of DMF in a vial. 
2. The slurry was then transferred into a 100 mL Teflon-liner stainless steel autoclave and heated at 120 °C for 12 h. 
3. After cooling down to room temperature, the products were isolated by centrifugation, washed with DMF and methanol three times. 
4. Finally, the product were obtained by vacuum drying of the precipitate at 80 °C for 12 h.
5. the product calcined at 500 °C in air for 7 h with a heating rate of 2 °C/min

After the support B-doped ZrO2 is prepared, the catalyst is synthesized as followed:
1. IrCl3·3H2O (31.7 mg)  and 1,10-phenanthroline (48.6 mg) (Ir : phenanthroline = 1:3 molar ratio) were added in a 100 mL round bottom flask and stirred in EtOH (30 mL) at 90 oC for 1 hour. 
2. Silica was then introduced into the above solution by in situ hydrolysis of the added Si(OC2H5)4 (TEOS) (0.8 mL) with ethanol/ammonia solution (3/2.4 mL) and the mixture was stirred at 90 oC for 2 hours. 
3. After that, B-ZrO2 powder (800 mg) was introduced into the solution and refluxed at 90 oC for 4 hours. 
4. After the mixture was cooled to room temperature, the solvent was evaporated in vacuo and the remaining soilid was dried under vacuum at 80 °C overnight. The sample was then grinded to fine particles.  
5. The ground powder was subsequently pyrolyzed under argon at 500 °C for 3 hours. 
6. After the calcined catalyst was cooled to room temperature, a gray fine powder was obtained

File: data/qa-pairs-classified/metal-oxide_d-block/10.1021_jacs.4c11973_1.txt
question
synthesis of single atom Pd supported on TiO2

answer
The catalyst is synthesized by impregnation with metal precursor sodium tetrachloropalladate solution and support TiO2

The synthesis procedures are as followed:
1. 50 mg of TiO2 (commercial P25) was dispersed in 12.5 mL of ultra-pure water under sonication.
2. Selected amounts of sodium tetrachloropalladate solution (34 mM) was added under stirring. 
3. Following 30  min of stirring in Ar, the resultant solution was frozen with liquid nitrogen and irradiated via a 300 W xenon lamp for 4 min. 
4. The products were washed 4 times with ultra-pure water and dried at room temperature (RT) under vacuum for 12 h.

File: data/qa-pairs-classified/metal-oxide_d-block/10.1021_jacs.4c13057_1.txt
question
Synthesis of single atom Co supported on MIL-125-NH2

answer
The catalyst is synthesized by impregnation with metal precursor CoCl2·6H2O and support MIL-125-NH2

The synthesis procedures are as followed:
1. 120 mg of MIL-125-NH2 and 60 mg of CoCl2·6H2O were dispersed ultrasonically in 12 mL of THF. 
2. The mixture was sealed and stirred at 25 oC for 24 h. 
3. After soaking, the solid was isolated by centrifuging, washed with THF  (×3) and MeOH (×3), and dried at 80 oC vacuum oven for overnight

File: data/qa-pairs-classified/metal-oxide_d-block/10.1021_jacs.4c13821_1.txt
question
Synthesis of Rh Supported on SrTiO3 

answer
The catalyst is synthesized by impregnation with metal precursor Rh(NO3)3·xH2O

The synthesis procedures are as followed:
1. 500 mg SrTiO3 prepared according to the above-mentioned hydrothermal synthesis was massed into an evaporation dish with 39.0 mg Rh(NO3)3·xH2O (∼14 mg Rh). 
2. 1.0 mL deionized water was added and mixed for 10 min with a glass rod until homogeneous. 
3. The solid was then dried at 363 K for 8 h. 
4. The powder was collected and calcined in air in a zirconia boat in a horizontal tube furnace (Carbolite) at 673 K (ramp rate = 3 K min−1) for 4 h.
5. The collected solid was then heated in H2 (>99.99%, Airgas) at 573 K for 1 h to yield metallic Rh

File: data/qa-pairs-classified/metal-oxide_d-block/10.1021_jacs.4c13821_2.txt
question
Synthesis of Rh Supported on γ-Al2O3 (0.2 wt % Rh/γAl2O3)

answer
The catalyst is synthesized by impregnation with metal precursor Rh(NO3)3·xH2O

The synthesis procedures are as followed:
1. An appropriate amount of Rh(NO3)3· xH2O precursor was dissolved in HPLC grade water with a volume greater than the pore volume of γ-Al2O3 (SASOL, 574101). 
2. The precursor solution was introduced to the dry γ-Al2O3 powder dropwise while stirring until a slurry was obtained, indicating that the pore volume of the Al2O3 had been filled. 
3. The slurry was then left to dry in an isothermal oven overnight at 373 K before being calcined in dry air at 723 K (ramp rate = 10 K min−1) for 4 h to remove precursor counterions.

File: data/qa-pairs-classified/metal-oxide_d-block/10.1021_jacs.4c15284_2.txt
question
Preparation of single atom Co supported on TiO2, denoted by Co-TiO2

answer
The catalyst is synthesized by impregnation with metal precursor Cobalt(II) acetate tetrahydrate and support TiO2

The synthesis procedures are as followed:
1. Cobalt(II) acetate tetrahydrate (Sigma-Aldrich ≥ 98%, 124.5 mg, 0.5 mmol) and Titanium oxide (TiO2, Macklin, ≥ 99%, 700 mg) were stirred in ethanol (40 mL), and the resulting mixture was refluxed for 4 hours. 
2. After cooling down to room temperature and the removal of the ethanol solution by rotatory  evaporation, the remained solid composite was dried at 80 °C under vacuum for 12 hours, which was then grinded  to fine particles. 
3. The ground powder was then heated to 800 °C with a rate of 10 °C/min, and then pyrolyzed at  800 °C for 2 hours under argon atmosphere.

File: data/qa-pairs-classified/metal-oxide_d-block/10.1021_jacs.4c15284_3.txt
question
Preparation of single atom Co supported on CeO2, denoted by Co-CeO2

answer
The catalyst is synthesized by impregnation with metal precursor Cobalt(II) acetate tetrahydrate and support CeO2

The synthesis procedures are as followed:
1. Cobalt(II) acetate tetrahydrate (Sigma-Aldrich ≥ 98%, 124.5 mg, 0.5 mmol) and Cerium dioxide (CeO2, Macklin, ≥ 99%, 700 mg) were stirred in ethanol (40 mL), and the resulting mixture was refluxed for 4 hours. 
2. After cooling down to room temperature and the removal of the ethanol solution by rotatory evaporation, the remained solid composite was dried at 80 °C under vacuum for 12 hours, which was then grinded to fine particles. 
3. The ground powder was then heated to 800 °C with a rate of 10 °C/min, and then pyrolyzed at  800 °C for 2 hours under argon atmosphere.

File: data/qa-pairs-classified/metal-oxide_d-block/10.1021_jacs.4c15445_1.txt
question
Synthesis of single atom Rh supported on MFI

answer
The catalyst is synthesized as followed:
1. Firstly, a tetrapropylammonium hydroxide (TPAOH) solution was prepared by mixing 8.12 g of TPAOH (40 wt%) and 20.12 g of distilled water at room temperature. 
2. Then, 8.24 g of tetraethyl orthosilicate (TEOS) were hydrolyzed with TPAOH solution at room temperature for 6 h under stirring
(500 r.p.m.). 
3. 300 μL of RhCl3 aqueous solution (0.4 mol/L) and 300 μL of ethylenediamine were added to the mixture of TEOS-TPAOH-water while stirring was kept for 20 min. 
4. The resultant yellow solution was then transferred to Teflon-lined autoclave and heated in an electric oven at 100 oC for 24  h under static conditions. 
5. After the hydrothermal process, the solid product was isolated by centrifugation and washed with distilled water and acetone and then dried at 60 °C. 
6. Then the solid  sample was calcined in static air at 560 °C for 8 h and then reduced by H2 (5% H2 in argon) at 600 °C  for 2 h.

File: data/qa-pairs-classified/metal-oxide_d-block/10.1021_jacs.4c16544_1.txt
question
Synthesis of single atom Ta supported on Co3O4

answer
The catalyst is synthesized by impregnation:

The precursor CoA is prepared as followed:
1. mix 30 mL of isopropanol and 8 mL of glycerol evenly
2. add 291 mg of cobalt nitrate hexahydrate, continue stirring until the solution is clear, and transfer to a Teflon  lined stainless steel autoclave, sealed and maintained at 180 oC for 6 h. 
3. After cooling to room  temperature, the solid was obtained by centrifugation, washed three times with isopropanol, and dried in vacuum oven. 

After CoA is prepared, the catalyst is synthesized as followed:
1. 0.1 g CoA was dispersed in 20 mL deionized water under ultrasound, dispersed evenly and transferred to a Teflon lined stainless steel autoclave, sealed and maintained at 160 oC for 3 h.  
2. After cooling to room temperature, washed with deionized water and ethanol, and dried in vacuum oven. 
3. The 60 mg product was dispersed in 50 mL ethanol, and the ethanol solution containing a certain mass fraction Ta was added to the above solution.
4. After ultrasonic uniformity, the solid substance was obtained by rotating evaporation at 50 oC. 
5. The solid substance was pyrolyzed in an air atmosphere at 200 oC for 2 h

File: data/qa-pairs-classified/metal-oxide_d-block/10.1021_jacs.4c18390_1.txt
question
Synthesis of single atom Ir supported on Co3O4, denoted by Ir@Co3O4.

answer
The catalyst is synthesized by impregnation with metal precursor potassium hexachloroiridate and support precursor β-Co(OH)2 nanosheets

The support precursor β-Co(OH)2 is prepared as followed:
1. First, a P123 aqueous solution with a concentration of  0.02 g mL−1 was prepared. 
2. Then, 0.25 g cobalt nitrate (Co(NO3)2·6H2O) was added to 50 mL P123  aqueous solution, the solution was stirred and heated to 80 °C in a water bath. 
3. Then, 0.75 mL of  ammonia (NH3·H2O) was injected and kept at 80 °C for 5 min. 
4. After cooling to room temperature, the precipitates were collected by centrifugation and thoroughly washed several times with ethanol and water.

After the preparation of support precursor β-Co(OH)2, the catalyst is synthesized by the following procedures:
1. 50 mg of prepared β-Co(OH)2 nanosheets and 30 mg of potassium hexachloroiridate were added to 20 mL a mixed solution of water and ethanol (volume ratio of 1:1) at 80 °C and kept heated and stirred for 2h. 
2. The resulting products were collected by centrifugation and washed with water and ethanol several times, and eventually freeze-dried in vacuum. 
3. Finally, the collected powder was heat-treated at 450°C for 2 hours in air and then allowed to cool to room temperature
