Repository: aobozhang2025/data-driven-LLM-SAC

All data are saved in the "data" folder

To simiplify the code validation process, we write each method in Python in a separate .py file. Please use Python IDE such as PyCharm to run the script step by step by clicking on the green arrow close to "if __name__ == "__main__"

1. cleaned and classified data are saved in qa-pairs-classified

2. run convert_folder_of_qa_txt_to_single_json.py to generate .json files in json folder

3. run split_qa_pairs_in_json_randomly_for_testing.py to split testing set by stratified sampling, you can change the ratio of splitting by how much to be used in training.

File: data/qa-pairs-classified/metal-oxide_d-block/10.1021_jacs.4c18550_1.txt
question
Synthesis of single atom metal Fe tetrahedron coordinated supported on ZnO

answer
The catalyst is synthesized by the following procedures:
1. 0.0355 mol Zn(NO3)2•6H2O (Macklin, 99.9%) and 0.045 mol CO(NH2)2 (Macklin, 99%) were dissolved in 60 ml deionized water.
2. 0.1 mmol Fe(NO3)3 (Aladdin, 99%) was added with stirring. 
3. It was then transferred into 100 ml Teflon-lined autoclaves and reacted at 140 °C for 3 hours. 
4. After cooling to room temperature, the powder precipitate was filtered and washed three times with deionized water and ethanol and then dried at 60 °C for 12 hours. 
5. At last, the powder was calcined in a muffle furnace at 500 °C for 3 h and the zinc oxide catalyst was obtained by naturally cooling. 
6. The obtained powder was calcined in a muffle furnace at 420 °C for 4 h.

File: data/qa-pairs-classified/metal-oxide_d-block/10.1021_jacs.4c18550_2.txt
question
Synthesis of single atom metal Mn tetrahedron coordinated supported on ZnO

answer
The catalyst is synthesized by the following procedures:
1. 0.0355 mol Zn(NO3)2•6H2O (Macklin, 99.9%) and 0.045 mol CO(NH2)2 (Macklin, 99%) were dissolved in 60 ml deionized water.
2. 0.1 mmol Mn(NO3)2 (Aladdin, 99%) was added with stirring. 
3. It was then transferred into 100 ml Teflon-lined autoclaves and reacted at 140 °C for 3 hours. 
4. After cooling to room temperature, the powder precipitate was filtered and washed three times with deionized water and ethanol and then dried at 60 °C for 12 hours. 
5. At last, the powder was calcined in a muffle furnace at 500 °C for 3 h and the zinc oxide catalyst was obtained by naturally cooling. 
6. The obtained powder was calcined in a muffle furnace at 420 °C for 4 h.

File: data/qa-pairs-classified/metal-oxide_d-block/10.1021_jacs.4c18550_3.txt
question
Synthesis of single atom metal Co tetrahedron coordinated supported on ZnO

answer
The catalyst is synthesized by the following procedures:
1. 0.0355 mol Zn(NO3)2•6H2O (Macklin, 99.9%) and 0.045 mol CO(NH2)2 (Macklin, 99%) were dissolved in 60 ml deionized water.
2. 0.1 mmol Co(NO3)2 (Aladdin, 99%) was added with stirring. 
3. It was then transferred into 100 ml Teflon-lined autoclaves and reacted at 140 °C for 3 hours. 
4. After cooling to room temperature, the powder precipitate was filtered and washed three times with deionized water and ethanol and then dried at 60 °C for 12 hours. 
5. At last, the powder was calcined in a muffle furnace at 500 °C for 3 h and the zinc oxide catalyst was obtained by naturally cooling. 
6. The obtained powder was calcined in a muffle furnace at 420 °C for 4 h.

File: data/qa-pairs-classified/metal-oxide_d-block/10.1021_jacs.5c00493_1.txt
question
Preparation of single atom Ir supported on LiCoO2, denoted by Ir-LiCoO2

answer
The catalyst is synthesized with precursor Ir supported on Co3O4.

The precursor Ir supported on Co3O4 is prepared as followed:
1. CoCO3 and H2IrCl6·6H2O were dissolved in deionized water to form a homogeneous mixture,  which was subsequently evaporated to dryness.
2. The resulting mixture was annealed in air at 550 °C for 3 hours to produce a black powder. 
3. The powder was washed with deionized water and then dried at  60 °C for 12 hours

After the preparation of precursor Ir supported on Co3O4, the catalyst is synthesized as followed:
1. Stoichiometric amounts of Ir-Co3O4 and Li2CO3 were mixed by ball milling for 30 minutes. 
2. To compensate for lithium loss during hightemperature calcination, 5 wt% excess Li2CO3 was added. 
3. The mixture was calcined in air at a heating  rate of 5 °C min−1 at 480 °C for 2 hours, followed by further calcination at 950 °C for 4 hours. 
3. The powder was washed with deionized water and then dried at  60 °C for 12 hours

File: data/qa-pairs-classified/metal-oxide_d-block/10.1021_jacs.5c00936_1.txt
question
Synthesis of single atom Ta supported on RuO2

answer
The catalyst is synthesized by impregnation with metal precursor Cu(NO3)2·3H2O

The synthesis procedures are as followed:
1. 875 mg of trimesic acid was dissolved in 40 ml MeOH  (solution A). 
2. Subsequently, 2.43 g of Cu(NO3)2·3H2O and 1 mmol of tantalum ethoxide were dissolved in 40 ml MeOH (solution B). 
3. The Solution A and B were mixing under room temperature overnight. 
4. The as-obtained product was centrifuged and dried in a vacuum oven. 
5. Then, cation exchange process was done with the powder. 
6. In 92 ml of DI water, 120 mg of RuCl3·3H2O were dissolved. 
7. Subsequently, 200 mg of the as-synthesized HKUST-1 powder was homogeneously dispersed in the above solution, followed by vigorous shaking and sonication. 
8. The homogeneous mixture was then stirred in the dark. 
9. After 18 h of stirring, the products were washed five times with DI water and dried in a vacuum oven overnight. 
10. The dried powder was heated at 300 °C for 4 h in a muffle furnace (ramping rate of 5 °C/min). 
11. Thereafter, the calcined product was treated  with 0.5 M H2SO4 at 80 °C for 7 hours to remove the unstable metal species. 
12. Finally, the acidtreated powder was collected and washed three times with DI water, followed by drying in a  vacuum oven.

File: data/qa-pairs-classified/metal-oxide_d-block/10.1021_jacs.5c01435_1.txt
question
Synthesis of single atom Pd supported on Fe-O

answer
The catalyst is synthesized by impregnation with metal precursor Pd(NO3)3·2H2O and support Fe-O

The support Fe-O is prepared as followed:
1. 100 mmol Fe (NO3)3·9H2O was dissolved in deionized water with stirring and sonication at room temperature. 
2. The above solution was dripped into the 150 mL NaOH (0.2 mol/L) solution with a certain velocity (3 mL/min) at a water-bath of 80 °C, until the pH value decreased to 9~10. 
3. After stirring for 3 hours and aging 3 hours, the colorless supernatant was carefully poured out, and the dispersion system was filtrated with deionized water of ~70 °C by the suction filter (c.a.  5 times). 
4. Afterward, the sediment was separated and kept at 80 °C for ~12 hrs.  

After the preparation of support Fe-O, the catalyst is synthesized as followed:
1. 100 mmol Fe(NO3)3·9H2O and a certain amount ( ω (Pd)=0.05 %) of Pd(NO3)3·2H2O were dissolved in deionized water with stirring and sonication at room temperature.  
2. The above solution was dripped into the 150 mL NaOH (0.2 mol/L) solution with a certain velocity  (3 mL/min) at a water-bath of 80 °C, until the pH value decreased to 9~10. 
3. After stirring for 3 hours and aging 3 hours, the colorless supernatant was carefully poured out, and the dispersion system was filtrated with deionized water of ~70 °C by the suction filter (c.a. 5 times). 
4. Afterward, the sediment was separated and kept at 80 °C for ~12 hrs.

File: data/qa-pairs-classified/metal-oxide_d-block/10.1021_jacs.5c01730_1.txt
question
synthesis of single atom Pt supported on dealuminated zeolite Beta containing Fe, denoted by Pt/Fe-DeAlBEA 

answer
The catalyst is synthesized by impregnation with metal precursor (NH3)4Pt(NO3)2 and support dealuminated zeolite Beta containing Fe:
1. the H form of the Beta zeolite was prepared by calcining NH4-Beta zeolite (Alfa Aesar, SiO2:Al2O3 (25:1)) in static air at 823 K for 4 h. 
2. Then, particles of the H-BEA zeolite were suspended in a concentrated nitric acid solution (13 M), stirred, and heated in an oil bath at 373 K for 20 h. 
3. The solution was then filtered and washed with 2 L of deionized water until the pH became neutral. 
4. Finally, the solid was dried overnight in static air at 373 K to obtain dealuminated BEA (DeAlBEA). 
5. 0.0581 mL of an aqueous solution containing Fe(III) nitrate nanohydrate (Sigma-Aldrich, 99.99% traces metals basis) with precursor molar concentration of 0.097 mole/L was added dropwise to the 0.3 g of DeAlBEA with continuous grinding and mixing until the water evaporated. 
6. The solid was then dried in a furnace for 2 h at 393 K, followed by grinding for 30 min and calcination in static air at 873 K for 6 h. 
7. The molar ratio of Fe to the original Al removed from the zeolite Beta (Fe/Al0) was kept constant at 0.24. 
8. an aqueous solution of (NH3)4Pt(NO3)2 (SigmaAldrich, ≥ 50% Pt) was added dropwise to 0.1 g of 0.24Fe-DeAlBEA, followed by drying at 353 K for 1 h, grinding for 30 min, and calcining in static air for 2 h at 623 K.

File: data/qa-pairs-classified/metal-oxide_d-block/10.1021_jacs.5c01886_1.txt
question
Preparation of single atom Mn supported on RuO2

answer
The catalyst is synthesized by impregnation with precursor manganese triacetate and support RuO2

The support homemade RuO2 is prepared by the following:
1. 0.75 g of ruthenium chloride  (RuCl3·3H2O, from Sigma-Aldrich) was dissolved in 150 mL of water/ethanol (v/v =  1:1) solution. 
2. Subsequently, 8.6 mL of 1 M sodium hydroxide (NaOH, Sigma-Aldrich)  solution was slowly added dropwise to the Ru3+ ion solution, followed by vigorously stirring for an hour. 
3. The precipitation was collected by centrifugation, washed with  water/ethanol (v/v = 1:1) solution three times, and dried overnight at 65 °C. 
4. The dried solids were annealed at 550 °C at a ramp rate of 5 °C/min for five hours in air and cooled naturally to room temperature to yield the black RuO2 catalyst.  

After the support RuO2 is prepared, the catalyst is synthesized by the following procedures:
1. 50 mg of RuO2 catalyst was introduced into 10 mL of ethanol and premixed with 3 mg of manganese triacetate (C6H9MnO6·2H2O, Sigma-Aldrich). 
2. This mixture was then ultrasonicated for 15 minutes, followed by direct drying at 70 °C

File: data/qa-pairs-classified/metal-oxide_d-block/10.1021_jacs.5c02551_1.txt
question
synthesis of single atom Pt supported on TiO2 nanorods array (NRAs)

answer
The catalyst is synthesized by impregnation with metal precursor H2PtCl6

The synthesis procedures are as followed:
1. First, the FTO glass substrates were ultrasonically cleaned in a mixed solution of acetone, deionized water, and absolute ethanol for 15 min each in sequence. 
2. In a typical synthesis, a piece of cleaned FTO substrate was placed in a 75 mL quartz vessel with the conductive surface of FTO facing down.
3. Pristine TiO2 precursor solution was prepared by adding 0.005 mol of potassium titanium oxalate to a beaker containing 30 mL of concentrated hydrochloric acid (37 wt %) and 30 mL of deionized water. 
4. After being stirred for 20 min, the quartz vessel was sealed and further treated at 190 °C for 90 min at a heating rate of 15 °C min−1 and an initial pressure of 35 bar using argon gas in a single-chamber microwave synthesis workstation (Ultrawave, Milestone). 
5. After cooling down, the FTO substrate was taken out and rinsed with deionized water and anhydrous ethanol. 
6. The FTO substrate was then dried at 60 °C for 5 h in vacuum and kept in a muffle furnace at 450 °C for 120 min  (ramping rate = 5 °C min−1).  
7. TiO2 NRAs were placed in 25 mL of CH3CN containing 1 mM H2PtCl6, and the solution was subjected to UV (365 nm) light irradiation for 60 min.
8. Following irradiation, the product was CH3CN and water washing and drying.

File: data/qa-pairs-classified/metal-oxide_d-block/10.1021_jacs.5c03066_1.txt
question
synthesis of single atom Fe supported on Ru-O nanosheets

answer
The catalyst is synthesized with the following procedures:
1. 8 mg Ru(acac)3, 0.35 mg Fe(acac)3 and 30 mg KBr were dissolved into the mixed solution of ethanol and deionized water under magnetic stirring.  
2. The mixture solution was dried at 60 oC to obtain the mixed powder. 
3. The obtained powder was placed in an alumina boat and heated to 260 oC for 90 min under Air in a tube furnace and then naturally cooled to room temperature to obtain the representative samples. 
4. The as-obtained  products were washed several times with DI water-ethanol mixture.

File: data/qa-pairs-classified/metal-oxide_d-block/10.1021_jacs.5c03713_2.txt
question
synthesis of single atom Ru supported on SiO2, denoted by Ru1/SiO2

answer
The catalyst is prepared by impregnation with metal precursor hexaammineruthenium (III) chloride solution and support SiO2 nanopowder

The synthesis procedures are as followed:
1. 200 μL of hexaammineruthenium (III) chloride solution (Ru content of 2.5 mg/mL) was added into 10 mL ammonia solution (concentration of 5 mol/L), followed by the addition of 500 mg of SiO2 nanopowder. 
2. After stirring at room temperature for one hour, the mixture was filtered and washed with DI water to pH neutral. 
3. Then the product was dried at 60 °C in a vacuum oven for 12 hours. 
4. Finally, the as-prepared sample was reduced in 10 vol% H2/He for 1 h at 300 °C, with a theoretical Ru loading of 0.1 wt.%.

File: data/qa-pairs-classified/metal-oxide_d-block/10.1021_jacs.5c05752_1.txt
question
Synthesis of single atom Ru supported on MnO2

answer
The catalyst is synthesized by impregnation with metal precursor RuCl3 and support ε-MnO2 on carbon paper (CP)

The support ε-MnO2 on carbon paper (CP) is prepared as followed:
1. a piece of  1 cm × 1.5 cm carbon paper (CP) was hydrophilised in the mixture of H2SO4 and HNO3  (VH2SO4: VHNO3 = 3:1) for 1h. 2
2. Then the pretreated CP was transferred into 50 mL aqueous solutions composed of 0.2 M Mn(CH3COO)2·4H2O and 0.1 M Na2SO4. 
3. A  saturated calomel reference electrode (SCE) and graphite rod were used as reference  electrode and counter electrode, respectively. 
4. An electrochemical potential range of −1.06 V to 1.46 V (vs. SCE) was examined through cyclic voltammetry over 40 cycles. Subsequently, the electrodes were rinsed and subjected to calcination at 220 °C in a muffle furnace for a duration of 6 hours. 

After the preparation of support ε-MnO2 on carbon paper (CP), the catalyst is synthesized as followed:
1. The ε-MnO2/CP was immersed in a solution of RuCl3 with a metal Ru concentration of 5 mg mL−1 for 3 minutes, then removed and dried under an infrared lamp for 3 minutes. 
2. This process was repeated 3 times. 
3. Finally, the sample was placed in a muffle furnace and calcined at 350 °C for 2 hours to obtain Ru loading of 2 wt% in Ru/MnO2.

File: data/qa-pairs-classified/metal-oxide_d-block/10.1021_jacs.5c06007_1.txt
question
Synthesis of single atom Zr supported on SiO2 

answer
The catalyst is synthesized by impregnation with metal precursor zirconium (IV) acetylacetonate (Zr(acac)4) and support SiO2

The synthesis procedures are as followed:
1. 50 mL cyclohexane was mixed with 16 mL IGEPAL® CO-630 and 2.0 mL aqueous ammonia solution in a three-neck flask and stirred for 10 min, followed by adding 50 mL cyclohexane containing 0.66 mmol zirconium (IV) acetylacetonate (Zr(acac)4), 2.0 mL tetramethyl orthosilicate (TMOS, 98%)  and 2.0 mL octadecyltrimethoxysilane (C18TMS, 90%). 
2. After being stirred for 1 h at 30°C, the solid  product was separated via centrifuging and washed thoroughly with ethanol. 
3. After drying at 80°C for 10  h, the sample was calcined in air for 2 h at 400°C

File: data/qa-pairs-classified/metal-oxide_d-block/10.1021_jacs.7b11010_1.txt
question
synthesis of single atom Rh supported on ZrO2

answer
The catalyst is synthesized by impregnation with metal precursor RhCl3 and support ZrO2

The synthesis procedures are as followed:
1. Zirconium n-propoxide 14.4 mL (70 wt % in npropanol; Sigma-Aldrich) was diluted by adding 38.1 mL of npropanol (>99.5%; Sigma-Aldrich).
2. Aqueous ammonia (20 mL, Duksan) was added dropwise into the zirconia precursor solution with vigorous stirring and kept for 1 h. 
3. The gel was dried at 80 °C for 12 h. 
4. The dried sample was calcined at 400 °C for 4 h in air. 
5. The Rh precursors (RhCl3; Sigma-Aldrich) were dissolved in 10 mL of anhydrous ethanol (99.9%; Samcheon). 
6. Next, 300 mg of metal oxide supports, which are the synthesized zirconia was dispersed in 20 mL of ethanol. 
7. The two solutions were mixed with vigorous stirring and dried at 60 °C. 
8. The dried sample was calcined at 400 °C for 1 h in air

File: data/qa-pairs-classified/metal-oxide_d-block/10.1021_jacs.7b11010_2.txt
question
synthesis of single atom Rh supported on TiO2

answer
The catalyst is synthesized by impregnation with metal precursor RhCl3 and support TiO2

The synthesis procedures are as followed:
1. The Rh precursors (RhCl3; Sigma-Aldrich) were dissolved in 10 mL of anhydrous ethanol (99.9%; Samcheon). 
2. Next, 300 mg of metal oxide supports, which are titania (P25, Degussa) was dispersed in 20 mL of ethanol. 
3. The two solutions were mixed with vigorous stirring and dried at 60 °C. 
4. The dried sample was calcined at 400 °C for 1 h in air

File: data/qa-pairs-classified/metal-oxide_d-block/10.1021_jacs.7b11010_3.txt
question
synthesis of single atom Rh supported on CeO2

answer
The catalyst is synthesized by impregnation with metal precursor RhCl3 and support CeO2

The synthesis procedures are as followed:
1. The Rh precursors (RhCl3; Sigma-Aldrich) were dissolved in 10 mL of anhydrous ethanol (99.9%; Samcheon). 
2. Next, 300 mg of metal oxide supports, which are ceria (nanopowder, <25 nm; Sigma-Aldrich) was dispersed in 20 mL of ethanol. 
3. The two solutions were mixed with vigorous stirring and dried at 60 °C. 
4. The dried sample was calcined at 400 °C for 1 h in ai

File: data/qa-pairs-classified/metal-oxide_d-block/10.1021_jacs.7b11010_4.txt
question
synthesis of single atom Rh supported on SiO2

answer
The catalyst is synthesized by impregnation with metal precursor RhCl3 and support SiO2

The synthesis procedures are as followed:
1. The Rh precursors (RhCl3; Sigma-Aldrich) were dissolved in 10 mL of anhydrous ethanol (99.9%; Samcheon). 
2. Next, 300 mg of metal oxide supports, which are silica (nanopowder, ∼12 nm; Sigma-Aldrich), was dispersed in 20 mL of ethanol. 
3. The two solutions were mixed with vigorous stirring and dried at 60 °C. 
4. In the case of 5 wt % Rh/SiO2, the additional reduction was carried out under 10% H2/N2 flow at 200 °C for 1 h.

File: data/qa-pairs-classified/metal-oxide_d-block/10.1021_jacs.8b11729_1.txt
question
synthesis of single atom Ni supported on MgO

answer
The catalyst is synthesized by coprecipitation

The synthesis procedures are as followed:
1. The NixMg1−x(OH)2 precursors were synthesized by coprecipitation from a Ni and Mg nitrate solution (1 M in total) and a 1 M ammonia solution as precipitating agent, in an automated lab reactor. 
2. The equimolar mixture was chosen (as opposed to the stoichiometric one) to avoid the formation of Mg,Ni(NH3)n. 
3. While stirring at 300 r·  min−1, both solutions were dosed at a rate of 10 g·min−1 into deionized water (300 mL) at a controlled temperature of 60 °C. 
4. The resulting solution was aged for 1 h before cooled to room temperature. 
5. The pH electrode was calibrated at 25 °C with the buffer solutions pH = 7 and pH = 10 (Carl Roth ±0.02). 
6. The pH increased strongly with the first drops of ammonia (pH = 9.3) but then remained constant throughout the whole synthesis and aging processes (around pH = 8.8). 
7. The slurry was filtrated and the precipitate washed with deionized water until the conductivity was below 0.5 mS·cm−1. 
8. The light green  solid was dried at 80 °C for 15 h with a heating ramp of 2 °C·min−1  and then calcined in a rotating furnace at 600 °C for 3 h in a flow of  100 mL·min−1 consisting of 21% O2 in argon with a heating ramp of 2  °C·min−1.

File: data/qa-pairs-classified/metal-oxide_d-block/10.1021_jacs.9b02936_1.txt
question
Synthesis of single atom Pt supported on Y zeolite

answer
The catalyst is synthesized by impregnation with metal precursor PtCl2 and support Y zeolite

The synthesis procedures are as followed:
1. PtCl2  and excess ethylenediamine (EDA) were mixed in distilled water and stirred until completely dissolved, in which EDA acted as both ligand to adjust the size of the precursors and protective agent to prevent metal precipitation in the intense alkaline hydrothermal conditions for Y zeolite crystallization. 
2. Then, NaOH, NaAlO2, SiO2, and directing agent were introduced into the aqueous solution, reaching the final molar composition of 3.36 Na2O:1.0 Al2O3:8.4 SiO2:250  H2O:0.015 PtCl2: 2.0EDA, and the final pH value of the  starting gel was over 14. 
3. After crystallization at 100 °C for 12 h without stirring, the obtained products were washed with distilled water adequately, followed by calcination in static air and flowing H2 successively.

File: data/qa-pairs-classified/metal-oxide_d-block/10.1021_jacs.9b12171_1.txt
question
synthesis of single atom Rh supported on CeO2

answer
The catalyst is synthesized by impregnation with metal precursor Rh(III)-acetylacetonate and support CeO2

The support CeO2 is prepared as followed:
calcination of Ce(NO3)3·6H2O (Sigma-Aldrich, 99.99%) in air at 623 K for 2 h. 

After the support CeO2 is prepared, the catalyst is prepared as followed:
1. Rh(III)-acetylacetonate (Sigma-Aldrich, 97%) was dissolved in acetone and impregnated on support CeO2 in a rotary evaporator (430 mbar, 313 K). 
2. The solid was further dried at 353 K in an oven overnight and ground into a powder. 
3. The resulting powder was calcined in an uncapped porcelain dish (50 mm diameter) at 1073 K under a stagnant air atmosphere for 10 h using a temperature ramp from RT of 2 K/min. 
4. Finally, the catalyst was ground and sieved to retain particles in the 100−200 μm size range. 
5. The metal content was adjusted to achieve a preset surface-specific Rh content (after the high-temperature annealing treatment) of 1.0 ± 0.2 Mat/nm2.

File: data/qa-pairs-classified/metal-oxide_d-block/10.1021_jacs.9b12171_2.txt
question
synthesis of single atom Rh supported on MgO

answer
The catalyst is synthesized by impregnation with metal precursor Rh(III)-acetylacetonate and support MgO

The support MgO is prepared as followed:
1. 100 mL of a Mg(II) methoxide solution (7−8% in methanol, SigmaAldrich) was diluted in 1 L of toluene (technical grade). 
2. Next, Milli-Q treated water was added dropwise at RT, and the suspension was stirred overnight to enable a complete hydrolysis of the alkoxide precursor. 
3. The resulting gel was collected by centrifugation, dried at 353 K, and calcined under air flow in a fixed-bed reactor at 773 K for 5 h (heating rate, 2 K/min). 

After the support MgO is prepared, the catalyst is prepared as followed:
1. Rh(III)-acetylacetonate (Sigma-Aldrich, 97%) was dissolved in acetone and impregnated on support CeO2 in a rotary evaporator (430 mbar, 313 K). 
2. The solid was further dried at 353 K in an oven overnight and ground into a powder. 
3. The resulting powder was calcined in an uncapped porcelain dish (50 mm diameter) at 1073 K under a stagnant air atmosphere for 10 h using a temperature ramp from RT of 2 K/min. 
4. Finally, the catalyst was ground and sieved to retain particles in the 100−200 μm size range. 
5. The metal content was adjusted to achieve a preset surface-specific Rh content (after the high-temperature annealing treatment) of 1.0 ± 0.2 Mat/nm2.

File: data/qa-pairs-classified/metal-oxide_d-block/10.1038_nature21672_3.txt
question
synthesis of 2% single atom Pt supported on Al2O3

answer
These catalysts were synthesized using impregnation of precursor H2PtCl6•6H2O over commercial support Al2O3

The synthesis procedures are as followed:
1. The slurry was stirred for 3 hours in air to remove the liquid, using the rotary evaporator under vacuum at 35 °C. 
2. The material was dried at 120 °C for 3 hours, and then calcined in the muffle oven at 500 °C.

File: data/qa-pairs-classified/metal-oxide_d-block/10.1038_nature21672_4.txt
question
synthesis of 2% single atom Pt supported on TiO2

answer
These catalysts were synthesized using impregnation of precursor H2PtCl6•6H2O over commercial support TiO2

The synthesis procedures are as followed:
1. The slurry was stirred for 3 hours in air to remove the liquid, using the rotary evaporator under vacuum at 35 °C. 
2. The material was dried at 120 °C for 3 hours, and then calcined in the muffle oven at 500 °C.

File: data/qa-pairs-classified/metal-oxide_d-block/10.1038_nchem.1095_1.txt
question
synthesis of single atom Pt supported on Fe-O

answer
The catatyst is synthesized by impregnation with metal precursor chloroplatinic acid and support ferric nitrate

The synthesis procedures are as followed:
1. co-precipitation of an aqueous solution of chloroplatinic acid (H2PtCl6.6H2O,  7.59 × 10-2 mol l-1) and ferric nitrate (Fe(NO3)3.9H2O, 1 mol l-1) with sodium carbonate (Na2CO3, 1 mol l-1) at 50 C, with the pH value of the resulting solution controlled at about 8. 
2. The recovered solid was dried at 60 C for five hours and calcined at 400 C for five hours. 
3. the sample were reduced in 10% H2/He at 200 C for 0.5 hours.

File: data/qa-pairs-classified/metal-oxide_d-block/10.1038_s41560-022-01127-1_1.txt
question
Preparation of single atom Pt supported by TiO2 reduced by NaBH4 (BT) oxidized by H2O2 (BT-O)

answer
The catalyst is synthesized by impregnation with metal precursor H2PtCl6 and support TiO2 reduced by NaBH4 (BT) oxidized by H2O2 (BT-O)

The support TiO2 reduced by NaBH4 (BT) oxidized by H2O2 (BT-O) is prepared by:
1. a mixture of 1.0 g of Degussa P25 TiO2 and 2.0 g of NaBH4 was ground thoroughly for 0.5 h. 
2. The mixture was then heated in a tube furnace at 623 K for 1 h in a vacuum (< 2.0 Pa), followed by natural cooling to room temperature. 
3. The black powders obtained after the treatment were washed 6–8 times with deionized water and then dried in a vacuum oven. 
4. The BET surface area of the as-synthesized BT was measured to be 84.4 m2 g−1.  
5. The as-synthesized BT (50 mg) was dispersed in the aqueous solution of hydrogen peroxide (5 M, 10 ml) and stirred for 1 h at 298 K. 
6. The suspension was filtered to obtain a precipitate, which was washed with deionized water and then dried in a vacuum oven at 353 K. 
7. The BET surface area of the as-synthesized BT-O was measured to be 98.3 m2 g−1.  

After the support TiO2 reduced by NaBH4 (BT) oxidized by H2O2 (BT-O) is prepared, the catalyst is synthesized as followed:
Pt was introduced via a wet impregnation of substrates (50 mg) with a certain concentration of H2PtCl6 aqueous solution (0.1 ml), followed by the calcination at 513 K for 2 h in vacuum (< 0.1 Pa). The prepared catalyst was stored in vacuum.

File: data/qa-pairs-classified/metal-oxide_d-block/10.1038_s41560-022-01127-1_2.txt
question
Preparation of single atom Pt supported by TiO2 reduced by NaBH4 (BT)

answer
The catalyst is synthesized by impregnation with metal precursor H2PtCl6 and support TiO2 reduced by NaBH4 (BT)

The support TiO2 reduced by NaBH4 (BT) is prepared by:
1. a mixture of 1.0 g of Degussa P25 TiO2 and 2.0 g of NaBH4 was ground thoroughly for 0.5 h. 
2. The mixture was then heated in a tube furnace at 623 K for 1 h in a vacuum (< 2.0 Pa), followed by natural cooling to room temperature. 
3. The black powders obtained after the treatment were washed 6–8 times with deionized water and then dried in a vacuum oven. 
4. The BET surface area of the as-synthesized BT was measured to be 84.4 m2 g−1.  
5. The as-synthesized BT (50 mg) was dispersed in the aqueous solution of hydrogen peroxide (5 M, 10 ml) and stirred for 1 h at 298 K. 
6. The suspension was filtered to obtain a precipitate, which was washed with deionized water and then dried in a vacuum oven at 353 K. 
7. The BET surface area of the as-synthesized BT-O was measured to be 98.3 m2 g−1.  

After the support TiO2 reduced by NaBH4 (BT) is prepared, the catalyst is synthesized as followed:
Pt was introduced via a wet impregnation of substrates (50 mg) with a certain concentration of H2PtCl6 aqueous solution (0.1 ml), followed by the calcination at 513 K for 2 h in vacuum (< 0.1 Pa). The prepared catalyst was stored in vacuum.

File: data/qa-pairs-classified/metal-oxide_d-block/10.1038_s41560-022-01127-1_3.txt
question
Preparation of single atom Pt supported on TiO2

answer
The catalyst is synthesized by impregnation with metal precursor H2PtCl6 and support TiO2

the catalyst is synthesized as followed:
Pt was introduced via a wet impregnation of substrates (50 mg) with a certain concentration of H2PtCl6 aqueous solution (0.1 ml), followed by the calcination at 513 K for 2 h in vacuum (< 0.1 Pa). The prepared catalyst was stored in vacuum.

File: data/qa-pairs-classified/metal-oxide_d-block/10.1038_s41560-022-01127-1_4.txt
question
Preparation of Pt2+ ion supported on TiO2 reduced by NaBH4 (BT) oxidized by H2O2 (BT-O)

answer
The catalyst synthesized by impregnation with metal precursor (Pt(NH3)4)(NO3)2 and support TiO2 reduced by NaBH4 (BT) oxidized by H2O2 (BT-O)

The support is TiO2 reduced by NaBH4 (BT) oxidized by H2O2 (BT-O) prepared by:
1. a mixture of 1.0 g of Degussa P25 TiO2 and 2.0 g of NaBH4 was ground thoroughly for 0.5 h. 
2. The mixture was then heated in a tube furnace at 623 K for 1 h in a vacuum (< 2.0 Pa), followed by natural cooling to room temperature. 
3. The black powders obtained after the treatment were washed 6–8 times with deionized water and then dried in a vacuum oven. 
4. The BET surface area of the as-synthesized BT was measured to be 84.4 m2 g−1.  
5. The as-synthesized BT (50 mg) was dispersed in the aqueous solution of hydrogen peroxide (5 M, 10 ml) and stirred for 1 h at 298 K. 
6. The suspension was filtered to obtain a precipitate, which was washed with deionized water and then dried in a vacuum oven at 353 K. 
7. The BET surface area of the as-synthesized BT-O was measured to be 98.3 m2 g−1. 

After the support is prepared, the catalyst is synthesized by the followed:
Pt was introduced via a conventional wet impregnation of substrates (50 mg) with a certain concentration of (Pt(NH3)4)(NO3)2 aqueous solution (0.1 ml), followed by the calcination at 513 K for 2 h in a vacuum (<0.1 Pa). The prepared catalyst was stored in vacuum.

File: data/qa-pairs-classified/metal-oxide_d-block/10.1038_s41563-019-0349-9_1.txt
question
synthesis of isolated Pt atoms on TiO2

answer
The catalyst is prepared by impregnation with metal precursor tetraammineplatinum(II) nitrate and support TiO2

The catalyst is prepared as followed:
1. a pH-adjusted solution (12.2) containing tetraammineplatinum(II) nitrate was slowly injected into a solution containing TiO2 (anatase, 5 nm diameter, 290 m2 g−1, US Research Nanomaterials). 
2. After drying, the catalyst was calcined in a tube furnace at 450 °C for 4 h in flowing air after ramping up the temperature at a rate of 10 °C min−1.

File: data/qa-pairs-classified/metal-oxide_d-block/10.1038_s41563-022-01380-5_1.txt
question
synthesis of single atom Ni supported on RuO2

answer
The catalyst is prepred by impregnation with metal precursor NiCl2·6H2O and support RuO2

The synthesis procedures are as followed:
1. 0.1721 g of RuCl3 and 0.0656 g of NiCl2·6H2O (that is, RuCl3 and NiCl2 at a molar ratio of 3:1) were mixed in 150 ml of 1 M HCl and sonicated for 2 h. 
2. Carbon black (0.4 g; Cabot, BP2000) was then added and dispersed by stirring for 18 h under room temperature to ensure uniform distribution.
3. Next, the mixture was dried by using a rotary evaporator and the remaining powder was collected. 
4. The powder was annealed in a flowing Ar/H2 (5% H2) atmosphere at 900 °C for 2 h and then annealed in air at 250–550 °C (450 °C as the optimized temperature) for 3 h. 
5. After annealing, 50 mg of product was added to 20 ml of 1 M HCl and mixed at room temperature for 12 h to perform acid leaching, then centrifuged and washed with deionized water three times. 
6. Finally, the sample was dried at 80 °C in an oven for 12 h to obtain the Ni-RuO2 catalyst.

File: data/qa-pairs-classified/metal-oxide_d-block/10.1038_s41563-024-01799-y_1.txt
question
Synthesis of diverse dynamically stabilized atomic Pt supported on TiO2, denoted by Pt-DSA/TiO2  

answer
The catalyst is prepred by impregnation with metal precursor H2PtCl6 and support precursor anatase TiO2

The catalyst is prepared as followed:
1. 50 mg of commercial anatase TiO2 was dispersed in 10 ml of 20% methanol aqueous solution in a 20 ml gas-tight vial under sonication for 10 min. 
2. A fixed amount of H2PtCl6 (50.0 μl) are diluted with H2O to make 1 ml of aqueous Pt precursor solutions. 
3. The TiO2 dispersion and Pt precursor solution were purged with Ar gas for 10 min. 
4. The TiO2 dispersion was vigorously stirred and simultaneously irradiated with UV–vis light at an intensity of 100 mW cm–2 using a xenon lamp light source (Newport). 
5. The light was irradiated for 20 min for each sample.  
6. After the TiO2 dispersion turned bluish, 0.5 ml of the Pt precursor solution was injected into the TiO2 dispersion and vigorously stirred. 
7. After 10 min of stirring, the reaction solution was centrifuged and washed with water and ethanol. 
8. The product was dried in an electric oven at 50 °C overnight

File: data/qa-pairs-classified/metal-oxide_d-block/10.1038_s41563-024-01799-y_10.txt
question
Synthesis of diverse dynamically stabilized atomic Ir supported on ZnO

answer
The catalyst is prepred by impregnation with metal precursor H2IrCl6 and support precursor anatase ZnO

The catalyst is prepared as followed:
1. 50 mg of commercial ZnO was dispersed in 10 ml of 20% methanol aqueous solution in a 20 ml gas-tight vial under sonication for 10 min. 
2. 2.2 mg of H2IrCl6 are diluted with H2O to make 1 ml of aqueous Ir precursor solutions. 
3. The ZnO dispersion and Ir precursor solution were purged with Ar gas for 10 min. 
4. The ZnO dispersion was vigorously stirred and simultaneously irradiated with UV–vis light at an intensity of 100 mW cm–2 using a xenon lamp light source (Newport). 
5. The light was irradiated for 20 min for each sample.  
6. After the ZnO dispersion turned bluish, 0.5 ml of the Ir precursor solution was injected into the ZnO dispersion and vigorously stirred. 
7. After 10 min of stirring, the reaction solution was centrifuged and washed with water and ethanol. 
8. The product was dried in an electric oven at 50 °C overnight

File: data/qa-pairs-classified/metal-oxide_d-block/10.1038_s41563-024-01799-y_11.txt
question
Synthesis of diverse dynamically stabilized atomic Ir supported on CeO2

answer
The catalyst is prepred by impregnation with metal precursor H2IrCl6 and support precursor CeO2

The catalyst is prepared as followed:
1. 50 mg of commercial CeO2 was dispersed in 10 ml of 20% methanol aqueous solution in a 20 ml gas-tight vial under sonication for 10 min. 
2. 2.2 mg of H2IrCl6 are diluted with H2O to make 1 ml of aqueous Ir precursor solutions. 
3. The CeO2 dispersion and Ir precursor solution were purged with Ar gas for 10 min. 
4. The CeO2 dispersion was vigorously stirred and simultaneously irradiated with UV–vis light at an intensity of 100 mW cm–2 using a xenon lamp light source (Newport). 
5. The light was irradiated for 20 min for each sample.  
6. After the CeO2 dispersion turned bluish, 0.5 ml of the Ir precursor solution was injected into the CeO2 dispersion and vigorously stirred. 
7. After 10 min of stirring, the reaction solution was centrifuged and washed with water and ethanol. 
8. The product was dried in an electric oven at 50 °C overnight

File: data/qa-pairs-classified/metal-oxide_d-block/10.1038_s41563-024-01799-y_2.txt
question
Synthesis of Pt single atom supported on hydrogenated TiO2, denoted by Pt-SA/hydrogenated TiO2  

answer
The catalyst is prepred by impregnation with metal precursor H2PtCl6 and support precursor anatase TiO2

The catalyst is prepared as followed:
1. The commercial anatase TiO2 was reduced at 500 °C in a 10% H2/Ar atmosphere for 1 h. 
2. Then, 50 mg of the as-synthesized hydrogenated TiO2 was dispersed in 10 ml of H2O in a 20 ml vial under sonication for 10 min. 
3. Furthermore, 50 μl of H2PtCl6 was diluted with H2O to make 1.0 ml of an aqueous Pt precursor solution
4. 0.5 ml of the Pt precursor solution was injected into the TiO2 dispersion and vigorously stirred. 
5. After 10 min of stirring, the reaction solution was centrifuged and washed with water and ethanol. 
6. The product was dried in an electric oven at 50 °C overnight and used for photocatalytic reactions and/or characterizations.

File: data/qa-pairs-classified/metal-oxide_d-block/10.1038_s41563-024-01799-y_3.txt
question
Synthesis of Pt single atom supported on TiO2

answer
The catalyst is prepred by impregnation with metal precursor H2PtCl6 and support precursor anatase TiO2

The catalyst is prepared as followed:
1. Commercial anatase TiO2 (50 mg) was dispersed in 10 ml H2O in a 20 ml vial under sonication for 10 min. 
2.  A fixed amount of H2PtCl6 (50.0, 37.5, 25.0 and 12.5 μl for Pt-DSA and 0.70, 0.60, 0.50 and 0.25 wt% TiO2, respectively) are diluted with H2O to make 1 ml of aqueous Pt precursor solutions.  
3. The Pt precursor solution was purged with Ar gas for 10 min
4. 0.5 ml of the Pt precursor solution was injected into the TiO2 dispersion and vigorously stirred. 
5. After 20 min of stirring, the reaction solution was centrifuged and washed with water and ethanol. 
6. The product was dried in an electric oven at 50 °C overnight and used for the photocatalytic HER reaction.

File: data/qa-pairs-classified/metal-oxide_d-block/10.1038_s41563-024-01799-y_4.txt
question
Synthesis of diverse dynamically stabilized atomic Ir supported on TiO2

answer
The catalyst is prepred by impregnation with metal precursor H2IrCl6 and support precursor anatase TiO2

The catalyst is prepared as followed:
1. 50 mg of commercial anatase TiO2 was dispersed in 10 ml of 20% methanol aqueous solution in a 20 ml gas-tight vial under sonication for 10 min. 
2. 2.2 mg of H2IrCl6 are diluted with H2O to make 1 ml of aqueous Ir precursor solutions. 
3. The TiO2 dispersion and Ir precursor solution were purged with Ar gas for 10 min. 
4. The TiO2 dispersion was vigorously stirred and simultaneously irradiated with UV–vis light at an intensity of 100 mW cm–2 using a xenon lamp light source (Newport). 
5. The light was irradiated for 20 min for each sample.  
6. After the TiO2 dispersion turned bluish, 0.5 ml of the Ir precursor solution was injected into the TiO2 dispersion and vigorously stirred. 
7. After 10 min of stirring, the reaction solution was centrifuged and washed with water and ethanol. 
8. The product was dried in an electric oven at 50 °C overnight

File: data/qa-pairs-classified/metal-oxide_d-block/10.1038_s41563-024-01799-y_8.txt
question
Synthesis of diverse dynamically stabilized atomic Pt supported on ZnO

answer
The catalyst is prepred by impregnation with metal precursor H2PtCl6 and support precursor anatase ZnO

The catalyst is prepared as followed:
1. 50 mg of commercial ZnO was dispersed in 10 ml of 20% methanol aqueous solution in a 20 ml gas-tight vial under sonication for 10 min. 
2. 50 μl of H2PtCl6 are diluted with H2O to make 1 ml of aqueous Pt precursor solutions. 
3. The ZnO dispersion and Pt precursor solution were purged with Ar gas for 10 min. 
4. The ZnO dispersion was vigorously stirred and simultaneously irradiated with UV–vis light at an intensity of 100 mW cm–2 using a xenon lamp light source (Newport). 
5. The light was irradiated for 20 min for each sample.  
6. After the ZnO dispersion turned bluish, 0.5 ml of the Pt precursor solution was injected into the ZnO dispersion and vigorously stirred. 
7. After 10 min of stirring, the reaction solution was centrifuged and washed with water and ethanol. 
8. The product was dried in an electric oven at 50 °C overnight

File: data/qa-pairs-classified/metal-oxide_d-block/10.1038_s41563-024-01799-y_9.txt
question
Synthesis of diverse dynamically stabilized atomic Pt supported on CeO2

answer
The catalyst is prepred by impregnation with metal precursor H2PtCl6 and support precursor CeO2

The catalyst is prepared as followed:
1. 50 mg of commercial CeO2 was dispersed in 10 ml of 20% methanol aqueous solution in a 20 ml gas-tight vial under sonication for 10 min. 
2. 5.4 mg of H2PtCl6 are diluted with H2O to make 1 ml of aqueous Pt precursor solutions. 
3. The CeO2 dispersion and Pt precursor solution were purged with Ar gas for 10 min. 
4. The CeO2 dispersion was vigorously stirred and simultaneously irradiated with UV–vis light at an intensity of 100 mW cm–2 using a xenon lamp light source (Newport). 
5. The light was irradiated for 20 min for each sample.  
6. After the CeO2 dispersion turned bluish, 0.5 ml of the Pt precursor solution was injected into the CeO2 dispersion and vigorously stirred. 
7. After 10 min of stirring, the reaction solution was centrifuged and washed with water and ethanol. 
8. The product was dried in an electric oven at 50 °C overnight
