Repository: aobozhang2025/data-driven-LLM-SAC

All data are saved in the "data" folder

To simiplify the code validation process, we write each method in Python in a separate .py file. Please use Python IDE such as PyCharm to run the script step by step by clicking on the green arrow close to "if __name__ == "__main__"

1. cleaned and classified data are saved in qa-pairs-classified

2. run convert_folder_of_qa_txt_to_single_json.py to generate .json files in json folder

3. run split_qa_pairs_in_json_randomly_for_testing.py to split testing set by stratified sampling, you can change the ratio of splitting by how much to be used in training. Some of the groups contain too little samples so those groups are excluded from extracting testing group. The samples for testing are saved in testing_json folder. The samples for training are saved in training_json folder. Please also copy those samples such as background knowledge "metals.json" into the training_json folder.  

4. run convert_test_json_to_txt.py to convert test json to txt of questions and txt of answers, those txt files are saved in testing_txt

5. those question txt can be saved in a single txt file and those answer txt can be saved in another txt file. 

6. the configure files in Python are in the folder xtuner_configure_files. Please set the hyperparameters for training by xtuner. Please copy those all those questions in "evaluation_inputs" variable. It would automatically generate answers to those questions during and right after training. 

7. xtuner will generate logs files as shown in log folder. For each fine-tuned LLM, it contains a json file called "scalars", which are the variables such as loss and learning rate with respect to steps. There is another filles called "eval_outputs_iter_xxx", which is the evaluation of those testing questions after training. 

8. for Deepseek-R1, please use the Deepseek_generate_answer.py to generate the answers for testing questions for comparison. In the script, please setup your api keys on modelscope.cn and the parameters the same as those fine-tuned LLMs. The generated answers are saved in a txt file in logs\Commercial-Deepseek-R1-0528\ folder

9. run evaluate_fine_tuned_model_NLP_scores.py to calculate the metrics in NLP for each testing case. The scores are saved in a csv file for each fined-tuned model in NLP_metrics folder

10. run evaluate_Deepseek_generated_NLP_scores.py to calculate the metrics in NLP for Deepseek generated answers

11. in the SAC_metrics folder, there is a test.xslx file as the mode file to calculate the SAC metrics of each generated answers manually

12. Save those excel files in different folders named by weight combinations for each LLM

13. run calculate_SAC_metric.py to get the average scores of those SAC metrics

File: data/qa-pairs-classified/others_d-block/10.1021_jacs.1c09535_1.txt
question
synthesis of single atom Pt supported on Y, denoted by Pt/Y

answer
The catalyst is synthesized by impregnation with metal precursor H2PtCl6

The synthesis procedures of the catalyst are as followed:
1. 10~15 mL  H2PtCl6 aqueous solution was dissolved in 40 mL water under stirring followed by addition of 300~500 μL trimethoxysilyl propanethiol dropwise. 
2. The mixture was stirred at room temperature for 2 h and then 0.7 g NaAlO2, 4.15 g NaOH, 7.2 mL colloidal silica were added to the mixture successively, followed by an additional  stirring for 4 h. 
3. The as-formed mixture was then transferred into an autoclave for crystallizing at 373 K for 48 h. 
4. The resultant mixture was thoroughly washed with deionized water and dried at 373 K for 6 h. 
5. The dehydration sample was calcined in an air flow at 823 K for 6 h with heating rate of 2 K/min.

File: data/qa-pairs-classified/others_d-block/10.1021_jacs.4c00547_1.txt
question
synthesis of single atom Co doped by N supported on graphene and TiO2

answer
The catalyst is synthesized by impregnation with metal precursor Cobalt(II) acetate tetrahydrate and support TiO2

The synthesis procedures are as followed:
1. In a 100 mL round bottom flask, Cobalt(II) acetate tetrahydrate (249.1 mg, 1.0 mmol) and 1,10-phenanthroline (367 mg, 2.0 mmol) were stirred in EtOH (50 mL) at 80 °C for approximately 3 h until orange transparent solution was obtained. 
2. Then, carbon powder (1.38 g) (CAS No. 1333-864) and TiO2 power (400 mg) were added, successively. 
3. The resulting reaction mixture was further stirred vigorously at 80 °C for 4 h, the solvent was then removed under vacuum. 
4. The solid sample obtained was dried at 60 °C overnight, after which it was grinded to a fine powder. 
5. The grinded powder was heated to 700 °C for 2 h with a heating rate of 5 °C/min under Ar flow, then cooled  down to room temperature naturally
