Repository: aobozhang2025/data-driven-LLM-SAC

All data are saved in the "data" folder

To simiplify the code validation process, we write each method in Python in a separate .py file. Please use Python IDE such as PyCharm to run the script step by step by clicking on the green arrow close to "if __name__ == "__main__"

1. cleaned and classified data are saved in qa-pairs-classified

2. run convert_folder_of_qa_txt_to_single_json.py to generate .json files in json folder

3. run split_qa_pairs_in_json_randomly_for_testing.py to split testing set by stratified sampling, you can change the ratio of splitting by how much to be used in training. Some of the groups contain too little samples so those groups are excluded from extracting testing group. The samples for testing are saved in testing_json folder. The samples for training are saved in training_json folder. Please also copy those samples such as background knowledge "metals.json" into the training_json folder.  

4. run convert_test_json_to_txt.py to convert test json to txt of questions and txt of answers, those txt files are saved in testing_txt

5. those question txt can be saved in a single txt file and those answer txt can be saved in another txt file. 

6. the configure files in Python are in the folder xtuner_configure_files. Please set the hyperparameters for training by xtuner. Please copy those all those questions in "evaluation_inputs" variable. It would automatically generate answers to those questions during and right after training. 

7. xtuner will generate logs files as shown in log folder. For each fine-tuned LLM, it contains a json file called "scalars", which are the variables such as loss and learning rate with respect to steps. There is another filles called "eval_outputs_iter_xxx", which is the evaluation of those testing questions after training. 

8. for Deepseek-R1, please use the Deepseek_generate_answer.py to generate the answers for testing questions for comparison. In the script, please setup your api keys on modelscope.cn and the parameters the same as those fine-tuned LLMs. The generated answers are saved in a txt file in logs\Commercial-Deepseek-R1-0528\ folder

9. run evaluate_fine_tuned_model_NLP_scores.py to calculate the metrics in NLP for each testing case. The scores are saved in a csv file for each fined-tuned model in NLP_metrics folder

10. run evaluate_Deepseek_generated_NLP_scores.py to calculate the metrics in NLP for Deepseek generated answers

11. in the SAC_metrics folder, there is a test.xslx file as the mode file to calculate the SAC metrics of each generated answers manually

12. Save those excel files in different folders named by weight combinations for each LLM

13. run calculate_SAC_metric.py to get the average scores of those SAC metrics

File: data/testing_json/C-based_d-block-testing.json
[
  {
    "conversation": [
      {
        "input": "preparation of Co doped by N supported on Carbon, denoted by Co-N-C",
        "output": "The catalyst is synthesized by impregnation with metal precursor CoCl2·6H2O\n\nThe synthesis procedures are as followed:\n1. 4.3875 g NaCl, 416 mg glucose and 0.03 mmol CoCl2·6H2O were added into 25 mL DI and stirred for 1 h to ensure the homogeneous state of the solution. \n2. The obtained mixture was freeze-dried for 48 h and then ground by agate mortar to form fine powder.  \n3. The powder was put in the middle of the tube furnace and flushed with argon gas (Ar) for at least 30 min to eliminate air thoroughly. \n4. The tube furnace was heated at 500 °C with the ramp rate of  5 °C/min and kept for 4 hours under the ammonia gas (NH3) atmosphere (the flow rate of NH3 was  50 sccm). \n5. Dissolve the calcination powder in 2000 mL water and stir overnight to remove NaCl template completely, then dried at 80 °C overnight. \n6. Calcining the black powder under 850 °C by  controlling the heating rate 5 °C/min for 4 hours under the protection of Ar"
      }
    ]
  },
  {
    "conversation": [
      {
        "input": "Synthesis of the single atom Pt supported on N-doped carbon nanotubes",
        "output": "The catalyst is synthesized by impregnation with precursor H2PtCl6\n\nThe support N-doped carbon nanotubes denoted by N-CNT is prepared as followed:\n1. First, MnO2 nanowires as the template and oxidant were prepared by the hydrothermal method. \n2. Then 200 mg of MnO2 nanowires were added into 100 mL deionized water  (DIW) (solution A). \n3. Pyrrole (0.51 mL) and aniline (0.39 mL) were added into 100 mL  of 0.05 M H2SO4 solution (solution B). \n4. The above two solutions were mixed under vigorous stirring. \n5. After continuous stirring for 4 h, a black product was obtained, which  was further subjected to rinse with a large amount of DIW to remove the residuary Mn.  \n6. Lastly, the as-obtained product was heated to 920 °C for 2 h under N2 flow to yield the  N-CNTs.  \n\nthe catalyst is synthesized as followed:\n1. The as-synthesized N-CNTs (40.0 mg) were first dispersed in 20 mL DIW under  ultrasonic vibration and magnetic stirring. \n2. A H2PtCl6 solution (2.0 mg/mL in DIW) of  268 μL was next added dropwise into the N-CNTs dispersion under stirring at ambient temperature. 3. After continuous stirring overnight, the solid composite was separated from the suspension by vacuum filtration. \n4. The recovered solid was then dried at 70 °C  for 12 h and reduced in 5% H2/Ar at 160 °C for 0.5 h with a heating rate of 5 °C min-1."
      }
    ]
  },
  {
    "conversation": [
      {
        "input": "synthesis of single atom Fe doped by N supported on carbon",
        "output": "The catalyst is synthesized with metal precursor FeCl3 \n\nThe catalyst synthesis procedures are as followed:\n1. 0.7 g of 1,2-dicyanobenzene and 16 mg of FeCl3 was mixed with 7 g of a 60 mol% LiCl/ZnCl2  mixture in a Ar-filled glovebox. \n2. The resulting powder was placed in an alumina crucible and heated  with a heating rate of 10 K/min to 800 °C in a tube furnace with a constant Ar flow. \n3. After 1 h at 800  °C, the sample was let to cool down to room temperature. \n4. The obtain material was ground, washed  with 0.1 M HCl for several hours and dried."
      }
    ]
  },
  {
    "conversation": [
      {
        "input": "Synthesis of single atom Co doped by 3 N and 1 P supported on N-C, denoted by Co1-N3P1.",
        "output": "The catalyst is prepared by impregnation with metal precursor CoCl2(PPh3)2 and support ZIF-8\n\nThe support ZIF-8 is prepared as followed:\n1. Zn(NO3)2∙6H2O (1.069 g, 3.6 mmol) was dissolved in  20 mL methanol. \n2. Then the solution was added into 20 mL of methanol containing 2-methyimidazole (1.161 g, 14.2 mmol). \n3. After vigorously stirring for 5 minutes, the mixed solutions were transferred into a 50 mL Telfon-lined stainless-steel autoclave and subjected to treatment at 120 oC  for 4 h. The autoclave was cooled down to room temperature. \n4. The solid products were collected by centrifugation and washed five times with methanol.\n5. Finally, the products were dried at 70 oC under vacuum overnight.  \n\nAfter the support ZIF-8 is prepared, the catalyst is synthesized as followed:\n1. ZIF-8 (100 mg) were dispersed in 30 mL methanol.  \n2. Subsequently, the solution was added to 20 mL of methanol containing CoCl2(PPh3)2 (10 mg). \n3. The mixed solutions were vigorously stirred at 40 oC for 16 hours. Afterward, the mixture was cooled down to room temperature. \n4. The solid products (Co-P/ZIF-8) were collected by centrifugation and  washed five times with methanol. \n5. Finally, the Co-P/ZIF-8 was placed in a tube furnace and heated under argon gas flow (100 mL/min) at a heating rate of 5 oC/min to reach a temperature of 950 oC for 3 h after drying the products at 70 oC under vacuum overnight."
      }
    ]
  },
  {
    "conversation": [
      {
        "input": "synthesis of single atom Co doped by N supported on graphene",
        "output": "The catalyst is synthesized by impregnation and freeze-drying with metal precursor CoCl2·6H2O and support Graphene oxide (GO)\n\nThe synthesis procedures are as followed:\n1. Graphene oxide (GO) suspension was prepared by mixing 100 mg of GO powder with 100 mL of deionized water and sonicating for 3 h to obtain a homogeneous dispersion.  \n2. CoCl2·6H2O (1 mL; 3 mg mL−1) aqueous solution was added dropwise into the GO suspension under vigorous sonication and sonicated for another 30 min, followed by rapid freezing in liquid nitrogen. \n3. The precursor was freeze-dried at −70 °C. \n4. The dried precursor was then heated at the rate of 20 °C min−1 to 750 °C under a gas flow of 150 sccm Ar + 50 sccm NH3 and kept at this  temperature for 1 h"
      }
    ]
  },
  {
    "conversation": [
      {
        "input": "preparation of Mn doped by N supported on Carbon, denoted by Mn-N-C",
        "output": "The catalyst is synthesized by impregnation with metal precursor MnCl2·4H2O\n\nThe synthesis procedures are as followed:\n1. 4.3875 g NaCl, 416 mg glucose and 0.03 mmol MnCl2·4H2O were added into 25 mL DI and stirred for 1 h to ensure the homogeneous state of the solution. \n2. The obtained mixture was freeze-dried for 48 h and then ground by agate mortar to form fine powder.  \n3. The powder was put in the middle of the tube furnace and flushed with argon gas (Ar) for at least 30 min to eliminate air thoroughly. \n4. The tube furnace was heated at 500 °C with the ramp rate of  5 °C/min and kept for 4 hours under the ammonia gas (NH3) atmosphere (the flow rate of NH3 was  50 sccm). \n5. Dissolve the calcination powder in 2000 mL water and stir overnight to remove NaCl template completely, then dried at 80 °C overnight. \n6. Calcining the black powder under 850 °C by  controlling the heating rate 5 °C/min for 4 hours under the protection of Ar"
      }
    ]
  },
  {
    "conversation": [
      {
        "input": "Preparation of single atom Fe doped by 4 N supported on N-doped Carbon",
        "output": "The catalyst is prepared by impregnation with metal precursor FeCl3·6H2O and support N-doped carbon\n\nThe support N-doped carbon is prepared as followed:\n1. ZnCl2 (0.1 M) and formamide (30 mL) were mixed and sonicated at room temperature for 30 min to form a homogeneous solution, \n2. and then the mixture was transferred to an autoclave and heated at 180 °C for 12 h. \n3. After cooling, the precursor was washed twice with methanol (30 mL), purified three times with deionized water (30  mL), and dried at 60 °C overnight. \n4. The dried precursor was milled, transferred to a quartz boat, and heated to 920 °C for 2 h at a heating rate of 5 °C·min-1 under N2 flow protection (flow rate: 30 sccm)\n\nAfter the preparation of support N-doped carbon the cataylst is synthesized as followed:\n1. N-doped carbon material (50 mg) and FeCl3·6H2O (2.5 mM) were dispersed in 15 mL of DMF and sonicated for 1 h, respectively. \n2. After mixing, the mixture was stirred at room temperature for 24 h, washed three times with DMF (30 mL), and dried at 80 °C for 12 h. \n3. Finally,  it was heated under the protection of N2 (flow rate: 30 sccm) and kept at 900 °C for 2 h at a heating rate of 5 °C min-1"
      }
    ]
  },
  {
    "conversation": [
      {
        "input": "synthesis of single atom Ru supported on N-doped carbon",
        "output": "The catalyst is prepared impregnation with metal precursor Ru(acac)3\n\nThe catalyst is prepared as followed:\n1. C2H4N4 (12 g), C3H7NO2 (3 g) and Ru(acac)3 (40 mg) were added together to a ball mill jar. \n2. The mixture was then ground at a speed of 400 rpm for 2 h. \n3. The resulting powder was transferred to a tubular furnace under N2 atmosphere (flow rate = 60 ml min –1) via the following treatment: The temperature was increased from 25 to 600 °C (3 °C min–1) and maintained at 600 °C for 2 h; and then it was further increased from 600 to 900 °C (2 °C min –1) and maintained at 900 °C for 1 h. \n4. The prepared catalyst was named Ru1/NC."
      }
    ]
  },
  {
    "conversation": [
      {
        "input": "synthesis of single atom Ir supported on GO-NH2",
        "output": "The catalyst is synthesized by impregnation with metal precursor IrCl3∙xH2O and support precursor nitrogen-doped graphene support (GO–NH2)\n\nThe synthesis procedures are as followed:\n1. First, to prepare the nitrogen-doped graphene support (GO–NH2), GO (purchased from CYG and used as received) was mixed with urea (VWR) with a mass ratio of 1 to 10, and further heated in a tube furnace to 500 °C under a gas flow of 100 sccm Ar (UHP, Airgas) within 1 h, and then kept at the same temperature for another 2 h before cooling to room temperature. \n2. 1 gram of IrCl3∙xH2O (Alfa Aesar) was dissolved into 200 millilitres of DI water to prepare the IrCl3 stock solution with a concentration of ~5 milligrams per millilitre. \n3. 7 millilitres of IrCl3 stock solution were added to ~30 millilitres of purified GO–NH2 solution (~30 milligrams of GO–NH2). \n4. Then, the mixture solution was sonicated in ice water for 15 min, followed by being quickly frozen in liquid nitrogen. \n5. After freeze drying, the as-prepared aerogel-like powder was mixed with urea (VWR) with a mass ratio of 1 to 10 and further heated in a tube furnace to 500 °C under a gas flow of 100 sccm Ar (UHP, Airgas) within 1 h, and kept at the same temperature for another 2 h before cooling to room temperature. \n6. Finally, the powder was collected."
      }
    ]
  },
  {
    "conversation": [
      {
        "input": "synthesis of single atom Ni doped by 4 N supported by carbon with silica sphere template",
        "output": "The catalyst is synthesized by impregnation with metal precursor Ni(acac)2 and support \n1. Firstly, 2.5 mL ammonia water (28%) was added into a mixture of 40 mL absolute ethanol and 12 mL deionized water and stirred for 15 min, followed by addition of 2.5 mL TEOS and stirring for another 1 h to obtain the suspension of silica spheres. \n2. Then, 15 mg Ni(acac)2 and 2.5 mL of dopamine hydrochloride solution (1 mg·mL-1) was added to allow polymerization for 24 h. \n3. The resulting silica spheres were isolated by centrifugation, dried under vacuum at 70 °C, and heated to 850 °C at a rate of  3 °C·min-1 over 3 h under an Ar flow. \n4. After cooling to room temperature naturally, pyrolyzed spheres were etched by hydrofluoric acid (20 % wt.) for 12 h, collected by centrifugation, washed with water and ethanol, and finally dried under vacuum at 70 °C overnight"
      }
    ]
  },
  {
    "conversation": [
      {
        "input": "synthesis of single atom Co supported on N, S-doped carbon",
        "output": "The catalyst is prepared by impregnation with metal precursor CoCl2 and template SiO2 nanoparticles\n\nThe synthesis procedures are as followed:\n1. First, 1.0 g of o-phenylenediamine, 0.44 g of CoCl2 and 2.0 g of SiO2 nanoparticles (10–20 nm, Aldrich) templates were mixed together by using 20 ml 1.0 M HCl solution. \n2. Then, the mixed solution was sonicated for 0.5 h and stirred for another 0.5 h. \n3. Subsequently, 12 ml of 1.0 M HCl solution, which contains 3.0 g of ammonium peroxydisulfate, that is, (NH4)2S2O8, was added dropwise into the above mixed solution with vigorous stirring. \n4. After polymerization in an ice bath for nearly one day, the mixture was dried using a rotary evaporator. \n5. Then, the dried powder was annealed under Ar atmosphere at 800 °C for 2 h. \n6. Finally, the product was treated by alkaline (2.0 M NaOH) and acid (2.0 M H2SO4) leaching successively to remove SiO2 nanoparticles templates and unstable Co-based species, respectively"
      }
    ]
  },
  {
    "conversation": [
      {
        "input": "preparation of single atom Ni supported on N-doped carbon",
        "output": "The catalyst is synthesized by impregnation with metal precursor Ni(NO3)2·6H2O and support ZIF-8.\n\nThe support ZIF-8 is prepared as followed:\n1. 558 mg Zn(NO3)2·6H2O was dissolved in 15 ml methanol, which was subsequently added into 15 ml methanol containing 616 mg 2-methylimidazole under ultrasound for10 min at room temperature. \n2. The ZIF-8 was then grown at room temperature for 12 h. \n3. The as-obtained precipitates were centrifuged and washed with methanol three times and dried in vacuum at 60 oC for overnight.  \n\nAfter the preparation of ZIF-8, the catalyst is synthesized as followed:\n1. 300 mg ZIF-8 was ultrasonic dispersed in 50 ml methanol for 30 min\n2. then 15 mg Ni(NO3)2·6H2O dissolved in 5 ml methanol added dropwise into above solution under vigorously stirring.  \n3. After 24 h stirring, the almost white product was centrifuged and washed with methanol three times and dried in vacuum at 60 oC for overnight.  \n4. the product was placed in a tube furnace and heated to 900 oC (heating rate 5 oC/min) for 60 minutes in a stream of N2"
      }
    ]
  },
  {
    "conversation": [
      {
        "input": "Synthesis of single atom Rh supported on pMOF, denoted by Rh1/pMOF",
        "output": "The catalyst is synthesized by impregnation with metal precursor Rhodium chloride hydrate (RhCl3·xH2O, Rh 38-40 wt.%).\n\nThe support porphyrin-based MOF, denoted by pMOF is prepared by the following procedures:\n1. 40 mg of zirconium chloride (ZrCl4) was first dissolved in the mixture solution containing 8 mL of N,N-dimethylformamide (DMF) and 0.8 mL of water (H2O). \n2. Then, 800 mg of benzoic acid was added into the above solution, followed by stirring vigorously for 20 min,  producing a yellowish solution.\n3. Afterwards, 40 mg of 4,4′,4′′,4′′′-(Porphine-5,10,15,20tetrayl)tetrakis(benzoic acid) (TCPP) was introduced. \n4. The mixture was stirred for another 20 min and transferred to a 50-mL autoclave, which was maintained at 120 °C for 24 h. \n5. The solid product was collected by centrifuge and washed thoroughly by ethanol at least 3 times and dried in a vacuum oven overnight. \n6. A powder in auburn color was collected for further utilizations.  \n\nThe catalyst is synthesized by impregnation with metal precursor Rhodium chloride hydrate (RhCl3·xH2O, Rh 38-40 wt.%):\n1. 80 mg of pMOF powder was weighed and dispersed in 16 mL of DMF with stirring. \n2. 42 mg of Rhodium chloride hydrate (RhCl3·xH2O, Rh 38-40 wt.%) was dissolved in 0.8 mL of H2O with ultrasonication. \n3. The above solution was mixed and transferred to a 50-mL autoclave, followed by heating to 80 °C for 4 h. \n4. Then, the product was collected by centrifuge and washed thoroughly by ethanol at least 3 times. \n5. To remove impurities and residual solvents in the MOF channels, the  resulting Rh1/pMOF was soaked and rinsed with ethanol and acetone sequentially. \n6. Finally, the solid product was collected by centrifuge and dried in a vacuum oven at 230 °C for 36 h. \n7. To increase the Rh loading, the above synthetic process should be repeated at least 5 times."
      }
    ]
  },
  {
    "conversation": [
      {
        "input": "Preparation of single atom Fe doped by 4 N supported on carbon, denoted by Fe SAs/NC.",
        "output": "The catalyst is synthesized by the framework of ZIF synthesis\n\nThe synthesis procedures are as followed:\n1. 21.3 mg Fe(NO3)3·9H2O and 0.5 g 2-methylimidazole were dispersed in a solution containing 3 mL H2O by sonication, then mixed with 20 g NaCl. \n2. Liquid nitrogen was rapidly transferred into the above mixture and vacuum-dried in a freeze dryer for 24 h to remove the water. \n3. The power was put into a quartz oven after purging with Ar gas three times, then heated to 1000 °C for 4 h at the heating rate of 2 °C/min under flowing Ar gas and naturally cooled to room temperature. \n4. The black product was filtered out for NaCl and then etched in HCl solution (0.5 M) removing unstable Fe species for 24 h, finally filtered many times with water to remove the residual ions and dried in vacuum at 70 °C for 24 h."
      }
    ]
  },
  {
    "conversation": [
      {
        "input": "synthesis of single atom Fe supported on carbon nanotubes, denoted by Fe-CNTs",
        "output": "The catalyst is synthesized by impregnation with metal precursor FePc\n\nThe synthesis procedures are as followed:\n1. carbon nanotubes (CNTs) (100 mg) and a certain amount of FePc powders were separately dispersed in DMF, and both solutions were ultrasonicated for 30 min. \n2. Then the FePc DMF solution was added into the CNTs DMF solution dropwise under vigorous stirring. \n3. The mixed suspension was sonicated for another 30 min and further stirred for 24 h at room temperature in dark. \n4. Then the solid was separated via vacuum filtration, and washed with DMF for three times. \n5. Finally, the Fe-CNTs was obtained after lyophilization for 24 h."
      }
    ]
  },
  {
    "conversation": [
      {
        "input": "synthesis of single atom Ni supported on N, S-doped carbon",
        "output": "The catalyst is prepared by impregnation with metal precursor NiCl2·6H2O and template SiO2 nanoparticles\n\nThe synthesis procedures are as followed:\n1. First, 1.0 g of o-phenylenediamine, 0.405 g NiCl2·6H2O and 1.0 g SiO2 nanoparticles (10–20 nm, Aldrich) templates were mixed together by using 20 ml 1.0 M HCl solution. \n2. Then, the mixed solution was sonicated for 0.5 h and stirred for another 0.5 h. \n3. Subsequently, 12 ml of 1.0 M HCl solution, which contains 3.0 g of ammonium peroxydisulfate, that is, (NH4)2S2O8, was added dropwise into the above mixed solution with vigorous stirring. \n4. After polymerization in an ice bath for nearly one day, the mixture was dried using a rotary evaporator. \n5. Then, the dried powder was annealed under Ar atmosphere at 800 °C for 2 h. \n6. Finally, the product was treated by alkaline (2.0 M NaOH) and acid (2.0 M H2SO4) leaching successively to remove SiO2 nanoparticles templates and unstable Ni-based species, respectively"
      }
    ]
  },
  {
    "conversation": [
      {
        "input": "synthesis of single Fe incorporated on N-rich carbon",
        "output": "The catalyst is synthesized by impregnation with precursor iron(III) acetylacetonate and support ZIF-8\n\nThe synthesis procedures are as followed:\n1. 100 mg ZIF-8 powder was dispersed into 30 mL of ethanol. \n2. The suspension was sonicated to form a homogeneous dispersion. \n3. Ethanol containing 3.8 mg iron(III) acetylacetonate was added into the ZIF-8 dispersion under stirring. \n4. The obtained suspension was stirred in the fume hood and naturally dried. \n5. The dried powder was ground and placed into a porcelain boat, which was heated up to 900 °C for 3 h at a rate of 5 °C/min under Ar atmosphere. \n6. After cooling down to the room temperature, the obtained black product was leached with 1 M HCl to remove metal particles and unstable species and successively washed using distilled water. \n7. The as-obtained black solid was dried in vacuum at 70°C"
      }
    ]
  },
  {
    "conversation": [
      {
        "input": "Synthesis of single atom Y doped by S and N supported on Carbon, denoted by Y SAs/NC-S",
        "output": "The catalyst is synthesized by impregnation with metal precursor Y(acac)3 and support ZIF-8\n\nThe synthesis procedures are as followed:\n1. 1161 mg 2-methylimidazole was dissolved in 10 mL solution  (DMF/MeOH, 4:1) with stirring (solution A). \n2. 1069 mg Zn(NO3)2·6H2O and 352 mg Y(acac)3 were dissolved in a mixture of DMF/MeOH (15 mL, 4:1) under ultrasound for 10 min to form a clear solution (solution B). \n3. Solution A was subsequently added into solution B with vigorous stirring and then was kept static for 12 h at room temperature. \n4. The obtained product was collected by centrifugation, and washed with methanol for three times, and finally dried at 60 °C under  vacuum.  \n5. The powder of Y(acac)3@ZIF-8 was placed in a tube furnace and heated to 950 °C (heating  rate 2.5 °C/min) for 3 h under a flowing atmosphere of Ar\n6. The product mixed with S (mass ratio: 1:2) was carefully ground by mortar and pestle, and then sealed in a quartz ampoule. \n7. The Y SAs/NC-S composites were then obtained from a heating process: heat at 155 °C for 12 h with a ramping rate of 1 °C min−1  and then at 300 °C for 10 min (heating rate 10 °C /min) under flowing Ar."
      }
    ]
  },
  {
    "conversation": [
      {
        "input": "synthesis of single site Pd supported on C",
        "output": "The catatyst is synthesized by impregnation with metal precursor Pd(ii) acetylacetonate and support activated carbon\n\nThe synthesis procedures are as followed:\n1. Activated carbon was initially ground to obtain a powder (150–200 mesh). \n2. Pd(ii) acetylacetonate (Aldrich) was dissolved in the required solvent (2.7 ml). \n3. The solution was then added dropwise, with stirring, to the activated carbon (0.99 g) to obtain a catalyst with a final metal loading of 1 wt.%. \n4. The resulting powder was dried at a temperature 5–10 °C higher than the boiling point of the solvent used for 16 h under a flow of N2. \n5. Wherever possible, extra dry solvents sealed under nitrogen were used."
      }
    ]
  }
]

File: data/testing_json/metal-oxide_d-block-testing.json
[
  {
    "conversation": [
      {
        "input": "Synthesis of single atom Pt supported on Y zeolite",
        "output": "The catalyst is synthesized by impregnation with metal precursor PtCl2 and support Y zeolite\n\nThe synthesis procedures are as followed:\n1. PtCl2  and excess ethylenediamine (EDA) were mixed in distilled water and stirred until completely dissolved, in which EDA acted as both ligand to adjust the size of the precursors and protective agent to prevent metal precipitation in the intense alkaline hydrothermal conditions for Y zeolite crystallization. \n2. Then, NaOH, NaAlO2, SiO2, and directing agent were introduced into the aqueous solution, reaching the final molar composition of 3.36 Na2O:1.0 Al2O3:8.4 SiO2:250  H2O:0.015 PtCl2: 2.0EDA, and the final pH value of the  starting gel was over 14. \n3. After crystallization at 100 °C for 12 h without stirring, the obtained products were washed with distilled water adequately, followed by calcination in static air and flowing H2 successively."
      }
    ]
  },
  {
    "conversation": [
      {
        "input": "synthesis of single atom Rh supported on MgO",
        "output": "The catalyst is synthesized by impregnation with metal precursor Rh(III)-acetylacetonate and support MgO\n\nThe support MgO is prepared as followed:\n1. 100 mL of a Mg(II) methoxide solution (7−8% in methanol, SigmaAldrich) was diluted in 1 L of toluene (technical grade). \n2. Next, Milli-Q treated water was added dropwise at RT, and the suspension was stirred overnight to enable a complete hydrolysis of the alkoxide precursor. \n3. The resulting gel was collected by centrifugation, dried at 353 K, and calcined under air flow in a fixed-bed reactor at 773 K for 5 h (heating rate, 2 K/min). \n\nAfter the support MgO is prepared, the catalyst is prepared as followed:\n1. Rh(III)-acetylacetonate (Sigma-Aldrich, 97%) was dissolved in acetone and impregnated on support CeO2 in a rotary evaporator (430 mbar, 313 K). \n2. The solid was further dried at 353 K in an oven overnight and ground into a powder. \n3. The resulting powder was calcined in an uncapped porcelain dish (50 mm diameter) at 1073 K under a stagnant air atmosphere for 10 h using a temperature ramp from RT of 2 K/min. \n4. Finally, the catalyst was ground and sieved to retain particles in the 100−200 μm size range. \n5. The metal content was adjusted to achieve a preset surface-specific Rh content (after the high-temperature annealing treatment) of 1.0 ± 0.2 Mat/nm2."
      }
    ]
  },
  {
    "conversation": [
      {
        "input": "Synthesis of single atom Pd supported on ZSM-5, denoted by Pd1@ZSM-5",
        "output": "The catalyst is synthesized by impregnation \n\nThe MFI seeds are prepared as followed:\n1. 16 g TPAOH  solution and 14.4 g TEOS solution were added into a 50 mL plastic bottle and stirred for 12 h. \n2. Then the mixture solution was transferred into 100 mL Teflon-lined stainless-steel autoclave and static crystallization for 12 h at 120 oC. \n3. After cooling down to the room temperature, as-synthesized  ultrasmall MFI seed was collected by centrifugation, washed with distilled water for four times and then freeze-dried for overnight. \n4. The final seed was calcinated in the air at 550 oC for 6 h to remove the organic template agent (TPAOH). \n\nAfter the MFI seeds are prepared, the catalyst is synthesized as followed:\n1. First, 0.382 g NaOH and 0.216 g NaAlO2 was dissolved in 22.84 g distilled water. \n2. Then 0.25 mL 0.09 M [Pd(NH2CH2CH2NH2)2]Cl2 aqueous solution was added by dropwise into mixture solution. \n3. Subsequently, 5.765 g colloidal silica was slowly added into above solution and stirred for 5 h at room temperature. \n4. After that, 0.185 g ultrasmall MFI seeds were added into aluminosilicate gel and stirred for another 1 h. \n5. The mixture solution was transferred into 100 mL Teflon-lined stainless-steel autoclave and static crystallization for 24 h at 180 oC. \n6. After cooling down to the room temperature, as-synthesized Pd@ZSM-5 was collected by centrifugation,  washed with distilled water for four times and dried at 80 oC for overnight. \n7. The final sample was calcinated in the air at 400 oC for 2 h to remove ethanediamine."
      }
    ]
  },
  {
    "conversation": [
      {
        "input": "The synthesis of Ru array supported on Co3O4",
        "output": "The catalyst is synthesized with the following procedures:\n1. Firstly, 0.04 g of RuCl3 and 0.14 g of Co(NO3)2‧6H2O were ultrasonically dissolved into 10 mL of deionized water and the resulting solution was stirred for 1 hour to a achieve a homogeneous mixed solution. \n2. Subsequently, a part of the mixed solution (20 μL)  was applied drop by drop to a pre-treated carbon paper. \n3. After natural drying, the modified carbon paper was heated from room temperature to 300 oC at 5 oC min-1 in air, then held at 300 oC for 3  hours to obtain Ru array-Co3O4."
      }
    ]
  },
  {
    "conversation": [
      {
        "input": "Preparation of single atom Pt supported on TiO2",
        "output": "The catalyst is synthesized by impregnation with metal precursor H2PtCl6 and support TiO2\n\nthe catalyst is synthesized as followed:\nPt was introduced via a wet impregnation of substrates (50 mg) with a certain concentration of H2PtCl6 aqueous solution (0.1 ml), followed by the calcination at 513 K for 2 h in vacuum (< 0.1 Pa). The prepared catalyst was stored in vacuum."
      }
    ]
  },
  {
    "conversation": [
      {
        "input": "Synthesis of single atom Ru supported on Fe2O3, denoted by Ru1/Fe2O3",
        "output": "The catalyst is synthesized by the following procedures:\n1. 3.78 g Fe(NO3)3ꞏ9H2O and 1.8 g RuCl3ꞏxH2O were dissolved in 100 mL ultra-pure water. \n2. 1.15~1.2 g NaOH was dissolved in 100 mL ultra-pure water, and was used as a precipitant. \n3. Then the Fe(NO3)3 and RuCl3 solution was added dropwise to the NaOH solution with vigorous stirring at 80 °C and maintaining the pH value of the solution mixture at 7.0~8.0. \n4. After stirring for 3 h, the solution was aged for 1 h without stirring at 80 °C. \n5. The aged suspension was then filtered and washed with 1 L ultra-pure of 80 °C.\n6. The collected powder was dried at 80 °C overnight. \n7. Finally, the dried powder was calcined at 400 °C in a muffle furnace for 4 h."
      }
    ]
  },
  {
    "conversation": [
      {
        "input": "synthesis of single atom Pt supported on Fe-O",
        "output": "The catatyst is synthesized by impregnation with metal precursor chloroplatinic acid and support ferric nitrate\n\nThe synthesis procedures are as followed:\n1. co-precipitation of an aqueous solution of chloroplatinic acid (H2PtCl6.6H2O,  7.59 × 10-2 mol l-1) and ferric nitrate (Fe(NO3)3.9H2O, 1 mol l-1) with sodium carbonate (Na2CO3, 1 mol l-1) at 50 C, with the pH value of the resulting solution controlled at about 8. \n2. The recovered solid was dried at 60 C for five hours and calcined at 400 C for five hours. \n3. the sample were reduced in 10% H2/He at 200 C for 0.5 hours."
      }
    ]
  },
  {
    "conversation": [
      {
        "input": "synthesis of isolated Pt atoms on TiO2",
        "output": "The catalyst is prepared by impregnation with metal precursor tetraammineplatinum(II) nitrate and support TiO2\n\nThe catalyst is prepared as followed:\n1. a pH-adjusted solution (12.2) containing tetraammineplatinum(II) nitrate was slowly injected into a solution containing TiO2 (anatase, 5 nm diameter, 290 m2 g−1, US Research Nanomaterials). \n2. After drying, the catalyst was calcined in a tube furnace at 450 °C for 4 h in flowing air after ramping up the temperature at a rate of 10 °C min−1."
      }
    ]
  },
  {
    "conversation": [
      {
        "input": "Synthesis of diverse dynamically stabilized atomic Ir supported on ZnO",
        "output": "The catalyst is prepred by impregnation with metal precursor H2IrCl6 and support precursor anatase ZnO\n\nThe catalyst is prepared as followed:\n1. 50 mg of commercial ZnO was dispersed in 10 ml of 20% methanol aqueous solution in a 20 ml gas-tight vial under sonication for 10 min. \n2. 2.2 mg of H2IrCl6 are diluted with H2O to make 1 ml of aqueous Ir precursor solutions. \n3. The ZnO dispersion and Ir precursor solution were purged with Ar gas for 10 min. \n4. The ZnO dispersion was vigorously stirred and simultaneously irradiated with UV–vis light at an intensity of 100 mW cm–2 using a xenon lamp light source (Newport). \n5. The light was irradiated for 20 min for each sample.  \n6. After the ZnO dispersion turned bluish, 0.5 ml of the Ir precursor solution was injected into the ZnO dispersion and vigorously stirred. \n7. After 10 min of stirring, the reaction solution was centrifuged and washed with water and ethanol. \n8. The product was dried in an electric oven at 50 °C overnight"
      }
    ]
  },
  {
    "conversation": [
      {
        "input": "Synthesis of single atom Ta supported on RuO2",
        "output": "The catalyst is synthesized by impregnation with metal precursor Cu(NO3)2·3H2O\n\nThe synthesis procedures are as followed:\n1. 875 mg of trimesic acid was dissolved in 40 ml MeOH  (solution A). \n2. Subsequently, 2.43 g of Cu(NO3)2·3H2O and 1 mmol of tantalum ethoxide were dissolved in 40 ml MeOH (solution B). \n3. The Solution A and B were mixing under room temperature overnight. \n4. The as-obtained product was centrifuged and dried in a vacuum oven. \n5. Then, cation exchange process was done with the powder. \n6. In 92 ml of DI water, 120 mg of RuCl3·3H2O were dissolved. \n7. Subsequently, 200 mg of the as-synthesized HKUST-1 powder was homogeneously dispersed in the above solution, followed by vigorous shaking and sonication. \n8. The homogeneous mixture was then stirred in the dark. \n9. After 18 h of stirring, the products were washed five times with DI water and dried in a vacuum oven overnight. \n10. The dried powder was heated at 300 °C for 4 h in a muffle furnace (ramping rate of 5 °C/min). \n11. Thereafter, the calcined product was treated  with 0.5 M H2SO4 at 80 °C for 7 hours to remove the unstable metal species. \n12. Finally, the acidtreated powder was collected and washed three times with DI water, followed by drying in a  vacuum oven."
      }
    ]
  },
  {
    "conversation": [
      {
        "input": "Synthesis of single atom Pt supported on TiO2 nanoparticles",
        "output": "The catalyst is synthesized by irradiation with metal precursor chloroplatinic acid.\n\nThe synthesis procedures are as followed:\n1. The chloroplatinic acid was firstly solved in ethanol with 0.05 M. \n2. The solution was dropped onto TiO2 nanoparticles (purchased from Aladdin, China) with a loading amount of ~0.1 ml/mg, followed by ultrasonication for 1 h and dried in vacuum oven at room temperature.  \n3. To synthesize Pt species, the precursors-loaded substrates were dispersed in hexane at 0.5 mg/ml under stirring. \n4. The solution was irradiated with a fiber laser for 8 h under stirring, ensuring all the substrates to interact with laser beam. \n5. Finally, the mixture was centrifuged and rinsed several times in ethanol to remove the unreacted salt precursors, and the sample was dried in a vacuum oven."
      }
    ]
  }
]
