Repository: aobozhang2025/data-driven-LLM-SAC

All data are saved in the "data" folder

To simiplify the code validation process, we write each method in Python in a separate .py file. Please use Python IDE such as PyCharm to run the script step by step by clicking on the green arrow close to "if __name__ == "__main__"

1. cleaned and classified data are saved in qa-pairs-classified

2. run convert_folder_of_qa_txt_to_single_json.py to generate .json files in json folder

3. run split_qa_pairs_in_json_randomly_for_testing.py to split testing set by stratified sampling, you can change the ratio of splitting by how much to be used in training. Some of the groups contain too little samples so those groups are excluded from extracting testing group. The samples for testing are saved in testing_json folder. The samples for training are saved in training_json folder. Please also copy those samples such as background knowledge "metals.json" into the training_json folder.  

4. run convert_test_json_to_txt.py to convert test json to txt of questions and txt of answers, those txt files are saved in testing_txt

5. those question txt can be saved in a single txt file and those answer txt can be saved in another txt file. 

6. the configure files in Python are in the folder xtuner_configure_files. Please set the hyperparameters for training by xtuner. Please copy those all those questions in "evaluation_inputs" variable. It would automatically generate answers to those questions during and right after training. 

7. xtuner will generate logs files as shown in log folder. For each fine-tuned LLM, it contains a json file called "scalars", which are the variables such as loss and learning rate with respect to steps. There is another filles called "eval_outputs_iter_xxx", which is the evaluation of those testing questions after training. 

8. for Deepseek-R1, please use the Deepseek_generate_answer.py to generate the answers for testing questions for comparison. In the script, please setup your api keys on modelscope.cn and the parameters the same as those fine-tuned LLMs. The generated answers are saved in a txt file in logs\Commercial-Deepseek-R1-0528\ folder

9. run evaluate_fine_tuned_model_NLP_scores.py to calculate the metrics in NLP for each testing case. The scores are saved in a csv file for each fined-tuned model in NLP_metrics folder

10. run evaluate_Deepseek_generated_NLP_scores.py to calculate the metrics in NLP for Deepseek generated answers

11. in the SAC_metrics folder, there is a test.xslx file as the mode file to calculate the SAC metrics of each generated answers manually

12. Save those excel files in different folders named by weight combinations for each LLM

13. run calculate_SAC_metric.py to get the average scores of those SAC metrics

File: data/training_json/C-based_d-block-training.json (part 1 of 6)
[
  {
    "conversation": [
      {
        "input": "Synthesis of single atom Fe doped by S and O supported on N-doped Carbon, denoted by FeN4C-SOx",
        "output": "The catalyst is synthesized with the following procedures:\n1. 6 g melamine, 1.5 g L-Cysteine and 15 mg iron trichloride hexahydrate were first grinded into a homogeneous precursor by ZrO2 mortar ball.\n2. Then, 10 mL mixed solution of ethanol and hydrochloric acid (volume ratio 5:1) added. \n3. The slurry continued to be grinded until the ethanol evaporated. \n4. The mixture was dried in an oven at 80 °C and ball milled again for 20 min. \n5. Subsequently, the fine powder mixture was undergone a two-stage pyrolysis and carbonization process at the Ar atmosphere (first stage: from 20 °C to 550 °C, maintain at 550 °C for 2 h and then heated to 800 °C for 120 min). \n6. The heating rate of the whole process at a rate of 2 °C/min. \n7. After cooling down to room temperature, the product was leached in 6 M HCl to remove the unstable species."
      }
    ]
  },
  {
    "conversation": [
      {
        "input": "Synthesis of single atom Co supported on P-doped carbon nitride",
        "output": "It was synthesized by impregnation with metal precursor Co(NO3)2 for single atom Co and support precursor g-C3N4 for carbon nitride. \n\nThe procedures are as followed:\n1. 10 g of urea (SigmaAldrich, ≥99% purity) was heated to 600 °C for 2 h in a muffle furnace, and then naturally cooled to room temperature to obtain the flavescent powders as g-C3N4\n2. The as prepared g-C3N4 was sufficiently mixed with NaH2PO2·H2O (Sigma-Aldrich, ≥99% purity, 5:1) by grinding for 30 min, and heated at 300 °C for 2 h (2 °C min−1) in an Ar atmosphere to obtain PCN. \n3. 200 mg PCN was dispersed in 60 ml deionized water with sonication and transformed in an oil bath. Co(NO3)2 (Sigma-Aldrich, ACS reagent, ≥98% purity) aqueous solution  (2 mg ml−1) was dropped into the PCN (aqueous) and stirred at 70 °C for 6 h.  \n4. The mixture was then dried and placed in a tube furnace and annealed at 400 °C for 2 h in an Ar atmosphere. \n5. Finally, the obtained compounds were ultrasonicated, washed several times and dried under vacuum overnight."
      }
    ]
  },
  {
    "conversation": [
      {
        "input": "Preparation of single atom Mo doped by N supported on C under Low Pressure.",
        "output": "The catalyst is synthesized by impregnation with metal precursor MoCl5\n\nThe synthesis procedures are as followed:\n1. The pyrolysis of ZIF-8  nanoparticles (50 nm) and NaCl at a mass ratio of 1.58 was carried out at 910 °C under an Ar atmosphere for 2 h. \n2. To remove residual Zn, the NC supports were etched with 2 M HCl at 80 °C overnight, followed by washing with water and ethanol six times. \n3. 50 mg of the NC powders was dispersed in 50 mL of methanol and sonicated for 2 h. \n4. 8 mg of MoCl5 was then added, and the mixture was stirred continuously overnight. \n5. Methanol was then removed by using a rotary evaporator. \n6. The  resulting mixture was heated to 900 °C (heating rate of 30 °C min−1) in a chemical vapor deposition system under a pressure of 0.87 mbar in an Ar atmosphere. \n7. After 1 h, the sample was obtained"
      }
    ]
  },
  {
    "conversation": [
      {
        "input": "synthesis of single atom Fe supported on N-doped Carbon",
        "output": "The catalyst is prepared impregnation with metal precursor Fe(II)Cl2·4H2O\n\nThe catalyst is prepared as followed:\n1. commercial ZIF-8 (Basolite Z1200, Sigma Aldrich) as a combined C and N precursor was pyrolysed in a tube furnace at 900 °C for 1 h under flowing nitrogen gas (research grade, BOC Ltd) to obtain a nitrogen-doped carbon framework that contained abundant Zn–Nx sites (Zn–NC). \n2. A heating rate of 3 K min−1 was used to reach the set temperature of 900 °C. \n3. The Zn–NC product was then leached by refluxing in a 2 M H2SO4 solution (95% H2SO4, Aristar, VWR) for 15–18 h to effectively remove most of the coordinated Zn (□-NC), although these sites are protonated. \n4. Leaching Zn–NC under aggressive acid reflux conditions was significantly more effective to remove Zn as compared with acid leaching at room temperature. \n5. In the second step, 100 mg of □-NC powder was dispersed in 100 ml of methanol (VWR) that contained 100 mg of Fe(II)Cl2·4H2O (99%, Honeywell Fluka). \n6. This mixture was refluxed for 15–18 h with constant stirring followed by thorough washing in de-ionized water and then overnight leaching in 0.5 M H2SO4 to ensure a complete removal of the physisorbed Fe ions. \n7. Afterwards, this iron-coordinated catalyst was subjected to a thorough aqueous washing and was then dried in a vacuum oven overnight at 70 °C. \n8. This unactivated catalyst, Fe–NCU, was then mixed with the DCDA (99%, Sigma-Aldrich) in a weight ratio of 2:1 and thoroughly ground for 15 min before it was subjected to the activation step at 900 °C for 1 h under a flow of a 5% H2/N2 gas mixture (BOC Ltd). \n9. The temperature ramping rate was 3 K min−1 and the sample was cooled down naturally to room temperature after activation to give final activated catalyst"
      }
    ]
  },
  {
    "conversation": [
      {
        "input": "Preparation of single atom Co supported on graphitic carbon nitride (CN)",
        "output": "The catalyst is synthesized by impregnation with metal precursor cobalt nitrate or chloroplatinic acid and support graphitic carbon nitride (CN) \n\nThe preparation of graphitic carbon nitride (CN) is as followed:\n1. 10 g of melamine was placed in a crucible, which was then sealed with a crucible lid or aluminum foil to ensure a closed reaction environment and prevent volatilization during the thermal polymerization process. \n2. Next, the first sintering step involved placing the crucible in a muffle furnace, setting the temperature to rise from room temperature to 550°C at a rate of 2.5°C/min, and maintaining this temperature for 4 hours to ensure the complete polymerization of melamine into graphitic carbon nitride. \n3. After sintering, the crucible was allowed to cool naturally to room temperature within the furnace. \n4. The sample was then removed and ground into fine powder for the second sintering. \n5. In the second sintering step, the ground powder was placed back into the crucible and returned to the muffle furnace, where the temperature  was increased to 500°C at a rate of 10°C/min and held for 2 hours to further exfoliate and refine the graphitic carbon nitride nanosheets. \n6. Finally, the sample was allowed to cool naturally to room temperature, removed, and ground into powder of approximately 400 mesh for further experiments. \n\nAfter the preparation of support graphitic carbon nitride (CN), the catalyst is synthesized as followed:\n1. 300 mg of graphitic carbon nitride nanosheets are dispersed in a mixture of 40 mL water and 10 mL ethanol, ultrasonicated at room temperature for 1 hour, then stirred at 1500 rpm for 3 hours, resulting in a milky suspension of the graphitic carbon nitride nanosheets. \n2. Then, 0.2 mL of either cobalt nitrate aqueous solution (1 mg/mL) is added, along with 1 mg of sodium borohydride for the synthesis of Co SAC catalyst, and the mixture is stirred at 1500 rpm for another 3 hours. \n3. Subsequently, the mixture is exposed to light for 30 minutes, with a wavelength range of 420 nm to 800 nm, completely covered by transparent  glass at the mouth of the beaker. \n4. The light source is positioned 15 cm above the liquid surface, with a power of about 100 μW/cm2  aimed at the liquid surface. \n5. After illumination, the samples are separated by filtration and washed three times with ethanol to remove any residual metal salt solutions.\n6. Finally, the samples are vacuum dried at a vacuum level of 3×10-3 kPa and a temperature  of 60°C for 4 hours, yielding Co SAC, Pt SAC, and PtCo DAC photocatalysts, respectively."
      }
    ]
  },
  {
    "conversation": [
      {
        "input": "Synthesis of single atom Mn supported on carbon nitride nanotubes (CNNT)",
        "output": "The catalyst is synthesized by impregnation and freeze-drying with metal precursor MnCl2 and support carbon nitride nanotubes (CNNT)\n\nThe support carbon nitride nanotubes (CNNT) is prepared as followed:\n1. 12 mmol (1.5 g) of melamine was first dissolved in 80 mL of deionized water at 80 °C, and stirred for 1 h with a speed of 400 rpm. \n2. Then, the transparent solution was transferred to a 100 mL stainless steel reactor and heated at 180 °C for 24 h. \n3. After the solution was cooled down, the white precipitate was collected and washed with deionized water three times. \n4. Then, the precipitate was freeze-dried for 12 h. \n5. Finally, the white sediment was heated in a tube furnace under argon to 500 °C at 5 °C min-1 ramp for 1.5 h.  \n\nAfter the preparation of support carbon nitride nanotubes (CNNT), the catalyst is synthesized as followed:\n1. 12 mmol of melamine, 0.12 mmol of EDTA and 0.12 mmol MnCl2 were dissolved in 80 mL deionized water at 80 °C and further stirred for 1 h, respectively. \n2. The resulting mixture was transferred to a 100 mL stainless steel reactor and heated at 180 °C for 24 h. \n3. After the mixture was cooled down, the precipitate was collected and further centrifuged with deionized water for three times. \n4. Then, the precipitate was freeze-dried for 12 h. \n5. The product was heated in a tube furnace under argon to 500 °C at 5 °C min-1 ramps for 1.5 h."
      }
    ]
  },
  {
    "conversation": [
      {
        "input": "The synthesis of single atom Pt supported on DG",
        "output": "The catalyst is synthesized by impregnation with metal precursor H2PtCl6·6H2O\n\nThe support Defective Graphene (DG) is prepared as followed:\n1. the graphene was mixed with melamine (mass ratio is 1:2) \n2. annealed at 700 oC for 2 h and then annealed at 1150 oC for 2 h with a ramp rate of 5 oC  under an atmosphere of nitrogen.  \n\nAfter the preparation of Defective Graphene (DG), the catalyst are synthesized as followed:\n1. DG (30 mg) was added in 30 mL ethanol in a 50 mL beaker, the beaker was placed into ultrasonic cleaning machine and then ultrasound at room  temperature for 1 h. \n2. Then H2PtCl6·6H2O (0.9 mg) was added into the turbid liquid and lighted by the xenon lamp for 10 minutes\n3. after washing with deionized water for three times, the prepared sample was dried and Pt@DG was finally obtained."
      }
    ]
  },
  {
    "conversation": [
      {
        "input": "Synthesis of the single-atom Ni doped by N supported on C",
        "output": "The catalyst is synthesized by impregnation with metal precursor nickel nitrate and support ZIF-8.\n\nZIF-8 is prepared as followed:\n1. 1.164 g of 2methylimidazole (MEIM) was dissolved into 20 ml of methanol\n2. and then 20 ml of methanol containing 1.096 g of Zn(NO3)2·6H2O was added into the above solution under continuous ultrasound for 15 min at room temperature. \n3. After that, the above milky white suspension was kept at room temperature for 24 h without stirring.  \n4. Subsequently, the as-prepared sample was centrifuged at 6000 rpm/min, washed with  methanol four times and further dried under vacuum for 8 h at 70 oC. \n\nThe synthesis procedures of the catalyst are as followed:\n1. 200 mg of ZIF-8 was dissolved in 30 ml N-hexane under continuous ultrasonication for 20 min\n2. and then 150 ul of a nickel nitrate solution (150 mg/ml) was slowly added to the above solution by microinjection under continuous ultrasonication and stirring for 15 min. \n3. Subsequently,  the solution was stirred at 350 rpm/min for 4 h at room temperature, and excess nickel  salts were removed by vulgar centrifugation and further dried under vacuum overnight.  \n4. After that, the light-green powder was sealed in a crucible with a cover and annealed in a muffle furnace at 1100 oC for 3 h in N2 atmosphere (20 ml/min) with the heating process: first increases to 350 oC at 5 oC per minute and then continues to rise to 1100 oC at 3 oC  /min. \n5. After cooling to room temperature in the furnace, the as-prepared single-atom Ni  sample was further washed with sulfuric acid (0.5 M) for 2 h to remove Ni particles and then centrifuged and dried to obtain the single-atom Ni catalyst."
      }
    ]
  },
  {
    "conversation": [
      {
        "input": "synthesis of single atom Ni supported on N-doped carbon",
        "output": "The catalyst is synthesized by impregnation with metal precursor Ni(NO3)2 and support ZIF-8\n\nThe synthesis procedures are as followed:\n1. we dissolved 6.78 g of Zn(NO3)2·6 H2O and 7.87 g of 2-methylimidazole in 800 mL of methanol (CH3OH, ≥99.8%, Honeywell), heated the solution to 60 °C, and stirred for 24 h under reflux. \n2. Next, we collected the ZIF-8 crystals by centrifugation and thoroughly washed them two times with methanol and once with ethanol. \n3. The obtained crystals were dried in air at 60  °C and subjected to carbonization in Ar flow at 1000 °C for 1 h. At this temperature, most of the metallic Zn evaporates from the sample, leaving behind a porous (Zn)-N-doped carbon structure (denoted as N−C). \n4. To remove all the crystalline (not single-atomic) Zn species from the N-C support, we performed an acid washing at room temperature using 20 wt% nitric-acid (HNO3, ≥ 65%, Carl Roth) over 24 h, followed by a thorough washing and vacuum filtration of the sample with ultrapure water (at least 3 × 600 mL) until the pH of the supernatant solution reached a value larger than 5. \n5. 200 mg of N−C was added to a solution of 20 mL of 6 mM Ni(NO3)2 in isopropanol, the suspension was sonicated for 2 h in an ultrasonic bath at ∼30 to 40 °C and then stirred for another 2 h with a magnetic stirrer at room temperature. \n6. the dried powder was subjected to another heat treatment in Ar flow at 700 °C. \n7. then the powder was washed with ultrapure water, centrifuged, and dried in air at 60 °C."
      }
    ]
  },
  {
    "conversation": [
      {
        "input": "Synthesis of single atom Fe supported on N-doped carbon, denoted by Fe/NC",
        "output": "The catalyst is synthesized by the framework of ZIF-8 synthesis with metal precursor iron (III) nitrate nonahydrate\n\nThe synthesis procedures are as followed:\n1. Zinc nitrate hexahydrate (0.84 g, 2.8 mmol), iron (III) nitrate nonahydrate (0.014 g, 0.034 mmol), and CTAB (0.028 g,  0.077 mmol) were dissolved in deionized water (28 mL) followed by sonication until a solution rich in foam was formed. This solution was labeled as A. \n2. 2-methylimidazole (12.712 g, 0.15 mmol) was dissolved in deionized water (196 mL) under sonication to form a transparent solution B.\n3. Solution A was added dropwise into solution B under vigorous stirring. \n4. The mixture was kept under stirring at room temperature for 12 hours. \n5. Subsequently, the resulting pale yellow powder was collected via centrifugation, washed with deionized water for five times and then methanol for another five times to remove any physically adsorbed complexes, and dried in vacuum overnight. \n6. The as-obtained powder (200 mg) was thoroughly grinded and placed in a porcelain boat, followed by thermal treatment at 900 °C for 2 h (ramping rate 5 °C  min-1) under flowing nitrogen."
      }
    ]
  },
  {
    "conversation": [
      {
        "input": "synthesis of single atom Mn supported on f-C3N4",
        "output": "The catalyst is synthesized by impregnation with metal precursor Mn(OAc)3·2H2O\n\nThe synthesis procedures are as followed:\n1. uniform mixing of dicyandiamide (DCDA, 9 g) and 2-amino-5-fluorobenzonitrile (150 mg) with Mn(OAc)3·2H2O (21.00 mg). \n2. After this, the mixture was stirred in H2O (45 mL) at 95−100 °C temperature until complete desiccation. \n3. The remaining residue underwent pyrolysis at 550 °C under an aerobic atmosphere"
      }
    ]
  },
  {
    "conversation": [
      {
        "input": "Preparation of single atom Mn supported on N-doped carbon",
        "output": "The catatyst is synthesized by impregnation with Mn acetylacetonates and support carbon\n\nThe synthesis procedures are as followed:\n1. A solution of  Zn(NO3)2·6H2O (1.069 g, 3.6 mmol) and Mn acetylacetonates (0.22–0.36 mmol) were dissolved in 15 ml methanol at 30–55 °C\n2. the resulting solution was subsequently added to10 ml of methanol containing 2-methylimidazole (1.161 g, 14.2 mmol). \n3. After vigorously stirring for 5 min, the mixed solutions were kept at room temperature without stirring for 20 h. \n4. The solid products were collected by centrifugation and washed four times with methanol and dried in vacuum overnight. \n5. The powders of the metal acetylacetonates @ZIF-8 were placed in a tube furnace and heated to 800/900 °C for 3 h at a heating rate of 5 °C min–1 under argon gas (200 ml min–1). \n6. After calcination, the samples were cooled to room temperature"
      }
    ]
  },
  {
    "conversation": [
      {
        "input": "Preparation of single atom Fe doped by 4 N supported on nanozyme",
        "output": "The precursor is prepared as followed:\n1. Firstly, we prepared a mixed solvent by mixing DMF and methanol with the volume  ratio of 4:1 (VDMF: Vmethanol = 4:1). 4276 mg Zn(NO3)2·6H2O and 2032 mg Fe(acac)3  was added into 60 ml mixed solvent (VDMF: Vmethanol = 4:1) in flask A and the mixture was under ultrasound for several minutes in order to obtain a homogeneous solution.  \n2. 4644 mg 2-methylimidazole was added into 40 ml the mixed solvent (VDMF: Vmethanol =  4:1) in flask B under ultrasonic treatment for several minutes. \n3. Then, the solution in  flask A was mixed with the solution in flask B at room temperature and the mixed  solution was stirred violently for 24 h.\n4. After crystallization of Fe(acac)3@ZIF-8, we collected Fe(acac)3@ZIF-8 powder by centrifugation at 15,000 rpm for 5 min and washed the product by methanol for six times. \n5. Finally, we dried the obtained  Fe(acac)3@ZIF-8 powder in a oven at 50 oC for several hours.  \n\nThe catalyst is synthesized with metal precursor Fe(acac)3 and support ZIF-8:\n1. We heated Fe(acac)3@ZIF-8 to 900 oC with a heating rate of 5 oC/min and the temperature was kept at 900 oC for 2.5 h under flowing argon gas (99.999%). \n2. After pyrolysis, the Fe-N4/CN SAzyme was cooled to room temperature naturally."
      }
    ]
  },
  {
    "conversation": [
      {
        "input": "Synthesis of single atom Cr doped by 4 N supported on N-doped Carbon",
        "output": "The catalyst is synthesized by impregnation with metal precursor Cr(NO3)3·9H2O\n\nThe synthesis procedures are as followed:\n1. Glucose (0.5 g) and dicyandiamide (10 g) were dissolved in 400 mL deionized water. \n2. Then, 2 mL of 0.025 M Cr(NO3)3·9H2O aqueous solution was added dropwise into the mixed solution. \n3. Subsequently, the mixture was heated at 80 oC under magnetic stirring to evaporate the vast majority of water. \n4. The residual solution was then frozen by a liquid nitrogen bath. \n5. The obtained solid product was ground into powder, and annealed at 900 °C for 2 h in Ar atmosphere."
      }
    ]
  },
  {
    "conversation": [
      {
        "input": "Synthesis of the single metal atom Ni supported on N,S-doped carbon",
        "output": "The catalyst is synthesized with template silica nanosphere\n\nThe silica nano spheres are prepared as followed:\n1. TEOS (tetraethyl orthosilicate, 6 ml) was added into ethanol (210 ml) under stirring. \n2. Then ammonium hydroxide (25 wt%, 7.2 ml) and water (42 ml) were added to the  above solution dropwise. \n3. The mixture was kept at room temperature for 24 h under stirring,  forming the white suspension. \n4. The solid precipitate was subsequently separated by using the centrifuge at 8500 rpm for 10 min and washed by water and ethanol for 3 times.\n5. Finally, the SiO2 nanospheres were obtained in the vacuum oven at 65 °C for 12 h.  \n\nAfter the preparation of silica nanospheres, the catalyst is prepared as followed:\n1. 1-allyl-2-thiourea (1.0 g) and silica nanospheres (1.0 g) were mixed in the  deionized water (5 ml) with 5 mg Ni(NO3)2 in a glass bottle at 80 °C for  2 h, respectively. \n2. The dissolved 1-allyl-2-thiourea and metal precursor can form a clear solution in the deionized water, facilitating its adsorption on the template (silica sphere) surface. \n3. The  samples can be obtained by a slow evaporation process (60 °C in the oven). \n4. The achieved above  materials were then calcined at 900 °C for 3 h under an inert atmosphere. The ramp rate of the  carbonization process is 5 °C min-1. \n5. remove the silica nanospheres template by using 5 M NaOH hot solution and then acid leaching."
      }
    ]
  },
  {
    "conversation": [
      {
        "input": "Preparation of single atom Ru supported on N-doped carbon",
        "output": "The catatyst is synthesized by impregnation with Ru acetylacetonates and support carbon\n\nThe synthesis procedures are as followed:\n1. A solution of  Zn(NO3)2·6H2O (1.069 g, 3.6 mmol) and Ru acetylacetonates (0.22–0.36 mmol) were dissolved in 15 ml methanol at 30–55 °C\n2. the resulting solution was subsequently added to10 ml of methanol containing 2-methylimidazole (1.161 g, 14.2 mmol). \n3. After vigorously stirring for 5 min, the mixed solutions were kept at room temperature without stirring for 20 h. \n4. The solid products were collected by centrifugation and washed four times with methanol and dried in vacuum overnight. \n5. The powders of the metal acetylacetonates @ZIF-8 were placed in a tube furnace and heated to 800/900 °C for 3 h at a heating rate of 5 °C min–1 under argon gas (200 ml min–1). \n6. After calcination, the samples were cooled to room temperature"
      }
    ]
  },
  {
    "conversation": [
      {
        "input": "Synthesis of single atom Ir supported on P-doped Carbon, denoted by Ir1/PC",
        "output": "The catalyst is synthesized impregnation and freeze drying. \n\nThe synthesis procedures are as followed:\n1. 2 g of melamine, 2 g of cyanuric acid, 1 g of L-alanine, and 400 μL of phytic acid  (50 wt%) were dispersed in 100 mL of deionized (DI) water. \n2. After that, the suspension was strongly stirred at 100 oC to get a homogenous white polymeric precursors. \n3. In the meantime, 200 mg of IrCl3 was dissolved into 50 mL of DI water to prepare the IrCl3 stock solution with a concentration of 4 mg per milliliter. \n4. 2 mL of IrCl3 stock solution was slowly added into the above precursors under stirring for 12 h. \n5. The resultant slurry was quickly frozen in liquid nitrogen. \n6. After freeze drying, the collected powder was pyrolyzed at 800 °C for 2 h under Ar gas to obtain the final sample without further treatment."
      }
    ]
  },
  {
    "conversation": [
      {
        "input": "Synthesis of etched atomically dispersed metal Fe doped by N supported on Carbon",
        "output": "The catalyst is synthesized with precursor atomically dispersed metal Fe doped by N supported on Carbon\n\nThe synthesis procedures for precursors are as followed:\n1. 0.054 g Iron(III) acetylacetonate and 0.408 g ZnCl2 were added into 30 mL FA under sonication for 0.5 h to obtain a homogeneous solution of 0.01 mol  L-1. \n2. Then the Fe3+/FA solution was transferred into a 50 mL Teflon-lined  autoclave and heated at 180 °C for 12 h. \n3. The resulting black product was purified with deionized water and ethanol 3 times respectively and dried at  60 °C overnight. \n4. The dried black product with atomically dispersed Zn and Fe was placed in the ceramic boat and heated at 900 °C for 2 h in a tube furnace under flowing Ar.  \n\nAfter the precursor is prepared, the etching process is as followed:\n1. 100 mg prepared precursor was dispersed in the mixed solution of 25 mL deionized water and 25 mL ethanol under sonication for 1 h at 25 °C to obtain a homogeneous ink. \n2. And 0.6 mL 30% H2O2 was added into the ink under stir for 0.5 h at 25 °C. \n3.. Then the ink was transferred into a 50 mL Teflon-lined autoclave and heated at 110 °C for 3 h. \n4. The resulting black product was purified with deionized water 3 times and dried in a vacuum freeze dryer overnight"
      }
    ]
  },
  {
    "conversation": [
      {
        "input": "preparation of single atom Pt supported on carbon, denoted by Pt/C",
        "output": "1. H2PtCl6·6H2O was first dissolved in deionized water and then immersed in the carbon support (Ketigenblack ECP60JD)\n2. the water was removed using a rotary evaporator at 60 oC\n3. The resulting solid was respectively reduced at 300 oC for 2 h under a flowing 5% H2/Ar atmosphere."
      }
    ]
  },
  {
    "conversation": [
      {
        "input": "Synthesis of Pt single atoms supported by C particles with high sulfur content",
        "output": "The catalyst is synthesized by impregnation with metal precursor H2PtCl6·5.5H2O and support zeolite-templated carbons (ZTCs). \n\nThe synthesis procedures are as followed:\n1. The S-doped ZTCs were synthesized by chemical vapor deposition (CVD) of acetylene/H2S mixed gas on NaX zeolite at 823 K. \n2. After CVD, the samples were heat-treated at 1073 K (2 K/min ramp) for 3 h under 80 mL/min 5% H2S/He to produce carbons with high sulfur content. \n3. After cooling to room temperature, the resulting samples were etched with 800 mL of an HCl/HF (1.1/0.8 wt %) aqueous solution twice to remove the zeolite template. \n4. Typically, 0.3 g of carbon was dispersed in 100 mL of deionized water containing 0.04 g of H2PtCl6·5.5H2O (5 wt % Pt loading). \n5. The water was evaporated at 353 K under 300 mbar. \n6. The resultant powder was further dried overnight in an oven at 353 K and subsequently reduced at 523 K for 3 h under a 200 mL/min H2 flow."
      }
    ]
  },
  {
    "conversation": [
      {
        "input": "Preparation of single atom Fe supported on UiO-66",
        "output": "The catalyst is synthesized by impregnation with metal precursor FeCl3·6H2O and support UiO-66\n\nThe support UiO-66 is prepared as followed:\n1. 20 mg of ZrCl4 and 14.25 mg of H2BDC were dissolved in 10 mL of DMF containing 1.83 mL of HOAc. \n2. The mixture was sealed into a 20 mL glass vial and allowed to react at 120 °C for 24 h. \n3. The white product was collected by centrifugation and washed with DMF and menthol. \n4. After washing, the product was immersed in the methanol to exchange out the DMF, followed by drying under vacuum at 60 °C overnight.\n\nAfter the synthesis of support UiO-66, the catalyst synthesis procedures are prepared as followed:\n1. 40 mg of UiO-66 and 80 mg of FeCl3·6H2O were ultrasonically dispersed in 4 mL of MeCN. \n2. The mixture was transferred into a 7 mL microwave vessel and sealed. \n3. The reaction was then rapidly heated to 85 °C by a microwave reactor (CEM Discover SP) and held at this temperature for 30 min with continuous stirring. \n4. After cooling to room temperature, the solid was isolated by centrifugation and washed with H2O and methanol to remove the excess Fe3+.\n5. The synthesized  Fe-UiO-66 was obtained by dried at 60 °C under vacuum."
      }
    ]
  },
  {
    "conversation": [
      {
        "input": "Synthesis of single atom Ru doped by S supported by N-doped carbon, denoted by Ru-SAS/SNC",
        "output": "The catalyst is synthesized based on the synthesis framework of ZIF-8\n\nThe synthesis proceduress are as followed:\n1. 952 mg Zn(NO3)2·6H2O and 100 mg Ru(acac)3 were dissolved in 12 mL of methanol with stirring for 10 min\n2. and then 24 mL methanol containing1050 mg 2-Methylimidazole was added under vigorous stirring for another 10 min at room temperature. \n3. Subsequently, the mixture was transferred into a 50 mL of Teflon-lined stainless-steel autoclave for reaction at 120 °C for 4 h. \n4. After cooling to room temperature, the product was collected by centrifugation and washed with methanol four times, and finally dried at 60 °C in a vacuum oven. \n5. The dried powder was mixed with sulfur powder in 20 mL of mixture solvent (the volume ratio of carbon disulfide and ethanol is 4:1) under constant stirring, the mass ratio of sulfur powder and Ru/ZIF-8 is 1: 20. \n6. Then, the homogeneous dispersion was heated at 45 °C under vigorous stirring until drying. \n7. Afterward, the samples were pyrolyzed at 450 °C for 2 h firstly and then heated to  950 °C for 2 h in the Ar atmosphere with a heating rate of 5 °C min-1."
      }
    ]
  },
  {
    "conversation": [
      {
        "input": "synthesis of single atom Rh supported on N-doped graphene, denoted by Rh1/NC",
        "output": "The catalyst is synthesized by ball-milling and pyrolysis\n\nThe synthesis procedures are as followed:\n1. a mixture of melamine (C3H6N6) (8 g), L-alanine (C3H7NO2) (1.5 g) and RhCl3·xH2O (35 mg) were first ground into a uniform precursor by ball-milling for 1 h in a nylon jar. \n2. Subsequently, 12 mL of hydrochloric acid (HCl) and 3 mL of ethanol (C2H6O) were added and dried in an oven at 60 °C until the complete evaporation of ethanol. \n3. Then the fine powder mixture underwent a two-stage pyrolysis under Ar atmosphere. The first stage  was from 25 to 600 °C at a ramping rate of 2.5 °C min−1 and held at 600 °C for 2 h, while the second stage was from 600 to 900 °C at a  ramping rate of 2.5 °C min−1 and held at 900 °C for 1 h.\n4. After cooling to room temperature, the product was washed with 2 M HCl solution at 80 °C for 24 h to remove possible metal particles and annealed again at 900 °C under Ar."
      }
    ]
  },
  {
    "conversation": [
      {
        "input": "synthesis of Mn-pyridinic doped by 4 N supported on crumpled graphene",
        "output": "The catalyst is synthesized by impregnation with metal precursor MnCl2 and support crumpled graphene.\n\nThe support crumpled graphene is prepared as followed:\n1. 3 g graphite powder was dissolved in a mixture of 360 mL concentrated H2SO4 and 40 mL concentrated H3PO4 and stirred in an ice bath for 4 hours. \n2. Subsequently, 18 g of KMnO4 was slowly added at  room temperature for 1 hour. \n3. After 12 hours of stirring at 50 °C in an oil bath, the resulting  mixture was poured into 400 mL of deionized water (DI) containing 3 mL of H2O2.\n4. The obtained GO mixture was further purified with HCl and DI water, yielding GO. \n5. Exfoliated GO is fabricated by ultrasonic dispersion of graphite oxide in DI water and followed by vacuum drying at 80 °C for 2 days. \n6. The concentration-controlled GO solution (5 mg mL-1)  was then spray-dried in a tube furnace preheated to 100 °C using an argon gas flow (10 L  min-1). \n7. The water in the sprayed graphene oxide droplets evaporates quickly as they fly in the chamber. \n8. Fast evaporation reduces the water droplets, compressing them into crumpled graphene oxide (CGO). \n9. The CGO powder was annealed in a quartz tube furnace at 1100 °C  for 2 hours in an argon gas atmosphere. \n10. After thermal annealing, the CGO was reduced to the desired material called crumpled graphene (CG).  \n\nAfter the support is prepared, the catalyst is synthesized with the following procedures:\n1. 1.38 ml of 0.6 M MnCl2 aqueous solution was incrementally added to a mixture comprising 200 ml of 0.5 M HCl solution and  2 ml of aniline, followed by stirring at 4°C for 1 hour. \n2. To initiate aniline polymerization, 20  ml of 1.1 M (NH4)2S2O8 aqueous solution was added dropwise, then 400 mg of CG was added to the solution. \n3. The required precursor was obtained by stirring the mixture for 48  hours at room temperature. \n4. Vacuum drying of the precursor at 60°C was followed by pyrolysis at 900°C for 1 hour with a stream of argon gas\n5. The resulting product was then leached with 2 M H2SO4 at 60°C for 12 hours. \n6. The carefully washed product was then vacuum dried at 60 °C"
      }
    ]
  },
  {
    "conversation": [
      {
        "input": "synthesis of single atom Fe supported on BLG (β-lactoglobulin)",
        "output": "The catalyst is prepared by impregnation with metal precursor Fe(NO3)3·9H2O\n\nThe synthesis procedures are as followed:\n1. 100 mg lyophilized BLG powder was dispersed in a mixture of 8.0 ml ethanol and 1.9 ml PEG200. \n2. The dispersion was then subjected to argon bubbling for 30 min to remove the dissolved oxygen, followed by irradiation under a xenon lamp with an ultraviolet filter (250–380 nm, 27.9 mW cm−2, PLS-SXE300CUV) for 10 min to generate free radicals. \n3. Subsequently, 0.1 ml of 108.21 mg ml−1 Fe(NO3)3·9H2O EDTA solution was added dropwise to the dispersion of BLG under magnetic stirring for 12 h at 25 °C. \n4. samples were collected by centrifugation at 4 °C, 11,100g for 10 min, washed by ethanol (10.0 ml × 6) and resuspended in 5.0 ml deionized water (pH 2)."
      }
    ]
  },
  {
    "conversation": [
      {
        "input": "Preparation of single atom Co supported on CNCl/S",
        "output": "The catalyst is prepared impregnation with metal precursor  CoSO4·7H2O\n\nThe catalyst is prepared as followed:\n1. NaCl (3 g), glucose (300 mg), CoSO4·7H2O (28.1 mg) and dicyandiamide (332 mg) were dissolved in 30 ml of deionized water and stirred continuously for 2 h. \n2. The resulting solution was freeze dried under vacuum to yield a powder, which was then ground in a mortar and pyrolysed at 900 °C for 2 h under an argon atmosphere, with a heating rate of 5 °C min−1. \n3. After cooling to room temperature, the black powder was subjected to acid etching with 0.5 M H2SO4 to remove unstable Co species and NaCl.\n4. The obtained black powder was dried at 60 °C, and the sample was designated as Co1CNCl/S."
      }
    ]
  },
  {
    "conversation": [
      {
        "input": "synthesis of single atom Ir supported on N-doped Carbon, denoted by Ir1/NC",
        "output": "The catalyst is synthesized impregnation and freeze drying. \n\nThe synthesis procedures are as followed:\n1. 2 g of melamine, 2 g of cyanuric acid, 1 g of L-alanine were dispersed in 100 mL of deionized (DI) water. \n2. After that, the suspension was strongly stirred at 100 oC to get a homogenous white polymeric precursors. \n3. In the meantime, 200 mg of IrCl3 was dissolved into 50 mL of DI water to prepare the IrCl3 stock solution with a concentration of 4 mg per milliliter. \n4. 2 mL of IrCl3 stock solution was slowly added into the above precursors under stirring for 12 h. \n5. The resultant slurry was quickly frozen in liquid nitrogen. \n6. After freeze drying, the collected powder was pyrolyzed at 800 °C for 2 h under Ar gas to obtain the final sample without further treatment."
      }
    ]
  },
  {
    "conversation": [
      {
        "input": "Synthesis of single atom Ir doped by HfO2 supported on C, denoted by Ir/HfO2@C",
        "output": "The catalyst is synthesized by impregnation with metal precursor IrCl3∙xH2O and support precursor hcp UiO-66(Hf)-NDC MOF\n\nThe support presursor is prepared as followed:\n1. 1.317 mmol (0.4218 g) of HfCl4 and 1.36 mmol (0.294 g) of 2,6-NDC were separately dissolved in DMF (13 mL) under ultrasonication.  \n2. After ultrasonic treatment for 30 min, the mixture was added to a 100 mL Teflon-lined stainless-steel autoclave, followed by formic acid (10 mL) and deionized water (4 mL). \n3. The autoclave was sealed and heated at 120 °C for 9 h. \n4. The resulting white microcrystalline powder was collected and washed with DMF and acetone solution several times and then dried under vacuum at 60 °C for 6 h.  \n\nAfter the preparation of support precursor, the catalyst is sythesized as followed:\n1. The 10 mg IrCl3∙xH2O was dispersed in 3 mL of distilled water to form a uniform solution, then the 80 mg above prepared hcp UiO-66(Hf)-NDC and stirred for 12 h at 40 °C, the suspension  was collected by centrifugation. \n2. Thereafter, the products were vacuum dried at 60 °C overnight, forming the hcp UiO-66(Hf)-NDC MOF adsorbed with Ir (Ir@Hf-MOF), and then annealed at 750 °C  for 2 h under H2/Ar (H2: 5%) mixed atmosphere with a heating rate of 5 °C min−1."
      }
    ]
  },
  {
    "conversation": [
      {
        "input": "synthesis of single atom Fe supported on O modified N-rich carbon",
        "output": "This catalyst is synthesized by calcination of metal particles combined with ZIF-8\n\nThe ZIF-8 is synthesized as followed:\n1. Zn(NO3)2·6H2O (558 mg) was dissolved in 20 ml methanol to form a clear solution, which was subsequently added into 20 ml of methanol containing 616 mg 2-methylimidazole under stirring for 6 h at room temperature. \n2. The as-obtained white precipitates were centrifuged and washed with methanol four times and dried in vacuum at 70°C.  \n\nAfter the synthesis of ZIF-8, it was calcinated to N-rich carbon, the procedures are as followed:\n1. ZIF-8 powder was placed into a porcelain boat and then was heated up to 900 °C for 3 h at a rate of 5 °C/min under Ar atmosphere within a tube furnace. \n2. After cooling down to the room temperature, the obtained black product was leached with 0.5 M HCl to remove unstable species and successively washed using distilled water. \n3. The as-obtained black solid was dried in vacuum at 70°C.  \n\nThe catalyst are synthesized as followed with N-rich carbon:\n1. N-rich carbon (NC) was simply mixed with commercial Fe particles \n2. NH4Cl was then added into the above mixture for further grinding. \n3. The obtained composite consisting of NC, metal particle Fe and NH4Cl was annealed under Ar atmosphere at 500 °C with a heating rate of 5 °C/min  for 1 h. \n4. For Fe particles the mixture underwent a two-step annealing process as below: retained at 225 oC for 1h, then increased to 500 oC and held for 1 h with a ramping rate of 5 oC/min. \nNote: NH4Cl will decompose into NH3 and HCl at above ~160 °C, which will condense into solid NH4Cl in the downstream direction of tube furnace where the temperature is lower than that at the center of tube furnace. Such a phenomenon can greatly avoid the corrosion to the tube furnace."
      }
    ]
  },
  {
    "conversation": [
      {
        "input": "synthesis of single atom Fe supported on N-doped carbon",
        "output": "The catalyst is prepared impregnation with metal precursor FeSO4·7H2O and support ZIF-8\n\nThe catalyst is prepared as followed:\n1. 0.95 mM Zn(NO3)2·6H2O and 0.05 mM FeSO4·7H2O as metal sources, and 8.21 g of 2-methylimidazole as the organic linker, were mixed with methanol to form Fe-doped ZIF-8. \n2. The excess organic linker and metal sources were removed by washing the product three times with absolute ethanol. \n3. After drying in a vacuum oven at 80 °C overnight, Fe-doped ZIF-8 precursor was directly heat-treated in Ar gas (99.99% purity) at 1,000 °C for 1 h to derive the final Fe–N–C catalyst. \nAtomically dispersed Fe atoms were uniformly distributed on the N–C framework without further acid washes. The weight of Fe loading in the final catalyst was around 2.0 wt%."
      }
    ]
  },
  {
    "conversation": [
      {
        "input": "Synthesis of single atom Co doped by 4 N supported on N-doped porous carbon",
