Repository: aobozhang2025/data-driven-LLM-SAC

All data are saved in the "data" folder

To simiplify the code validation process, we write each method in Python in a separate .py file. Please use Python IDE such as PyCharm to run the script step by step by clicking on the green arrow close to "if __name__ == "__main__"

1. cleaned and classified data are saved in qa-pairs-classified

2. run convert_folder_of_qa_txt_to_single_json.py to generate .json files in json folder

3. run split_qa_pairs_in_json_randomly_for_testing.py to split testing set by stratified sampling, you can change the ratio of splitting by how much to be used in training.

File: data/training_json/metal-oxide_d-block-training.json (part 1 of 3)
[
  {
    "conversation": [
      {
        "input": "Preparation of single atom Mn supported on Co3O4, denoted by Mn/Co3O4",
        "output": "The catalyst is synthesized by impregnation with metal precursor CoCl2·6H2O\n\nThe synthesis procedures are as followed:\n1. CoCl2·6H2O (0.85 g), NaCl (0.34 g) and hexamethylenetetramine (2 g) were dispersed in the 200 mL aqueous solution containing 180 mL of H2O and 20 mL of ethanol. \n2. Then, a certain amount of MnCl2 was added to the above homogeneous solution under stirring, followed by conducting the oil bath under 90 °C for 3 h, next dried at 80 °C for 24 h. \n3. Finally,  the powder was calcined at 450 °C for 2 h with a heating rate of 5 °C/min in an air atmosphere"
      }
    ]
  },
  {
    "conversation": [
      {
        "input": "Synthesis of single atom Zr supported on SiO2",
        "output": "The catalyst is synthesized by impregnation with metal precursor zirconium (IV) acetylacetonate (Zr(acac)4) and support SiO2\n\nThe synthesis procedures are as followed:\n1. 50 mL cyclohexane was mixed with 16 mL IGEPAL® CO-630 and 2.0 mL aqueous ammonia solution in a three-neck flask and stirred for 10 min, followed by adding 50 mL cyclohexane containing 0.66 mmol zirconium (IV) acetylacetonate (Zr(acac)4), 2.0 mL tetramethyl orthosilicate (TMOS, 98%)  and 2.0 mL octadecyltrimethoxysilane (C18TMS, 90%). \n2. After being stirred for 1 h at 30°C, the solid  product was separated via centrifuging and washed thoroughly with ethanol. \n3. After drying at 80°C for 10  h, the sample was calcined in air for 2 h at 400°C"
      }
    ]
  },
  {
    "conversation": [
      {
        "input": "Synthesis of diverse dynamically stabilized atomic Ir supported on TiO2",
        "output": "The catalyst is prepred by impregnation with metal precursor H2IrCl6 and support precursor anatase TiO2\n\nThe catalyst is prepared as followed:\n1. 50 mg of commercial anatase TiO2 was dispersed in 10 ml of 20% methanol aqueous solution in a 20 ml gas-tight vial under sonication for 10 min. \n2. 2.2 mg of H2IrCl6 are diluted with H2O to make 1 ml of aqueous Ir precursor solutions. \n3. The TiO2 dispersion and Ir precursor solution were purged with Ar gas for 10 min. \n4. The TiO2 dispersion was vigorously stirred and simultaneously irradiated with UV–vis light at an intensity of 100 mW cm–2 using a xenon lamp light source (Newport). \n5. The light was irradiated for 20 min for each sample.  \n6. After the TiO2 dispersion turned bluish, 0.5 ml of the Ir precursor solution was injected into the TiO2 dispersion and vigorously stirred. \n7. After 10 min of stirring, the reaction solution was centrifuged and washed with water and ethanol. \n8. The product was dried in an electric oven at 50 °C overnight"
      }
    ]
  },
  {
    "conversation": [
      {
        "input": "synthesis of single atom Ru supported on CeO2",
        "output": "The catalyst is synthesized by impregnation with metal precursor Ruthenium nitrosyl nitrate and support CeO2 nanoparticles\n\nThe synthesis procedures are as followed:\n1. Ceria nanoparticles were prepared from it by heating in a regular muffle furnace under static conditions at 600 oC for 5 hours. \n2. To prepare the loadings of Ru on ceria of 0.05, 0.1, 0.25, 0.5, 1, 1.5, and 2 wt%, the desired amount of Ru precursor solution was dissolved in the minimum amount of water (total volume approximately equivalent to the pore of volume ceria) and added with a micropipette to the desired amount of ceria while continuously stirring with the spatula to ensure uniformity. \n3. The obtained wetted powder was dried under N2 flow at 80 oC, and then calcined at 800 oC for 1 hour in a regular muffle furnace with a ramp rate of 5 oC/min. \n4. The as-prepared Ru/Ceria powders were pressed, crushed and sieved to 60-80 mesh, and subsequently used as catalysts."
      }
    ]
  },
  {
    "conversation": [
      {
        "input": "synthesis of single atom Ir supported on Al2O3",
        "output": "The catalyst is synthesized by impregnation with metal precursor IrCl3 and support Al2O3\n\nThe synthesis procedures are as followed:\n1. IrCl3 at the corresponding mass ratio in aqueous solution was diluted to 400 mL, then Al2O3 (2.0 g) was added.  \n2. After vigorous stirring for 24 h at room temperature, the obtained solid was separated by suction filtration and subsequently washed with water. \n3. After dried at 60 °C under vacuum for 24 h, the  sample was heated to 350 °C with a heating rate of 2 °Cmin–1, and kept at 350 °C for 2 h in flowing 5% H2 in argon gas and then for about 90 min naturally cooled to room temperature."
      }
    ]
  },
  {
    "conversation": [
      {
        "input": "Synthesis of single atom Pt supported on SiO2",
        "output": "The catalyst is prepared by impregnation with metal precursor H2PtCl6 and support SiO2\n\nThe synthesis procedures are as followed:\n1. H2PtCl6 solution (800 μl) of appropriate concentration was added to 1 g of hydrophilic SiO2 powder. \n2. The mixture was stirred until dry and further dried in a vacuum oven at 60 °C overnight. \n3. The catalyst was reduced at 350 °C for 2 h under 10% H2/90% Ar"
      }
    ]
  },
  {
    "conversation": [
      {
        "input": "Preparation of single atom Pt supported by TiO2 reduced by NaBH4 (BT) oxidized by H2O2 (BT-O)",
        "output": "The catalyst is synthesized by impregnation with metal precursor H2PtCl6 and support TiO2 reduced by NaBH4 (BT) oxidized by H2O2 (BT-O)\n\nThe support TiO2 reduced by NaBH4 (BT) oxidized by H2O2 (BT-O) is prepared by:\n1. a mixture of 1.0 g of Degussa P25 TiO2 and 2.0 g of NaBH4 was ground thoroughly for 0.5 h. \n2. The mixture was then heated in a tube furnace at 623 K for 1 h in a vacuum (< 2.0 Pa), followed by natural cooling to room temperature. \n3. The black powders obtained after the treatment were washed 6–8 times with deionized water and then dried in a vacuum oven. \n4. The BET surface area of the as-synthesized BT was measured to be 84.4 m2 g−1.  \n5. The as-synthesized BT (50 mg) was dispersed in the aqueous solution of hydrogen peroxide (5 M, 10 ml) and stirred for 1 h at 298 K. \n6. The suspension was filtered to obtain a precipitate, which was washed with deionized water and then dried in a vacuum oven at 353 K. \n7. The BET surface area of the as-synthesized BT-O was measured to be 98.3 m2 g−1.  \n\nAfter the support TiO2 reduced by NaBH4 (BT) oxidized by H2O2 (BT-O) is prepared, the catalyst is synthesized as followed:\nPt was introduced via a wet impregnation of substrates (50 mg) with a certain concentration of H2PtCl6 aqueous solution (0.1 ml), followed by the calcination at 513 K for 2 h in vacuum (< 0.1 Pa). The prepared catalyst was stored in vacuum."
      }
    ]
  },
  {
    "conversation": [
      {
        "input": "Synthesis of single atom Pt supported on CeO2.",
        "output": "The catalyst is synthesized by impregnation with metal precursor RuCl3 and support porous CeO2\n\nThe support porous CeO2 is prepared as followed:\n1. 4 mmol Ce(NO3)3·6H2O (1.736 g) and 0.48 mol NaOH (19.2 g) were dissolved in 80 ml distilled water and stirred for 30 min at room temperature. \n2. Then the solution was transferred to 100 ml Teflon-lined stainless-steel autoclave. \n3. After reacting at 100 oC for 12 h, the products were collected by centrifugation and washed with distilled water for several times. \n4. Upon drying in a vacuum for 12 h at 60 oC, the products were calcined at 400 oC in air for 1 h. porous CeO2 was obtained\n\nAfter the preparation of porous CeO2, the catalyst is synthesized as followed:\n5. 500 mg of the synthesized porous CeO2 was first dispersed in 175 mL of distilled water, and 1 mmol ascorbic acid (AA) was added to the solution. \n6. After being stirred at room temperature for 3 h, the products were collected by centrifugation, washed with distilled water several times, dried under vacuum, and denoted as CeO2-AA. \n7. 140 mg CeO2-AA particles were then redispersed in 55 mL of distilled water, and 0.01 mmol metal precursor (RuCl3) was added. \n8. After the mixture was stirred for 3 h at room temperature, the products were collected by centrifugation and washed with water several times. 5. After being dried under vacuum, the products were calcinated at 300 °C in the air for 5 h to remove the excess AA\n\n(M = Ru, Rh, Pt, Pd)"
      }
    ]
  },
  {
    "conversation": [
      {
        "input": "Synthesis of single atom Mo supported on MgO, denoted by Mo1/MgO",
        "output": "The catalyst is synthesized by impregnation with metal precursor Na2MoO4\n\nThe synthesis procedures are as followed:\n1. Mg(NO3)2·6H2O (42.6 mmol) was dissolved in 40 ml deionized water forming solution A. \n2. NaOH (68.3 mmol) and Na2MoO4 (0.1  mmol) were dissolved in 40 ml deionized water forming solution B. \n3. Then, the as-prepared solution A and B were dropwise and simultaneously added to 80 ml deionized water under magnetic stirring  (~600 rpm), during which the pH of the mixed solution was kept at 8.5 by using a pH indicator.  \n4. After titration, the resulted liquid was stirred for another 12 h. \n5. After washing by centrifugation  (10000 rpm) with ethanol and water alternately for 4 times, the product (MgAl-(MoO42-)-LDHs)  was dried at 60 °C for 6 h in the oven and grinded to white powder.  \n6. Then, the as-prepared MgAl-(MoO42-)-LDHs were thermally reduced in H2/N2 (5% of H2)  atmosphere at 300 °C for 3 h in a tube furnace, and the Mo1Al/MgO powder was obtained."
      }
    ]
  },
  {
    "conversation": [
      {
        "input": "Synthesis of single atom Ru supported on CoAlO",
        "output": "The catalyst is synthesized by impregnation with metal precursor RuCl3·3H2O and support CoAlO\n\nThe support CoAlO is prepared as followed:\n1. cobalt nitrate (4.1384g, 14.22 mmol) and aluminum nitrate (2.6672g, 7.11 mmol) were ultrasonically dissolved in 20 mL of distilled water for 10 min and marked as solution A. \n2. NaOH 1.366 g was dissolved in 20 mL of distilled water to form solution B. \n3. Solutions A and B were added drop by drop into 40 mL of deionized water under vigorous stirring, and the pH was controlled at 8.5 ± 0.3 by adjusting the dropwise rate of solutions A and B. \n4. After the dropwise addition of solution A with residue, the reaction was stirred at room temperature for 16 h. \n5. The precipitates obtained were washed by centrifugation with water/ethanol twice, respectively, and dried. \n6. After grinding into homogeneous powder, the reaction was treated at 400 °C for 2h in a 5% H2/ Ar mixture with a heating rate of 5 °C/min. \n\nAfter the support CoAlO is prepared, the catalyst is synthesized with the following procedures:\n1. cobalt nitrate (4.1384g, 14.22 mmol) and aluminum nitrate (2.6672g, 7.11 mmol) were ultrasonically dissolved in 20 mL of distilled water for 10 min and marked as solution A. \n2. 100 μL RuCl3·3H2O solution (20 mg/mL) and 1.366 g NaOH dissolved in 19.9 mL distilled water (RuCl3·3H2O solution was prepared through ultrasonic dissolved ruthenium chloride trihydrate 20 mg in 1 mL distilled water) to form solution B. \n3. Solutions A and B were added drop by drop into 40 mL of deionized water under vigorous stirring, and the pH was controlled at 8.5 ± 0.3 by adjusting the dropwise rate of solutions A and B. \n4. After the dropwise addition of solution A with residue, the reaction was stirred at room temperature for 16 h. \n5. The precipitates obtained were washed by centrifugation with water/ethanol twice, respectively, and dried. \n6. After grinding into homogeneous powder, the reaction was treated at 400 °C for 2h in a 5% H2/ Ar mixture with a heating rate of 5 °C/min."
      }
    ]
  },
  {
    "conversation": [
      {
        "input": "synthesis of single atom Fe supported on ZSM-5 without TPA",
        "output": "The catalyst is synthesized by seeded growth template-free method. \n\nZSM-5 seeds are first prepared:\n1. In the first step, 15 g of colloidal silica (Ludox HS40) was dissolved in 7 mL of a NaOH solution (1 M) under stirring at 100 °C for 1 h. \n2. A separate solution was prepared by dissolving 0.45 g of sodium aluminate in 7 mL of a NaOH solution (1 M). \n3. The two solutions were mixed to obtain a synthetic aluminosilicate gel with a molar composition of 4Na2O:1Al2O3:36SiO2:460H2O. \n4. The gel was stirred vigorously at 100 °C for 2 h and transferred to a stainless-steel autoclave for crystallization at 180 °C for 48 h. \n5. The obtained crystals were collected by filtration, washed with deionized water, and dried at 100 °C to produce the ZSM-5 seeds.  \n\nAfter ZSM-5 seed are prepared, the catalyst is synthesized with the following procedures:\n1. 15 g of colloidal silica (Ludox HS40) was dissolved in 7 mL of a NaOH solution (1 M) under stirring at 100 °C for 1 h. \n2. A separate solution was prepared by dissolving 0.45 g of sodium aluminate in 7 mL of a NaOH solution (1 M). \n3. The two solutions were mixed to obtain a synthetic aluminosilicate gel with a molar composition of 4Na2O:1Al2O3:36SiO2:460H2O. \n4.1.5 mL of an aqueous solution containing 0.165 g of iron oxalate (Fe loading: 0.40 wt% in the  final product) and 0.06 g of ZSM-5 seeds were added sequentially to the gel. \n5. After stirring for 30 min, the mixture was transferred to an autoclave for crystallization at 180 °C for 48 h. \n6. The obtained crystals were collected by filtration, washed with deionized water, and dried at 80 °C. \n7. ion exchange with ammonium nitrate followed by calcination in air at 550 °C for 6 h."
      }
    ]
  },
  {
    "conversation": [
      {
        "input": "synthesis of single atom Mo supported on Al2O3, denoted by Mo1/Al2O3",
        "output": "The catalyst is synthesized by impregnation with metal precursor Na2MoO4\n\nThe synthesis procedures are as followed:\n1. Al(NO3)3·9H2O (42.6 mmol) was dissolved in 40 ml deionized water forming solution A. \n2. NaOH (68.3 mmol) and Na2MoO4 (0.1  mmol) were dissolved in 40 ml deionized water forming solution B. \n3. Then, the as-prepared solution A and B were dropwise and simultaneously added to 80 ml deionized water under magnetic stirring  (~600 rpm), during which the pH of the mixed solution was kept at 8.5 by using a pH indicator.  \n4. After titration, the resulted liquid was stirred for another 12 h. \n5. After washing by centrifugation  (10000 rpm) with ethanol and water alternately for 4 times, the product (MgAl-(MoO42-)-LDHs)  was dried at 60 °C for 6 h in the oven and grinded to white powder.  \n6. Then, the as-prepared MgAl-(MoO42-)-LDHs were thermally reduced in H2/N2 (5% of H2)  atmosphere at 300 °C for 3 h in a tube furnace, and the Mo1Al/MgO powder was obtained."
      }
    ]
  },
  {
    "conversation": [
      {
        "input": "Synthesis of single atom Pd doped by O supported on Fe2O3, denoted by Pd1-O/Fe2O3",
        "output": "The catalyst is synthesized by impregnation with metal precursor Na2PdCl6 and support Fe2O3\n\nThe synthesis procedures are as followed:\n1. α-Fe2O3 without specific facet expose was synthesized by co-precipitation of an aqueous solution of ferric nitrate (Fe(NO3)3 9H2O, 1 M) and  sodium carbonate (Na2CO3, 1 M) at 50 oC, with the pH value of the resulting solution controlled at  ~8. \n2. The recovered solid was filtrated and dried and finally calcined at 500 oC for 5 h. \n3.160 mg of Fe2O3 was suspended in a mixed solvent of 30 mL H2O and 10 mL methanol at room temperature. \n4. After Na2PdCl6 (0.02 M)  was added, the solution was degassed with Ar gas for 30 min and then irradiated for 3 h by Xe  lamp. \n5. Then the catalysts were centrifuged off, washed with water, and freeze-dried."
      }
    ]
  },
  {
    "conversation": [
      {
        "input": "Preparation of single atom Fe doped by 1,10-phenanthroline supported on α-Al2O3",
        "output": "The catalyst is synthesized by impregnation with metal precursor Fe(OAc)2 and support α-Al2O3\n\nThe synthesis procedures are as followed:\n1. Fe(OAc)2 (97.4 mg, 0.5 mmol) and 1,10-phenanthroline (1 mmol)  (Fe:phenanthroline = 1:2 molar ratio) were stirred in ethanol (20 mL) for approximately 20 minutes at room temperature. \n2. Then the support nano α-Al2O3 (696 mg) was added and the mixture was stirred at 60 °C for 4 hours.  \n3. The ethanol was removed in vacuo and a reddish-brown sample was obtained. \n4. The sample was grinded to a fine powder which was transferred into a ceramic crucible and then placed in the oven. \n5. The oven was flushed with argon for 30 minutes. \n6. Then the oven was heated to 700 °C at a rate of 10 °C per min, and held at 700 °C for 2 h under argon  atmosphere. \n7. After heating the oven was switched off and cooled to room temperature. \nDuring the whole process argon  was constantly passed through the oven."
      }
    ]
  },
  {
    "conversation": [
      {
        "input": "preparation of single atom Ni on support (CeO2-sheets or CeO2-Polyhedrons or CeO2-Rods or CeO2-Octahedrons)",
        "output": "The support CeO2-Sheets is prepared by the followed procedure:\ncalcining Ammonium Cerium (IV) Nitrate at 650 oC for 2 h under air atmosphere\n\nThe support CeO2-Polyhedrons is prepared by the following procedures:\n1. 5.0 g of Ce(NO3)3·6H2O was dissolved in 100 mL of deionized water\n2. the solution was adjusted to pH 11.0 by the addition of NH4OH (3.4 M) under magnetic stirring at room temperature. \n3. The resulting gel mixture was washed with pure water, dried in an oven at 100 °C for 12 h, and calcined at 500 °C in air for 4 h.  \n\nThe support CeO2-Rods is prepared by the following procedures:\n1. 0.868 g of Ce(NO3)3·6H2O was dissolved in 5 mL of deionized water. \n2. After that, 15 g of NaOH was dissolved in 35 mL of deionized water and added dropwise to the above aqueous cerium nitrate solution. \n3. After stirring for 30 min at room temperature, the suspension was transferred to a 100 mL stainless steel autoclave and kept at 100 oC for 24 h. \n4. The product was then centrifugated and washed with ethanol and water for three times each and then dried at 60 oC in an oven. \n5. The final CeO2-Rods powder was ground before use.  \n\nThe support CeO2-Octahedrons is prepared by the following procedures:\n1. 0.87 g of Ce(NO3)3∙6H2O and 0.0076 g of Na3PO4 were dissolved in 80 mL of distilled water. \n2. After being stirred at room temperature for 0.5 h, the mixed solution was transferred into a Telflon-lined stainless steel autoclave and heated at 170 oC for 10 h. \n3. Then the precipitates were washed with distilled water and ethanol, then dried at 60 oC for 12 h and calcined at 350 oC for 3 h in air. \n\nThe catalyst is synthesized by impregnation with metal precursor NiCl2·6H2O\n\nThe catalyst synthesis procedures are as followed:\n1. 0.0013 g NiCl2·6H2O and 0.5 g of CeO2-S were dispersed in 20 mL of deionized water and magnetically stirred for 24 h. \n2. Then the water was evaporated at 60 oC under vacuum. \n3. The resulting solid was respectively reduced at 450 oC for 2 h under a flowing 5% H2/Ar atmosphere."
      }
    ]
  },
  {
    "conversation": [
      {
        "input": "Synthesis of single atom metal Co tetrahedron coordinated supported on ZnO",
        "output": "The catalyst is synthesized by the following procedures:\n1. 0.0355 mol Zn(NO3)2•6H2O (Macklin, 99.9%) and 0.045 mol CO(NH2)2 (Macklin, 99%) were dissolved in 60 ml deionized water.\n2. 0.1 mmol Co(NO3)2 (Aladdin, 99%) was added with stirring. \n3. It was then transferred into 100 ml Teflon-lined autoclaves and reacted at 140 °C for 3 hours. \n4. After cooling to room temperature, the powder precipitate was filtered and washed three times with deionized water and ethanol and then dried at 60 °C for 12 hours. \n5. At last, the powder was calcined in a muffle furnace at 500 °C for 3 h and the zinc oxide catalyst was obtained by naturally cooling. \n6. The obtained powder was calcined in a muffle furnace at 420 °C for 4 h."
      }
    ]
  },
  {
    "conversation": [
      {
        "input": "synthesis of 2% single atom Pt supported on TiO2",
        "output": "These catalysts were synthesized using impregnation of precursor H2PtCl6•6H2O over commercial support TiO2\n\nThe synthesis procedures are as followed:\n1. The slurry was stirred for 3 hours in air to remove the liquid, using the rotary evaporator under vacuum at 35 °C. \n2. The material was dried at 120 °C for 3 hours, and then calcined in the muffle oven at 500 °C."
      }
    ]
  },
  {
    "conversation": [
      {
        "input": "synthesis of single atom Pt supported on TiO2 nanorods array (NRAs)",
        "output": "The catalyst is synthesized by impregnation with metal precursor H2PtCl6\n\nThe synthesis procedures are as followed:\n1. First, the FTO glass substrates were ultrasonically cleaned in a mixed solution of acetone, deionized water, and absolute ethanol for 15 min each in sequence. \n2. In a typical synthesis, a piece of cleaned FTO substrate was placed in a 75 mL quartz vessel with the conductive surface of FTO facing down.\n3. Pristine TiO2 precursor solution was prepared by adding 0.005 mol of potassium titanium oxalate to a beaker containing 30 mL of concentrated hydrochloric acid (37 wt %) and 30 mL of deionized water. \n4. After being stirred for 20 min, the quartz vessel was sealed and further treated at 190 °C for 90 min at a heating rate of 15 °C min−1 and an initial pressure of 35 bar using argon gas in a single-chamber microwave synthesis workstation (Ultrawave, Milestone). \n5. After cooling down, the FTO substrate was taken out and rinsed with deionized water and anhydrous ethanol. \n6. The FTO substrate was then dried at 60 °C for 5 h in vacuum and kept in a muffle furnace at 450 °C for 120 min  (ramping rate = 5 °C min−1).  \n7. TiO2 NRAs were placed in 25 mL of CH3CN containing 1 mM H2PtCl6, and the solution was subjected to UV (365 nm) light irradiation for 60 min.\n8. Following irradiation, the product was CH3CN and water washing and drying."
      }
    ]
  },
  {
    "conversation": [
      {
        "input": "Preparation of single atom Ir supported on LiCoO2, denoted by Ir-LiCoO2",
        "output": "The catalyst is synthesized with precursor Ir supported on Co3O4.\n\nThe precursor Ir supported on Co3O4 is prepared as followed:\n1. CoCO3 and H2IrCl6·6H2O were dissolved in deionized water to form a homogeneous mixture,  which was subsequently evaporated to dryness.\n2. The resulting mixture was annealed in air at 550 °C for 3 hours to produce a black powder. \n3. The powder was washed with deionized water and then dried at  60 °C for 12 hours\n\nAfter the preparation of precursor Ir supported on Co3O4, the catalyst is synthesized as followed:\n1. Stoichiometric amounts of Ir-Co3O4 and Li2CO3 were mixed by ball milling for 30 minutes. \n2. To compensate for lithium loss during hightemperature calcination, 5 wt% excess Li2CO3 was added. \n3. The mixture was calcined in air at a heating  rate of 5 °C min−1 at 480 °C for 2 hours, followed by further calcination at 950 °C for 4 hours. \n3. The powder was washed with deionized water and then dried at  60 °C for 12 hours"
      }
    ]
  },
  {
    "conversation": [
      {
        "input": "synthesis of single atom Fe supported on Ru-O nanosheets",
        "output": "The catalyst is synthesized with the following procedures:\n1. 8 mg Ru(acac)3, 0.35 mg Fe(acac)3 and 30 mg KBr were dissolved into the mixed solution of ethanol and deionized water under magnetic stirring.  \n2. The mixture solution was dried at 60 oC to obtain the mixed powder. \n3. The obtained powder was placed in an alumina boat and heated to 260 oC for 90 min under Air in a tube furnace and then naturally cooled to room temperature to obtain the representative samples. \n4. The as-obtained  products were washed several times with DI water-ethanol mixture."
      }
    ]
  },
  {
    "conversation": [
      {
        "input": "synthesis of 0.08% single atom Pt supported on Fe-O",
        "output": "The catalyst is prepared by impregnation with metal precursor chloroplatinic acid\n\nThe synthesis procedures are as followed:\n1. an aqueous solution of chloroplatinic acid and ferric nitrate (Fe(NO3)3·9H2O, 1 mol l−1) was co-precipitated, with the pH value of the resulting solution controlled at about 8 by sodium carbonate at 50 °C. \n2. The recovered solid was dried at 60 °C overnight and calcined at 400 °C for 5 h. \n3. Before characterization and reactivity testing, the samples were reduced in 10% H2/He at 250 °C for 0.5 h18,27."
      }
    ]
  },
  {
    "conversation": [
      {
        "input": "Fabrication of Ni coordinated by 4 N and 1 O supported by BiVO4",
        "output": "The catalyst is synthesized by impregnation with metal precursor NiCl2·6H2O (0.2 mmol)\n\nThe synthesis procedures are as followed:\n1. NiCl2·6H2O (0.2 mmol), Zn(OAc)2 (20 mmol), and melamine (20 mmol) were mixed into the solution of methanol (150 mL) and ethanol (20 mL). 2. After refluxing and drying, the supramolecular precursor was calcinated at 450−650 °C and then increased to 800−1100 °C under a flowing argon atmosphere. \n3. Under the acid washing and ultrasonication treatment, single-atomic Ni-N4 moiety was obtained. In comparison, single-atomic Fe-N4 and Co-N4 moieties were also fabricated through  the above process by use of FeCl3·6H2O and CoCl2·6H2O replacing  NiCl2·6H2O. As-prepared single-atomic Ni-N4, Fe-N4, and Co-N4 moieties were suspended in ethanol. \n4. As-synthesized 5, 15, 25, and 35 mL of Ni-N4 solution were spin-coated onto the surface of porous BiVO4 electrodes, resulting in the formation of Ni-N4/BiVO4 photoanodes by a versatile coupling strategy under the precise regulation of the content of Ni-N4 moiety. \n5. Then, Ni-N4-O moiety on BiVO4 photoanode (noted as Ni-N4-O/BiVO4) was produced by thermal treatment at 100−400 °C for a certain time under air atmosphere."
      }
    ]
  },
  {
    "conversation": [
      {
        "input": "synthesis of single atom Ir supported on Co-O",
        "output": "the catalyst is synthesized by impregnation with metal precursor sodium hexachloroiridate(III) hydrate (Na3IrCl6·xH2O)\n\nthe synthesis procedures are as followed:\n1. 580 mg of cobalt(II) nitrate hexahydrate (Co(NO3)2· 6H2O) was dissolved in 20 mL of deionized (DI) water containing 30 mg of hexadecyltrimethylammonium bromide (CTAB). \n2. Then, this solution was injected into 140 mL of aqueous solution with 9.08 g of 2-methylimidazole and stirred at room temperature for 60 min. 3. The purple precipitate was collected by centrifugation and washed with ethanol five times. the ZIF-67 nanocrystals was obtained\n4. 100 mg of ZIF-67 nanocrystals was dispersed in 50 mL of DI water\n5. then 9.5  mg (2 mmol L−1) of sodium hexachloroiridate(III) hydrate (Na3IrCl6·xH2O) were dissolved in 10 mL of DI water and added into the ZIF-67 solution slowly under stirring conditions. \n6. The reaction was quenched by centrifuging the suspension after 3 h\n7. the precipitate was collected and washed twice with DI water and three times with ethanol. \n8. The Ir0.06Co2.94O4 nanocrystals were obtained  after drying the precipitate at 60 °C overnight in a vacuum oven and pyrolyzed at 300 °C in air for 4 h."
      }
    ]
  },
  {
    "conversation": [
      {
        "input": "synthesis of single atom Ni supported on MgO",
        "output": "The catalyst is synthesized by coprecipitation\n\nThe synthesis procedures are as followed:\n1. The NixMg1−x(OH)2 precursors were synthesized by coprecipitation from a Ni and Mg nitrate solution (1 M in total) and a 1 M ammonia solution as precipitating agent, in an automated lab reactor. \n2. The equimolar mixture was chosen (as opposed to the stoichiometric one) to avoid the formation of Mg,Ni(NH3)n. \n3. While stirring at 300 r·  min−1, both solutions were dosed at a rate of 10 g·min−1 into deionized water (300 mL) at a controlled temperature of 60 °C. \n4. The resulting solution was aged for 1 h before cooled to room temperature. \n5. The pH electrode was calibrated at 25 °C with the buffer solutions pH = 7 and pH = 10 (Carl Roth ±0.02). \n6. The pH increased strongly with the first drops of ammonia (pH = 9.3) but then remained constant throughout the whole synthesis and aging processes (around pH = 8.8). \n7. The slurry was filtrated and the precipitate washed with deionized water until the conductivity was below 0.5 mS·cm−1. \n8. The light green  solid was dried at 80 °C for 15 h with a heating ramp of 2 °C·min−1  and then calcined in a rotating furnace at 600 °C for 3 h in a flow of  100 mL·min−1 consisting of 21% O2 in argon with a heating ramp of 2  °C·min−1."
      }
    ]
  },
  {
    "conversation": [
      {
        "input": "Synthesis of single atom Ru supported on MnO2",
        "output": "The catalyst is synthesized by impregnation with metal precursor RuCl3 and support ε-MnO2 on carbon paper (CP)\n\nThe support ε-MnO2 on carbon paper (CP) is prepared as followed:\n1. a piece of  1 cm × 1.5 cm carbon paper (CP) was hydrophilised in the mixture of H2SO4 and HNO3  (VH2SO4: VHNO3 = 3:1) for 1h. 2\n2. Then the pretreated CP was transferred into 50 mL aqueous solutions composed of 0.2 M Mn(CH3COO)2·4H2O and 0.1 M Na2SO4. \n3. A  saturated calomel reference electrode (SCE) and graphite rod were used as reference  electrode and counter electrode, respectively. \n4. An electrochemical potential range of −1.06 V to 1.46 V (vs. SCE) was examined through cyclic voltammetry over 40 cycles. Subsequently, the electrodes were rinsed and subjected to calcination at 220 °C in a muffle furnace for a duration of 6 hours. \n\nAfter the preparation of support ε-MnO2 on carbon paper (CP), the catalyst is synthesized as followed:\n1. The ε-MnO2/CP was immersed in a solution of RuCl3 with a metal Ru concentration of 5 mg mL−1 for 3 minutes, then removed and dried under an infrared lamp for 3 minutes. \n2. This process was repeated 3 times. \n3. Finally, the sample was placed in a muffle furnace and calcined at 350 °C for 2 hours to obtain Ru loading of 2 wt% in Ru/MnO2."
      }
    ]
  },
  {
    "conversation": [
      {
        "input": "synthesis of single atom Ir supported on MgAl2O4",
        "output": "The catalyst is prepared impregnation with support MgAl2O4\n\nThe catalyst is prepared as followed:\n1. The MgAl2O4 support (Puralox MG 28, Sasol) was calcined at 500 °C for 4 h before impregnation. \n2. Deionized water (20 ml) was added to a Pyrex bottle and the pH was adjusted with nitric acid to 2.8. \n3. The Ir nitrate precursor (8.7 wt% Ir, Furuya Metal Co.) was added into the pH-adjusted solution. \n4. The MgAl2O4 support was then added into the solution while stirring. The final pH of the solution was 9.5. The nominal Ir weight loading was 0.0025%. \n5. After 12 h of stirring, the solution was filtered out and the solid sample was dried in air for 24 h at room temperature. \n6. The sample was then dried at 80 °C and 100 °C before calcination at 500 °C for 4 h. \n7. The Ir in the solution after filtration was measured by inductively coupled plasma atomic emission spectroscopy and no Ir was detected."
      }
    ]
  },
  {
    "conversation": [
      {
        "input": "Synthesis of diverse dynamically stabilized atomic Pt supported on CeO2",
        "output": "The catalyst is prepred by impregnation with metal precursor H2PtCl6 and support precursor CeO2\n\nThe catalyst is prepared as followed:\n1. 50 mg of commercial CeO2 was dispersed in 10 ml of 20% methanol aqueous solution in a 20 ml gas-tight vial under sonication for 10 min. \n2. 5.4 mg of H2PtCl6 are diluted with H2O to make 1 ml of aqueous Pt precursor solutions. \n3. The CeO2 dispersion and Pt precursor solution were purged with Ar gas for 10 min. \n4. The CeO2 dispersion was vigorously stirred and simultaneously irradiated with UV–vis light at an intensity of 100 mW cm–2 using a xenon lamp light source (Newport). \n5. The light was irradiated for 20 min for each sample.  \n6. After the CeO2 dispersion turned bluish, 0.5 ml of the Pt precursor solution was injected into the CeO2 dispersion and vigorously stirred. \n7. After 10 min of stirring, the reaction solution was centrifuged and washed with water and ethanol. \n8. The product was dried in an electric oven at 50 °C overnight"
      }
    ]
  },
  {
    "conversation": [
      {
        "input": "Synthesis of Rh Supported on SrTiO3",
        "output": "The catalyst is synthesized by impregnation with metal precursor Rh(NO3)3·xH2O\n\nThe synthesis procedures are as followed:\n1. 500 mg SrTiO3 prepared according to the above-mentioned hydrothermal synthesis was massed into an evaporation dish with 39.0 mg Rh(NO3)3·xH2O (∼14 mg Rh). \n2. 1.0 mL deionized water was added and mixed for 10 min with a glass rod until homogeneous. \n3. The solid was then dried at 363 K for 8 h. \n4. The powder was collected and calcined in air in a zirconia boat in a horizontal tube furnace (Carbolite) at 673 K (ramp rate = 3 K min−1) for 4 h.\n5. The collected solid was then heated in H2 (>99.99%, Airgas) at 573 K for 1 h to yield metallic Rh"
      }
    ]
  },
  {
    "conversation": [
      {
        "input": "Preparation of single atom Ru supported on Co3O4, denoted by Ru-Co3O4",
        "output": "The catalyst is synthesized by impregnation with presurcor cobalt glycerol\n\nThe synthesis procedures are as followed:\n1. 1.0 g cobalt acetate tetra-hydrate was added into a 50  mL Teflon-lined autoclave containing 30 mL glycerol under 5 h magnetic stirring to give a  uniform slurry. \n2. Then the reactor was heated to 180 °C and maintained for 4 h. \n3. After that, the  obtained viscous mixture was washed with ethanol repeatedly and dried at 60 °C.  \n4. 50 mg of cobalt glycerol was stirred with 1 mM of RuCl3 alcohol solution for 14 h at room temperature\n5. washed by centrifugation, \n6. dried under vacuum and calcined at 300 °C for 4 h in air"
      }
    ]
  },
  {
    "conversation": [
      {
        "input": "synthesis of single atom Pt supported on CeO2, denoted by Pt/CeO2",
        "output": "The catalyst is synthesized by impregnation with metal precursor tetraammineplatinum nitrate\n\nThe synthesis procedures are as followed:\n1. First, 300 mg of commercial CeO2 was depressed into 10 mL of deionized water under vigorous stirring. \n2. Afterwards, appropriate amount of tetraammineplatinum nitrate aqueous solution (20 mg/mL) was added to the suspension for the impregnation of CeO2. \n3. The impregnated catalysts were dried overnight at 80 °C in air.  \n4. Finally, the dried precursor was calcined in a muffle furnace at 800 °C for 6 hours with  a heating rate of 5 °C min-1."
      }
    ]
  },
  {
    "conversation": [
      {
        "input": "synthesis of single atom Ru supported on self-pillared silicalite-1 zeolite (SP-S-1)",
        "output": "the catalyst is synthesized by impregnation with metal precursor RuCl3 and support SP-S-1\n\nthe support self-pillared silicalite-1 zeolite (SP-S-1) is prepared as followed:\n1. 12.4 g of TBPOH solution was mixed with 3.3 g of DI water. \n2. After stirring for 10 min, 12.48 g of TEOS was added. \n3. The mixture was then stirred continuously for 6 h. \n4. The obtained clear solution was transferred into a 100 mL Teflon-lined stainless steel autoclave and crystallized at 115 °C for 2 days under static conditions. \n5. The solid product was then collected by the centrifugation and washed with water several times, and then dried at 80 °C in the oven. \n6. The sample was finally calcinated in the air at 550 oC for 6 h to remove the organic template.  \n\nafter the preparation of self-pillared silicalite-1 zeolite (SP-S-1), the catalyst is synthesized as followed:\n1. 435 mg calcinated SP-S-1 was impregnated with 0.1 mL of aqueous RuCl3 solution with certain concentrations. \n2. Then the sample was dried in the oven and then reduced in flowing hydrogen of 20 mL/min with linear heating to 400 °C for  2 h and then holding for 2 h."
      }
    ]
  },
  {
    "conversation": [
      {
        "input": "synthesis of single atom Rh supported on CeO2",
        "output": "The catalyst is synthesized impregnation with metal precursor RhCl3 with the following procedures:\n1.  0.5 g of CeO2 was dispersed in 10 mL of ultrapure water, followed by the dropwise addition of 1 mL of ethylenediamine solution containing 5 mmol/L RhCl3.\n2. After stirring for 6 h, the mixture was filtered, washed three times with H2O, and then dried at 80 °C overnight.\n3. The obtained powder was calcined under N2 at 400 °C for 2 min."
      }
    ]
  },
  {
    "conversation": [
      {
        "input": "Preparation of single atom Ni supported on Cu2O nanowires",
        "output": "The catalyst is prepared by impregnation with the following procedures:\n1. the Cu mesh (0.2 cm × 3.0 cm) was first cleaned by 0.5 M H2SO4, which was washed with ethanol. \n2. Next, Cu(OH)2 NWs were grown on the Cu mesh by soaking in a mixed solution of 4.0 mL of 10.0 M NaOH, 2.0 mL of 1.0 M (NH4)2S2O8, and 9.0 mL of DI water for 20.0 min. \n3. As follows, the Cu(OH)2 NWs were washed with DI water and dried at 60 °C for 1.0 h, which was soaked in 20.0 mM NiCl2 solution for 12.0 h to go through an ion exchange process subsequently. \n4. After ion exchange, the Ni-doped Cu(OH)2 NWs were dried at 60 °C for 1.0 h, which was followed by thermal treatment under an air atmosphere at 200 °C to produce Ni-doped CuO NWs. \n5. Finally, Ni1Cu SAAO were prepared by the electrochemical reduction of Ni-doped CuO NWs using CA at −0.45 V vs the RHE for 2.0 h in 1.0 M KOH with 0.1 M KNO3 electrolyte."
      }
    ]
  },
  {
    "conversation": [
      {
        "input": "synthesis of single atom Rh supported on TiO2",
        "output": "The catalyst is synthesized by impregnation with metal precursor RhCl3 and support TiO2\n\nThe synthesis procedures are as followed:\n1. The Rh precursors (RhCl3; Sigma-Aldrich) were dissolved in 10 mL of anhydrous ethanol (99.9%; Samcheon). \n2. Next, 300 mg of metal oxide supports, which are titania (P25, Degussa) was dispersed in 20 mL of ethanol. \n3. The two solutions were mixed with vigorous stirring and dried at 60 °C. \n4. The dried sample was calcined at 400 °C for 1 h in air"
      }
    ]
  },
  {
    "conversation": [
      {
        "input": "synthesis of single atom Rh supported on SiO2",
        "output": "The catalyst is synthesized by impregnation with metal precursor RhCl3 with the following procedures:\n1.  0.5 g of SiO2 was dispersed in 10 mL of ultrapure water, followed by the dropwise addition of 1 mL of ethylenediamine solution containing 5 mmol/L RhCl3.\n2. After stirring for 6 h, the mixture was filtered, washed three times with H2O, and then dried at 80 °C overnight.\n3. The obtained powder was calcined under N2 at 400 °C for 2 min."
      }
    ]
  },
  {
    "conversation": [
      {
        "input": "Synthesis of diverse dynamically stabilized atomic Ir supported on CeO2",
