Repository: aobozhang2025/data-driven-LLM-SAC

All data are saved in the "data" folder

To simiplify the code validation process, we write each method in Python in a separate .py file. Please use Python IDE such as PyCharm to run the script step by step by clicking on the green arrow close to "if __name__ == "__main__"

1. cleaned and classified data are saved in qa-pairs-classified

2. run convert_folder_of_qa_txt_to_single_json.py to generate .json files in json folder

3. run split_qa_pairs_in_json_randomly_for_testing.py to split testing set by stratified sampling, you can change the ratio of splitting by how much to be used in training.

File: data/training_json/metal-oxide_ds-block.json
[
  {
    "conversation": [
      {
        "input": "Synthesis of single atom Ag supported on α-MnO2, denoted by Ag1/α-MnO2",
        "output": "The catalyst is synthesized by impregnation with metal precursor AgNO3 and support α-MnO2\n\nThe support α-MnO2 is prepared as followed:\n1. an aqueous solution (225 mL) of KMnO4 (13.3 g) was added to an aqueous solution (67.5 mL) of MnSO4·H2O (19.8 g) and glacial acetic acid (5 mL). \n2. The resulting mixture was hydrothermal at 100 oC for 24 h. \n3. The product was filtered, washed several times with distilled deionized water, dried at 100 °C overnight, and finally calcinated in air at 500 °C for 6 h.\n\nAfter the preparation of α-MnO2, the catalyst synthesis procedures are as followed:\n1. 0.016g of AgNO3 was dissolved in 20 mL deionized water to form a solution, to which ammonia solution (25 wt.%) was slowly added under stirring until the solution became clear\n2. and then the mixture was added to another suspension (100 mL) containing the α-MnO2 (2.000 g) with H2O2 solution (30 wt.%) under stirring at 0 oC for 0.5 h. \n3. The final suspension was filtered, washed with distilled water, and then dried at 100 oC for 24 h, followed by annealing at 500 oC in air for 6 h."
      }
    ]
  },
  {
    "conversation": [
      {
        "input": "Synthesis of single atom Cu supported on Al2O3, denoted by Cu/Al2O3.",
        "output": "The catalyst is synthesized by impregnation with metal precursor Cu(NO3)2·3H2O and support Al2O3\n\nThe support Al2O3 is prepared as followed:\n1. 4.28  g (11.4 mmol) of Al(NO3)3·9H2O was added into 100 mL deionized water at room temperature in a 250 mL flask. \n2. Then, 30 mL of Na2CO3 (2.71 g) solution was added dropwise into the solution under vigorous stirring and the mixture was stirred for a further 5 h at room temperature. \n3. The reaction  mixture was centrifuged and washed with water to remove the base until the pH value of the aqueous solution was≈7. \n4. Next, the solid was dried at 100 °C for 12 h, calcined at 350 °C for 5 h. \n\nAfter the preparation of Al2O3, the catalyst is synthesized as followed:\n1. 0.15 g (0.6 mmol) of Cu(NO3)2·3H2O and 0.60 g Al2O3 were added into 100 mL deionized water at room temperature in a 250 mL flask. \n2. Next, 10 mL of NaBH4 solution (0.023 g) was added dropwise into the solution. \n3. After 10 minutes, 20 mL of Na2CO3 (0.076 g) solution was added dropwise into the solution under vigorous stirring and the mixture (pH≈13) was stirred for a further 5 h at room temperature. \n4. The reaction mixture was centrifuged and washed with water to remove the base until the pH value of the aqueous solution was≈7. \n5. Next, the solid was dried at 100 °C for 12 h, calcined at 350 °C for 5 h, and then reduced under hydrogen flow at 350 °C for 3 h."
      }
    ]
  },
  {
    "conversation": [
      {
        "input": "Preparation of the single atom Cu supported on TiO2/BiVO4, denoted by Cu1-TiO2/BiVO4",
        "output": "The catalyst is synthesized by impregnation .\n\nThe support TiO2/BiVO4 is prepared as followed:\n1. Bi(NO3)3·5H2O (1 mmol) was dissolved in ultrapure water (40 mL) and stirred for 10 min to form solution A. \n2. NH4VO3 (1 mmol) and urea (20 mmol) were dissolved in ultrapure water (32 mL) and stirred for 10 min to form solution B. \n3. Solution A was then added dropwise to solution B, followed by a certain amount of TiO2 (X mmol) and  further stirring for 60 min to form a suspension. \n4. Next, the suspension was transferred to a hydrothermal reactor (HTG-100-SS1, Anhui Kemi Machinery Technology Co., Ltd),  and heated at 90 °C for 12 h. \n5. Subsequently, it was naturally cooled to room temperature, centrifuged to obtain a solid precipitate, which was then washed with  deionized water, and dried at 60 °C overnight. \n6.Finally, the solid powder was reduced at 400 °C for 2 h in a H2 atmosphere to obtain a heterojunction catalyst TiO2/BiVO4\n\nAfter the support TiO2/BiVO4 is prepared, the catalyst is synthesized with the following procedures:\n1. 0.15g of TiO2/BiVO4 was dispersed in an aqueous solution (150 mL) and stirred  continuously for 0.5 h. \n2. Then Cu (0.5 wt %) solution was added dropwise. \n3. After that the  suspension was quickly frozen into blocks with liquid nitrogen, and illuminated with a  300 W Xe lamp (CEL-HXF300, Beijing Zhongjiao Jinyuan Technology Co., Ltd.) for 5   min. \n4. Subsequently, it naturally melted at room temperature, and the obtained  suspension was centrifuged and washed with ultrapure water for 3 times. \n5. Finally, the precipitate obtained was dried at 60 °C overnight"
      }
    ]
  },
  {
    "conversation": [
      {
        "input": "Synthesis of isolated Cu atom anchored by zinc oxide nanosphere",
        "output": "The catalyst is synthesized by impregnation with metal precursor Cu(NO3)2·3H2O\n\nThe synthesis procedures are as followed:\n1. 0.06 g of Cu(NO3)2·3H2O and 4.8 g of Zn(NO3)2·6H2O were dispersed in 16.2 mL of deionized water, and magnetically stirred at 70 °C for 5 min to prepare solution A. \n2. Then 1.2 g of Na2CO3 were dispersed in 12 mL of deionized water, and magnetically stirred at 70 °C for 5 min to prepare solution B.\n3. Subsequently,  solution A was added dropwise to an empty beaker at a constant speed of 5 mL min-1 by a peristaltic pump. \n4. Solution B was added dropwise to the beaker during the addition of solution A to control the pH of the mixed solution to 8. \n5. After all solution A was added, the mixed solution continued to react in a 70 °C water bath for 1 hour, and then aged at room temperature for 2 h to obtain a precipitate. \n6. Then the resulting precipitate was washed by deionized water and dried under vacuum at 90 °C overnight to obtain a precursor catalyst. \n7. Finally, the as-prepared precursor catalyst was pyrolyzed at 400 °C in an air atmosphere in a muffle furnace for 3 h"
      }
    ]
  },
  {
    "conversation": [
      {
        "input": "Synthesis of Cu atom decorated WO3.",
        "output": "The catalyst is synthesized by impregnation with metal precursor CuCl2 and support WO3\n\nThe synthesis procedures are as followed:\n1. 500 mg of WO3 was dispersed to 10 mL of deionized water by ultrasonic.  \n2. Subsequently, a specific amount of CuCl2 solution was added the WO3 suspension under vigorous stirring.  \n3. The temperature was heated to 90 °C and kept until dryness. \n4. The resulting sample was collected and transferred to a muffle furnace. \n5. It was calcined at 300 °C for 1 h with a ramping rate of 2 °C/min under an air atmosphere."
      }
    ]
  },
  {
    "conversation": [
      {
        "input": "synthesis of single atom Cu supported on ZSM-5",
        "output": "The catalyst is synthesized by impregnation with metal precursor Cu(NO3)2\n\nThe synthesis procedures are as followed:\n1. 2.0 g H-ZSM-5  (SiO2:Al2O3 = 46) was suspended in 0.2 M Cu(NO3)2 solution (60 mL) for 20 h at 353 K. \n2. Then the solid was washed and collected after overnight drying at 343 K. \n3. 1.0 g of the solid was placed in a quartz boat  and centered in a quartz tube furnace\n4. the solid was conducted at 573 K within a temperature ramping rate of 5  K min-1 for 1 h under the atmosphere of 10% H2/N2 with a gas flow rate of 300 mL min-1\n5. the reduced sample was collected and stored in a  vacuum oven for further usage."
      }
    ]
  },
  {
    "conversation": [
      {
        "input": "Synthesis of single atom Cu supported on SiO2",
        "output": "The catalyst is prepared by impregnation with metal precursor Cu(NO3)2 and support SiO2 nanopowder\n\nThe synthesis procedures are as followed:\n1. 200 μL of Cu(NO3)2 solution (Cu content of 12.5 mg/mL) was added into10 mL ammonia solution (concentration of 5 mol/L) to form Cu(NH3)42+ solution. \n2. Then, 500 mg SiO2 nanopowder was added to the above solution and stirred at room temperature for one hour. \n3. The mixture was filtered and washed with DI water to pH neutral. \n4. Then the product was dried at 60 °C in a vacuum oven for 12 hours to obtain the Cu/SiO2 precursor. The theoretical Cu loading was 0.5 wt.%.\n5. reducing the Cu/SiO2 precursor in 10 vol% H2/He for 1 h at 300 °C."
      }
    ]
  },
  {
    "conversation": [
      {
        "input": "synthesis of single atom Au doped by Na and OH supported on TiO2",
        "output": "The catatyst is synthesized by impregnation with metal precursor Au(OH)3 and support TiO2\n\nThe synthesis procedures are as followed:\n1. Gold loadings of 0.5% were prepared by a single-step IWI of the designed amount of the gold solution. \n2. To prepare the solution, the proper amount of Au(OH)3 powder was suspended in 30 ml of H2O with O2 sparging and heated to 80 °C. \n3. NaOH powder (atomic ratio of Au:Na = 1:9) was added into the slurry at the same temperature. \n4. The mixture was refluxed at 80 °C overnight to obtain a transparent solution (colourless at lower concentrations to light yellow at higher concentrations). \n5. The solution was concentrated by heating followed by drying at 200 °C with N2 protection\n6. and then the sample was further dried in vacuum overnight at 80 °C."
      }
    ]
  },
  {
    "conversation": [
      {
        "input": "Synthesis of single atom Cu supported on TiO2",
        "output": "The catalyst is synthesized by impregnation with metal precursor Cu(NO3)2·3H2O and support TiO2\n\nThe synthesis procedures are as followed:\n1. TiO2 powder was reduced by 10% H2/N2 at 500 °C for 2 h to obtain reduced TiO2 (TiO2-reduced). \n2. 200 mg of pretreated TiO2 powder was dispersed into 20 ml of ultrapure water\n3. then 760 μl of Cu(NO3)2·3H2O (20 mg ml−1) aqueous solution was introduced into the mixture under vigorously stirring in a 100-ml beaker. \n4. The obtained suspension was then subject to UV illumination for 5 min at ambient temperature, with the operating current set to 0.8 A.\n5. Subsequently, the mixture was centrifuged and washed in ultrapure water twice, then dried overnight at 60 °C in an oven. \n6. The bulk sample was milled carefully using a quartz mortar"
      }
    ]
  },
  {
    "conversation": [
      {
        "input": "Synthesis of diverse dynamically stabilized atomic Cu supported on TiO2",
        "output": "The catalyst is prepred by impregnation with metal precursor CuCl2 and support precursor anatase TiO2\n\nThe catalyst is prepared as followed:\n1. 50 mg of commercial anatase TiO2 was dispersed in 10 ml of 20% methanol aqueous solution in a 20 ml gas-tight vial under sonication for 10 min. \n2. 5.4 mg of CuCl2 are diluted with H2O to make 1 ml of aqueous Cu precursor solutions. \n3. The TiO2 dispersion and Cu precursor solution were purged with Ar gas for 10 min. \n4. The TiO2 dispersion was vigorously stirred and simultaneously irradiated with UV–vis light at an intensity of 100 mW cm–2 using a xenon lamp light source (Newport). \n5. The light was irradiated for 20 min for each sample.  \n6. After the TiO2 dispersion turned bluish, 0.5 ml of the Cu precursor solution was injected into the TiO2 dispersion and vigorously stirred. \n7. After 10 min of stirring, the reaction solution was centrifuged and washed with water and ethanol. \n8. The product was dried in an electric oven at 50 °C overnight"
      }
    ]
  },
  {
    "conversation": [
      {
        "input": "Synthesis of diverse dynamically stabilized atomic Cu supported on ZnO",
        "output": "The catalyst is prepred by impregnation with metal precursor CuCl2 and support precursor anatase ZnO\n\nThe catalyst is prepared as followed:\n1. 50 mg of commercial ZnO was dispersed in 10 ml of 20% methanol aqueous solution in a 20 ml gas-tight vial under sonication for 10 min. \n2. 5.4 mg of CuCl2 are diluted with H2O to make 1 ml of aqueous Cu precursor solutions. \n3. The ZnO dispersion and Cu precursor solution were purged with Ar gas for 10 min. \n4. The ZnO dispersion was vigorously stirred and simultaneously irradiated with UV–vis light at an intensity of 100 mW cm–2 using a xenon lamp light source (Newport). \n5. The light was irradiated for 20 min for each sample.  \n6. After the ZnO dispersion turned bluish, 0.5 ml of the Cu precursor solution was injected into the ZnO dispersion and vigorously stirred. \n7. After 10 min of stirring, the reaction solution was centrifuged and washed with water and ethanol. \n8. The product was dried in an electric oven at 50 °C overnight"
      }
    ]
  },
  {
    "conversation": [
      {
        "input": "Synthesis of diverse dynamically stabilized atomic Cu supported on CeO2",
        "output": "The catalyst is prepred by impregnation with metal precursor CuCl2 and support precursor CeO2\n\nThe catalyst is prepared as followed:\n1. 50 mg of commercial CeO2 was dispersed in 10 ml of 20% methanol aqueous solution in a 20 ml gas-tight vial under sonication for 10 min. \n2. 5.4 mg of CuCl2 are diluted with H2O to make 1 ml of aqueous Cu precursor solutions. \n3. The CeO2 dispersion and Cu precursor solution were purged with Ar gas for 10 min. \n4. The CeO2 dispersion was vigorously stirred and simultaneously irradiated with UV–vis light at an intensity of 100 mW cm–2 using a xenon lamp light source (Newport). \n5. The light was irradiated for 20 min for each sample.  \n6. After the CeO2 dispersion turned bluish, 0.5 ml of the Cu precursor solution was injected into the TiO2 dispersion and vigorously stirred. \n7. After 10 min of stirring, the reaction solution was centrifuged and washed with water and ethanol. \n8. The product was dried in an electric oven at 50 °C overnight"
      }
    ]
  },
  {
    "conversation": [
      {
        "input": "preparation of single atom Cu supported on ZSM-5",
        "output": "The catalyst is prepared by impregnation with metal precursor CuSO4·5H2O and support ZSM-5\n\nThe synthesis procedures are as followed:\n1. 1 g of ZSM-5 was dispersed in 50 ml of ethanol by magnetic stirring. \n2. Subsequently, 10 mg of CuSO4·5H2O (Sinopharm Chemical Reagent) was ultrasonically dissolved in 50 ml of deionized water, and this solution was added into the ZSM-5 suspension. \n3. After vigorous stirring for 12 h, CuZSM SA was successfully obtained. \n4. The obtained products were thoroughly washed with deionized water and ethanol, followed by centrifugation. \n5. Subsequently, they were dried in an oven at 60 °C to remove any residual solvents, resulting in the final CuZSM SA product. \n6. The dried product was meticulously ground into a fine powder for further use. \n7. Subsequently, the porcelain boat-containing CuZSM SA was gradually heated to 550 °C at a heating rate of 5 °C min−1 in a 5% H2/Ar atmosphere. \n8. The sample was maintained at this temperature for 6 h to ensure complete reduction. \n9. natural cooling to room temperature"
      }
    ]
  }
]

File: data/training_json/metal-oxide_p-block.json
[
  {
    "conversation": [
      {
        "input": "preparation of single atom Sn supported on CuO",
        "output": "The catalyst is synthesized with the following procedures:\n1. 65 mg of SnCl2·2H2O and 1.3 g of CuSO4·5H2O were added to 400 mL of deionized (DI) water in a 500 mL flask. \n2. Then the obtained solution was  precipitated by adding 20 mL of NaOH solution (1 mol L-1) under stirring and kept at 95 °C for 5 h.\n3. Subsequently, the precipitate was collected by vacuum filtration and sufficiently washed several times  with DI water. \n4. Finally, the precipitate was dried in an oven overnight at 60 °C. The samples are denoted  Sn1-CuO"
      }
    ]
  }
]

File: data/training_json/others_p-block.json
[
  {
    "conversation": [
      {
        "input": "preparation of single atom In supported on HY, denoted by In@HY",
        "output": "The catalyst is synthesized by impregnation with metal precursor In and support HY zeolite\n\nThe synthesis procedures are as followed:\n1. In(NO3)3·xH2O (1.33 g) was dissolved in ultrapure water (3 mL) and then mixed with HY zeolite (3.56 g) calcined at 993 K for 6 h with a molar ratio of SiO2/Al2O3 of 5.4 (Nankai university). \n2. The resulting slurry was evenly dispersed by the aid of ultrasonic and then dried overnight at room temperature. \n3. After dried at 333 K and 393 K for 12 h, respectively, the samples were transferred to muffle furnace calcined at 993 K for 6 h. \n4. Then they were ground  and sieved into 40-60 mesh for reactivity evaluation."
      }
    ]
  },
  {
    "conversation": [
      {
        "input": "synthesis of single atom Pb supported on Cu",
        "output": "The catalyst is prepared by impregnation with metal precursor Pb(NO3)2\n\nThe synthesis procedures are as followed:\n1. First, 515 mg CuCl2·2H2O and 115 mg Pb(NO3)2 were dissolved in 2 ml isopropanol in a vial. \n2. Under bath sonication, 2 ml propylene oxide and 0.2 ml H2O were then successively added, forming a green gel. \n3. The green gel was aged for 1 day and dried at 60 °C under vacuum overnight. \n4. The Pb1Cu SAA catalyst was then formed in situ by reducing the Cu–Pb precursor at a constant current density of −500 mA cm−2 for 30 min in a standard three-electrode flow cell system supplied with CO2 gas, with 0.5 M KHCO3 as electrolyte."
      }
    ]
  },
  {
    "conversation": [
      {
        "input": "synthesis of single atom Bi supported on Cu",
        "output": "The catalyst is prepared by impregnation with metal precursor Bi(NO3)3·5H2O\n\nThe synthesis procedures are as followed:\n1. First, 515 mg CuCl2·2H2O and 170 mg Bi(NO3)3·5H2O were dissolved in 2 ml isopropanol in a vial. \n2. Under bath sonication, 2 ml propylene oxide and 0.2 ml H2O were then successively added, forming a green gel. \n3. The green gel was aged for 1 day and dried at 60 °C under vacuum overnight. \n4. The Bi1Cu SAA catalyst was then formed in situ by reducing the Cu–Bi precursor at a constant current density of −500 mA cm−2 for 30 min in a standard three-electrode flow cell system supplied with CO2 gas, with 0.5 M KHCO3 as electrolyte."
      }
    ]
  },
  {
    "conversation": [
      {
        "input": "synthesis of single atom In supported on Cu",
        "output": "The catalyst is prepared by impregnation with metal precursor In(NO3)3·5H2O\n\nThe synthesis procedures are as followed:\n1. First, 515 mg CuCl2·2H2O and 96 mg In(NO3)3·5H2O were dissolved in 2 ml isopropanol in a vial. \n2. Under bath sonication, 2 ml propylene oxide and 0.2 ml H2O were then successively added, forming a green gel. \n3. The green gel was aged for 1 day and dried at 60 °C under vacuum overnight. \n4. The In1Cu SAA catalyst was then formed in situ by reducing the Cu–Bi precursor at a constant current density of −500 mA cm−2 for 30 min in a standard three-electrode flow cell system supplied with CO2 gas, with 0.5 M KHCO3 as electrolyte."
      }
    ]
  }
]

File: data/training_json/procedures.json
[
  {
    "conversation": [
      {
        "input": "objectives of calcination in SAC synthesis",
        "output": "1. Decomposition of Metal Precursors: Converts metal salts (e.g., nitrates, chlorides) into stable oxides or single atoms.\n2. Removal of Residual Organics: Eliminates ligands, solvents, surfactants, or templates used in impregnation or support synthesis.\n3. Atom Anchoring and Fixation: Facilitates migration and anchoring of isolated metal atoms to defect sites, oxygen vacancies, or heteroatoms (e.g., N, S, P).\n4. Creation of Strong Metal–Support Interactions (SMSI): Promotes bonding between metal species and support to avoid aggregation.\n5. Activation of Support: Modifies the surface chemistry of supports (e.g., creation of –OH, O-vacancies, graphitization)."
      }
    ]
  },
  {
    "conversation": [
      {
        "input": "mechanism of calcination in SACs",
        "output": "Precursor Decomposition\nMetal precursors decompose under heat:\nExample:\nPt(NO3)2⋅xH2O→PtOx+NOx+H2O↑\nThe released gases (NO_x, H_2O) leave voids and increase porosity.\n\nAtom Diffusion and Anchoring\nIsolated metal atoms migrate on the support surface at elevated temperatures.\nIf proper anchoring sites (e.g., N-doped graphene, oxygen vacancies on TiO₂) are present, the metal atoms anchor individually.\nDefects and heteroatoms serve as traps preventing atom sintering.\n\nFormation of Strong Metal–Support Bonds\nCovalent or ionic interactions form between the atom and support.\nFor example:\nPt–O–Ti bonds in Pt/TiO₂ SACs.\nFe–N₄ sites in Fe-N-C SACs.\nThese interactions stabilize the atoms during future thermal or catalytic operations.\n\nLigand and Residual Removal\nOrganics from ligands (e.g., EDTA, PVP, urea) or solvents are decomposed to CO₂, NH₃, H₂O, etc.\nPrevents poisoning of active sites and ensures atom exposure."
      }
    ]
  },
  {
    "conversation": [
      {
        "input": "key calcination parameters and their influence in SAC synthesis",
        "output": "Temperature: Crucial to balance decomposition vs. aggregation. Too high → atom migration & sintering.\nAtmosphere: Air, O₂, inert (N₂, Ar), or reductive (H₂/Ar) affects oxidation state and interaction.\nHeating Rate: Fast heating may lead to gas trapping or aggregation. Slow ramping improves uniformity.\nDwell Time: Determines extent of decomposition and anchoring. Longer time ensures full removal of organics but can promote diffusion.\nSupport Material: Affects thermal conductivity and stability of SAC. Example: SiO₂ vs. TiO₂ vs. N-C."
      }
    ]
  },
  {
    "conversation": [
      {
        "input": "common issues of calcination in SAC synthesis",
        "output": "Sintering: Metal atoms aggregate into clusters or nanoparticles at high T.\nIncomplete decomposition: Ligands remain, deactivating the catalyst.\nLoss of porosity: Excessive heat collapses the porous structure.\nOxidation of support: For carbon-based supports, high T in air can lead to combustion."
      }
    ]
  },
  {
    "conversation": [
      {
        "input": "ways to optimize calcination for SAC synthesis",
        "output": "Use gradual heating (~1–5 °C/min).\nChoose moderate temperatures that enable decomposition without triggering aggregation.\nUse supports with anchoring sites (vacancies, heteroatoms).\nConsider inert or reductive atmospheres for metal-sensitive SACs.\nPerform post-calcination treatments like mild reduction to restore atom dispersion if needed."
      }
    ]
  },
  {
    "conversation": [
      {
        "input": "how to prepare support in wet impregnation for SACs",
        "output": "Drying: The support material (e.g., activated carbon, silica, alumina, MOFs) is typically pre-dried at elevated temperatures (e.g., 100–150 °C for 2–6 hours) to remove surface moisture that could affect precursor uptake.\n\nCooling: Allow the support to cool to room temperature in a desiccator or under inert atmosphere to avoid moisture absorption."
      }
    ]
  },
  {
    "conversation": [
      {
        "input": "how to select container in wet impregnation for SACs",
        "output": "Use an inert vessel (glass, Teflon, or quartz) like a beaker, round-bottom flask, or reactor with stirring capability.\n\nThe vessel should accommodate both the volume of the support and the metal precursor solution while allowing effective mixing."
      }
    ]
  },
  {
    "conversation": [
      {
        "input": "the impregnation procedure of conventional wet impregnation",
        "output": "Solution Preparation:\nDissolve the desired amount of metal precursor in a selected solvent (commonly water, ethanol, isopropanol, or a mixed solvent).\nAdjust pH (if required) using acids or bases to ensure metal precursor solubility and support compatibility.\n\nImpregnation:\nPlace the pre-treated support in the vessel.\nSlowly add the metal precursor solution, typically dropwise or in small aliquots, to prevent local oversaturation.\nAdd an excess volume of solution relative to the total pore volume of the support.\n\nSoaking and Contact Time:\nStir gently with a magnetic stirrer or overhead mechanical stirrer for uniform distribution.\nAllow the suspension to stand or continue stirring for a few hours to overnight (6–24 h), depending on metal diffusion and support wettability.\n\nOptional Treatments:\nUltrasonication: Can be applied during or after solution addition to improve infiltration into micropores.\nTemperature Control: Some protocols involve gentle heating (e.g., 40–60 °C) to increase precursor mobility."
      }
    ]
  },
  {
    "conversation": [
      {
        "input": "the impregnation procedure of Incipient Wetness Impregnation (IWI)",
        "output": "Pore Volume Measurement:\nAccurately determine the total pore volume of the support using techniques such as N₂ adsorption/desorption (BET method) or Hg porosimetry.\nExample: For 1 g of support with a pore volume of 0.5 cm³/g, use exactly 0.5 mL of precursor solution.\n\nSolution Preparation:\nPrepare a highly concentrated precursor solution to achieve the desired metal loading within the limited volume.\n\nImpregnation:\nPlace the dry support in a beaker.\nSlowly add the precursor solution in small portions (dropwise or via micropipette) with continuous stirring.\nAllow each addition to fully absorb before adding the next. Avoid forming a slurry or excess liquid phase.\n\nMixing:\nUse a spatula or mechanical stirrer to mix thoroughly, ensuring uniform contact between the solution and the internal pore surface.\nAlternatively, use vacuum-assisted impregnation to draw the solution into micropores.\n\nOptional Aging:\nSome protocols allow the impregnated support to \"age\" for 1–2 hours to improve metal-support interaction and redistribution before drying."
      }
    ]
  },
  {
    "conversation": [
      {
        "input": "the drying procedure of wet impregnation",
        "output": "After the impregnation step, the solution is evaporated to remove the solvent, typically under reduced pressure or using a rotary evaporator. This results in the precursor being left behind in the pores of the support material.\n\nThe drying process is important to avoid the aggregation of metal ions and to ensure a good dispersion of metal precursors on the support surface. The material is typically dried at 60-120°C."
      }
    ]
  },
  {
    "conversation": [
      {
        "input": "Choice of Metal Precursor When Preparing Metal Solutions for SAC synthesis",
        "output": "Oxidation state: It should be compatible with the desired final state or reducible to single atoms.\n\nComplexing ability: Ligands such as Cl⁻, NO₃⁻, acac, etc., influence solubility, hydrolysis, and interaction with the support.\n\nSolubility in solvent: Highly soluble precursors allow better dispersion.\n\nVolatility and decomposition: Should not form volatile species that escape during drying or calcination.\n\nStability in solution: Avoids precipitation or unwanted side reactions."
      }
    ]
  },
  {
    "conversation": [
      {
        "input": "Metal Concentration When Preparing Metal Solutions for SAC synthesis",
        "output": "Low concentration is key to avoiding aggregation and promoting single atom dispersion.\n\nTypical range: 0.001–0.05 M depending on support capacity.\n\nOverly high concentrations promote metal–metal interactions (nanoparticle formation)."
      }
    ]
  },
  {
    "conversation": [
      {
        "input": "Solvent Type and Properties When Preparing Metal Solutions for SAC synthesis",
        "output": "Polarity: Affects solubility and interaction with the support.\n\nDielectric constant: Impacts hydrolysis and ionization.\n\nVolatility: Important for drying and further processing.\n\nProtic vs Aprotic: Protic (e.g., H₂O, alcohols) solvents can aid hydrolysis; aprotic (e.g., DMSO) may stabilize certain precursors.\n\nCommon solvents:\n\nWater (most used, especially for nitrates)\n\nEthanol, methanol (co-solvents or organometallic solubilizers)\n\nAcetone, DMF, DMSO (for organic precursors)"
      }
    ]
  },
  {
    "conversation": [
      {
        "input": "pH of the Solution When Preparing Metal Solutions for SAC synthesis",
        "output": "pH affects hydrolysis, coordination behavior, and interaction with supports (e.g., silica vs. carbon).\n\nAcidic media (e.g., HCl, HNO₃ added) often stabilize metal ions and suppress hydrolysis.\n\nAlkaline media promote hydrolysis and may precipitate metal hydroxides—usually avoided unless specifically needed."
      }
    ]
  },
  {
    "conversation": [
      {
        "input": "Complexing/Modifying Agents When Preparing Metal Solutions for SAC synthesis",
        "output": "Used to control:\n\nMetal–support interaction (via ligands or anchoring molecules)\n\nMetal speciation (e.g., EDTA, urea, citric acid, amines, or PVP)\n\nStabilization of single atoms in solution prior to deposition."
      }
    ]
  },
  {
    "conversation": [
      {
        "input": "Redox Properties of Metal Species When Preparing Metal Solutions for SAC synthesis",
        "output": "Avoid spontaneous reduction or oxidation in solution.\n\nPrecursors like HAuCl₄ may reduce spontaneously in certain solvents or in contact with supports."
      }
    ]
  },
  {
    "conversation": [
      {
        "input": "Operations in Preparing Metal Solutions When Preparing Metal Solutions for SAC synthesis",
        "output": "Step 1: Weighing and Handling of Precursors\nUse analytical balances for precision.\n\nPerform inside a glovebox or fume hood if handling volatile/toxic metal salts.\n\nStep 2: Dissolution\nDissolve in minimum volume of solvent to avoid excessive dilution.\n\nStirring or gentle heating may be required, depending on solubility.\n\nAvoid high temperatures that can cause decomposition.\n\nStep 3: Adjusting Solution Parameters\npH adjustment: Add dilute acid/base dropwise while monitoring with a pH meter.\n\nAdditives: Add complexing agents or ligands if required (e.g., NH₃, urea, chelating agents).\n\nStep 4: Filtration (if necessary)\nRemoves undissolved particles, precipitates, or colloids that can influence deposition.\n\nUse 0.22–0.45 µm syringe filters for clarity.\n\nStep 5: Aging or Equilibration\nLet the solution stand (from minutes to hours) to allow for ligand exchange, speciation equilibrium, or hydrolysis control."
      }
    ]
  },
  {
    "conversation": [
      {
        "input": "Precautions When Preparing Metal Solutions for SAC synthesis",
        "output": "Avoid metal precipitation: Ensure the metal remains in ionic or complexed form.\n\nPrevent contamination: Use high-purity reagents and deionized water.\n\nMonitor concentration: Use UV-vis, ICP-OES, or AAS to verify metal content in the solution.\n\nLabel clearly: Include metal type, concentration, solvent, date, and pH."
      }
    ]
  },
  {
    "conversation": [
      {
        "input": "Metal Properties to consider for metal precursor selection to synthesize SAC",
        "output": "Oxidation State: The metal precursor must provide the metal in the correct oxidation state for the intended catalytic process. For SACs, the metal is typically stabilized in a +1 or +2 oxidation state, which is often favorable for catalyst activation.\n\nExample: For noble metals like Pt or Pd, the most stable oxidation states are +2 and +1, respectively.\n\nRedox Behavior: The redox behavior of the metal precursor affects the stability and reactivity of the single atoms after synthesis. A metal that is too easily reducible may lead to aggregation, while one that is too stable might not form the desired active single-atom species.\n\nAtomization Tendency: Some metals have a higher tendency to form single atoms, while others tend to agglomerate into nanoparticles. Precursors that promote atomization are more suitable for SAC formation.\n\nExample: Gold (Au) often requires a special treatment to form single atoms due to its poor tendency to form isolated sites."
      }
    ]
  },
  {
    "conversation": [
      {
        "input": "Ligands and Counterions to consider for metal precursor selection to synthesize SAC",
        "output": "Ligand Interaction: The choice of ligands in the metal precursor plays a crucial role in determining the stability of the metal center and its interaction with the support. Ligands can either stabilize the metal in its ionic form or facilitate the reduction process.\n\nExample: Chlorine or nitrate ions in metal precursors can be used to stabilize metal in higher oxidation states.\n\nCounterion Effects: The counterion (such as chloride, nitrate, or acetate) can affect the reduction and coordination chemistry of the metal. Some counterions might be more readily eliminated during reduction or provide a better environment for the metal during SAC formation."
      }
    ]
  },
  {
    "conversation": [
      {
        "input": "Synthesis Method Compatibility to consider for metal precursor selection to synthesize SAC",
        "output": "The precursor should be compatible with the specific synthesis method being employed, such as wet impregnation, atomic layer deposition (ALD), or chemical vapor deposition (CVD).\n\nFor Wet Impregnation: Solubility and the ability to disperse uniformly on the support are crucial. For example, water-soluble metal precursors are often preferred.\n\nFor ALD or CVD: Volatility, stability, and reactivity of the precursor are important. Metal organics are often used in these methods for controlled deposition of single atoms."
      }
    ]
  },
  {
    "conversation": [
      {
        "input": "Support Material Compatibility to consider for metal precursor selection to synthesize SAC",
        "output": "The interaction between the metal precursor and the support material (such as oxides, carbons, or nitrides) is crucial for successful SAC formation. Metal precursors should be chosen based on how they interact with the support.\n\nInteraction with Supports: Some supports (e.g., TiO₂, Al₂O₃, or carbon-based supports) have strong interactions with metal precursors, promoting the formation of single-atom sites by anchoring the metal on the support.\n\nExample: Precious metals like Pt or Pd often form strong bonds with supports like graphene oxide or ceria, which can stabilize the isolated metal atoms."
      }
    ]
  },
  {
    "conversation": [
      {
        "input": "Thermal Stability to consider for metal precursor selection to synthesize SAC",
        "output": "The precursor must remain stable at the synthesis temperature without decomposing, reacting undesirably, or causing agglomeration of the metal atoms. High thermal stability is important for the integrity of the SAC.\n\nDecomposition Temperature: Some precursors may decompose at high temperatures, releasing metal atoms that could then aggregate into larger clusters or nanoparticles.\n\nExample: Precursors like PdCl₂ have higher thermal stability compared to Pd(NO₃)₂, which decomposes at relatively low temperatures."
      }
    ]
  },
  {
    "conversation": [
      {
        "input": "Reduction Potential to consider for metal precursor selection to synthesize SAC",
        "output": "The reduction potential of the metal precursor determines how easily it can be reduced to its metallic state or a lower oxidation state. For SACs, this is critical because the precursor must be reduced to form isolated metal atoms.\n\nReduction Strategy: The precursor should be chosen based on its ability to be easily reduced under the conditions used for SAC synthesis, whether using hydrogen, thermal reduction, or other reducing agents.\n\nExample: Metal chlorides often require a higher reduction temperature than metal acetates, but they are more stable in their initial form."
      }
    ]
  },
  {
    "conversation": [
      {
        "input": "Cost and Availability to consider for metal precursor selection to synthesize SAC",
        "output": "The economic aspect of the precursor is also an important consideration. Precious metals like platinum, palladium, and gold are effective but expensive. Non-precious metals such as copper, iron, and nickel can be considered as more cost-effective alternatives, though they might require different synthetic approaches to stabilize single atoms.\n\nPrecious Metal vs Non-Precious Metal: Non-precious metals may require more complex support interactions or advanced synthesis techniques to achieve single-atom dispersion."
      }
    ]
  },
  {
    "conversation": [
      {
        "input": "Environmental and Safety Considerations to consider for metal precursor selection to synthesize SAC",
        "output": "Some metal precursors, such as certain metal chlorides or nitrates, may pose environmental or safety hazards during synthesis or disposal. The toxicity, volatility, and environmental impact of the precursor should be considered.\n\nExample: Metal acetates or organometallic precursors may be safer to handle compared to highly reactive chlorides or nitrates."
      }
    ]
  },
  {
    "conversation": [
      {
        "input": "Solubility and Diffusion to consider for metal precursor selection to synthesize SAC",
        "output": "The precursor’s solubility in solvents, and its diffusion on the support, affects how well it can be distributed and reduced to form isolated metal sites. Solubility is especially important in wet impregnation methods.\n\nExample: Soluble metal salts like copper acetate can be easily impregnated onto supports, whereas insoluble metal salts may require special treatment to ensure uniform dispersion."
      }
    ]
  },
  {
    "conversation": [
      {
        "input": "Desired Catalytic Function to consider for metal precursor selection to synthesize SAC",
        "output": "Finally, the metal precursor should be chosen based on the target catalytic reaction. For example, metals like platinum and palladium are often used for hydrogenation reactions, while copper or nickel might be chosen for CO₂ reduction.\n\nExample: The precursor should be able to provide metal atoms that are highly active in the desired reaction without promoting undesirable side reactions like aggregation or sintering."
      }
    ]
  },
  {
    "conversation": [
      {
        "input": "purpose of reduction in SAC synthesis",
        "output": "Stabilize metal in atomic form.\nConvert metal precursors (e.g., metal salts or organometallics) into catalytically active forms.\nPrevent aggregation into clusters or nanoparticles."
      }
    ]
  },
  {
    "conversation": [
      {
        "input": "reduction methods in SAC synthesis",
        "output": "A. Thermal Reduction (H₂ Atmosphere)\nProcedure:\nThe impregnated/support material is heated under a flow of hydrogen gas.\nTypical temperatures: 200–500°C, depending on metal and support.\nMechanism:\nHydrogen gas reduces the metal precursor (e.g., Pt²⁺ → Pt⁰).\nStrong metal-support interaction (SMSI) helps trap single atoms.\nSupports:\nOften oxides with oxygen vacancies (e.g., CeO₂, TiO₂) to anchor the atoms.\n\nB. Chemical Reduction\nReducing agents:\nNaBH₄, hydrazine (N₂H₄), formaldehyde (HCHO), ascorbic acid.\nProcedure:\nTypically done in solution phase.\nMetal precursor and reducing agent are mixed at controlled pH and temperature.\nUse case:\nUseful for mild conditions or water-soluble systems.\nOften used in colloidal or surfactant-assisted syntheses.\n\nC. Photochemical or Plasma Reduction\nPhotochemical: Uses UV or visible light in the presence of photocatalysts.\nPlasma: Cold plasma can reduce metal ions at low temperatures.\nAdvantage: Avoids thermal agglomeration; good control over oxidation states."
      }
    ]
  },
  {
    "conversation": [
      {
        "input": "critical parameters of reduction in SAC synthesis",
        "output": "Temperature:\tToo high may cause sintering; too low may be incomplete.\nTime: Longer time can allow atom migration and agglomeration.\nHydrogen partial pressure: Affects reduction efficiency.\nPrecursor nature: Determines reducibility and anchoring behavior.\nSupport surface: Defect sites and vacancies enhance stabilization.\nAtmosphere control: Inert/N₂ vs. reducing (H₂) determines oxidation state."
      }
    ]
  },
  {
    "conversation": [
      {
        "input": "role of supports in stabilization of SAC synthesis",
        "output": "Defect sites / oxygen vacancies trap and anchor reduced atoms.\nStrong Metal–Support Interaction (SMSI) helps maintain atom dispersion.\nExamples:\nCeO₂: Forms Ce³⁺ sites that bind single atoms.\nN-doped carbon: Provides lone pairs that coordinate with single atoms.\nMOFs: Pre-designed anchor points."
      }
    ]
  },
  {
    "conversation": [
      {
        "input": "stabilization strategies post reduction in SAC synthesis",
        "output": "Rapid cooling to \"freeze\" atom positions.\nEncapsulation or surface passivation layers (e.g., thin carbon layers).\nLigand protection in wet chemistry (e.g., PVP, thiols)."
      }
    ]
  },
  {
    "conversation": [
      {
        "input": "question \nStability of the Support for support selection in SAC",
        "output": "Thermal Stability: The support must withstand high temperatures encountered during reaction conditions without degradation.\nChemical Stability: The support should remain stable under the reaction conditions (i.e., acidic, basic, or oxidative environments).\nMechanical Stability: The support should not degrade under mechanical stresses during the synthesis process or during use, ensuring long-term catalyst durability."
      }
    ]
  },
  {
    "conversation": [
      {
        "input": "Support Morphology and Surface Area for support selection in SAC",
        "output": "Surface Area: A high surface area allows for more metal atoms to be anchored to the surface, increasing the catalyst's efficiency.\nPore Structure: A well-defined porous structure (mesopores or micropores) is essential to support the dispersion of metal atoms and to allow easy access for reactants to the active sites."
      }
    ]
  },
  {
    "conversation": [
      {
        "input": "Nature of the Metal-Support Interaction for support selection in SAC",
        "output": "Bonding Strength: The metal atoms should be strongly anchored to prevent sintering or leaching during catalytic cycles. A weak interaction may lead to detachment of metal atoms.\nSupport Acidity/Basicity: The electronic properties of the support (acidity or basicity) should be compatible with the metal atoms to form stable single-atom sites.\nElectronic Effects: Supports that can modulate the electronic properties of the metal atoms (through charge transfer) can enhance the catalytic activity. For example, a support that donates electron density to the metal may increase its reactivity."
      }
    ]
  },
  {
    "conversation": [
      {
        "input": "Support Electronic Properties for support selection in SAC",
        "output": "Conductivity: The support should be electrically conductive, particularly for reactions that require electron transfer (e.g., hydrogenation, oxidation). Materials like graphene or carbon nanotubes are often used for their excellent conductivity.\nBand Structure: The electronic structure of the support should complement the metal, such that it promotes efficient charge transfer between the metal and reactants."
      }
    ]
  },
  {
    "conversation": [
      {
        "input": "Support Material Composition for support selection in SAC",
        "output": "Inert Supports: Materials like silica (SiO₂), alumina (Al₂O₃), or carbon are commonly used as they provide a stable and non-reactive platform for metal dispersion.\nFunctionalized Supports: Some supports can be functionalized with specific groups (e.g., amino, hydroxyl groups) that help anchor metal atoms more strongly or tune the properties of the catalyst.\nConductive Supports: Materials like conductive carbons, graphene, or metal oxides are useful for reactions requiring electron transfer.\nDoping and Modification: Supports can be doped with heteroatoms (e.g., nitrogen, boron, sulfur) to further tailor their properties, such as increasing the number of anchoring sites or enhancing electronic effects."
      }
    ]
  },
  {
    "conversation": [
      {
        "input": "support Interaction with the Active Site for support selection in SAC",
        "output": "Affinity for Metal: The interaction between the support and metal atoms should allow for uniform dispersion of single atoms without aggregation. Supports with high metal-support interaction tend to stabilize single atoms more effectively.\nTuning the Active Site: The interaction between the support and metal can influence the electronic structure of the metal atom. By altering the electronic properties of the metal, it may be possible to enhance its reactivity in specific catalytic processes."
      }
    ]
  },
  {
    "conversation": [
      {
        "input": "Environmental and Economic Factors for support selection in SAC",
        "output": "Cost: Supports like carbon-based materials (graphene, CNTs) are relatively inexpensive compared to specialized metal oxide supports.\nEnvironmental Impact: Supports should ideally be derived from abundant, non-toxic, and environmentally friendly materials.\nScalability: The synthesis of the support material should be scalable for industrial applications. Materials that are hard to synthesize or process may limit the practical application of SACs."
      }
    ]
  },
  {
    "conversation": [
      {
        "input": "Size and Dispersion of the Metal Atoms for support selection in SAC",
        "output": "Uniform Distribution: The support should provide sufficient anchoring sites that lead to a uniform dispersion of the metal atoms. Aggregation or clustering of metal atoms can result in a loss of the single-atom characteristic.\nIsolation of Metal Sites: The support should help in isolating metal atoms, preventing them from forming larger clusters or nanoparticles, which would reduce the catalytic efficiency."
      }
    ]
  },
  {
    "conversation": [
      {
        "input": "Catalytic Reaction Type for support selection in SAC",
        "output": "Reaction Specificity: Some supports are more suitable for certain reactions due to their chemical or physical properties. For example, carbon supports may be more effective for reactions that involve carbon-based species, while metal oxides might be better suited for oxidation reactions.\nReaction Conditions: The temperature and pressure conditions during the reaction are crucial for selecting a support. For example, in high-temperature reactions, metal oxide supports may be more suitable due to their thermal stability."
      }
    ]
  },
  {
    "conversation": [
      {
        "input": "Synergistic Effects for support selection in SAC",
        "output": "Co-catalysis or Bimetallic Effects: Sometimes, the support or a co-metal can interact with the single atom, leading to improved catalytic properties. For instance, adding a second metal or modifying the support can enhance the activity or selectivity of the SAC.\nSupport Modification: The surface of the support can be modified to create specific catalytic sites that are highly effective for certain reactions."
      }
    ]
  },
  {
    "conversation": [
      {
        "input": "Summary of Key Considerations for support selection in SAC",
        "output": "Stability: Both thermal and chemical\nSurface Area: Large surface area for metal dispersion\nMetal-Support Interaction: Strong bonding to prevent sintering\nElectronic Properties: Supports that modify or complement metal reactivity\nMaterial Composition: Inert or functionalized supports tailored to the specific reaction\nCost and Environmental Impact: Economic and sustainable materials\nScalability: Practicality for large-scale applications\nSelecting the right support for SACs requires balancing these factors depending on the specific catalytic reaction, cost constraints, and desired performance."
      }
    ]
  }
]
