Repository: aobozhang2025/data-driven-LLM-SAC

All data are saved in the "data" folder

To simiplify the code validation process, we write each method in Python in a separate .py file. Please use Python IDE such as PyCharm to run the script step by step by clicking on the green arrow close to "if __name__ == "__main__"

1. cleaned and classified data are saved in qa-pairs-classified

2. run convert_folder_of_qa_txt_to_single_json.py to generate .json files in json folder

3. run split_qa_pairs_in_json_randomly_for_testing.py to split testing set by stratified sampling, you can change the ratio of splitting by how much to be used in training.

File: data/training_json/C-based_d-block-training.json (part 2 of 6)
[
        "output": "The catalyst is synthesized by the synthesis framework of ZIF-8.\n\nThe synthesis procedures are as followed:\n1. A solution of 2-methylimidazole (13.4 g, 163.2 mmol) in 408 mL MeOH was added to a solution of Co(NO3)2·6H2O (0.116 g, 0.4 mmol) and Zn(NO3)2·6H2O (5.95 g, 20 mmol) in 408 mL MeOH.  \n2. After stirred at room temperature ( RT, ~25 °C) for 24 h, the obtained Co1Zn50-ZIF precipitates were collected by centrifugation, wash with MeOH for three times and then dried under vacuum at RT overnight.  \n3. Subsequently, 1.0 g as-prepared Co1Zn50-ZIF precursor was heated at 900 °C for 4 h under the flowing Ar atmosphere (80 mL/min) in a tube furnace, followed by naturally cooling down to RT. Co-N4@NPC-NL-900 was obtained as a black powder.  \n4. Next, ammonia treatment in 2.0 mol/L 3N/NHH4Cl aqueous solution (sum concentration of initial ammonium ion and ammonia, the molar ratio of ammonium to ammonia was 1:1) at RT for 8 h was carried out to remove Zn species and to generate more favorable open porosityin Co-N4@NPC-NL-900 samples.  \n5. 100 mL leaching solution was used for 100 mg sample.\n6. An additional pyrolysis treatment at 900 °C  under the flowing Ar atmosphere for 4 h is necessary to repair the carbon nanostructures."
      }
    ]
  },
  {
    "conversation": [
      {
        "input": "Synthesis of single atom Co doped by 4 P supported on N-doped carbon",
        "output": "The catalyst is synthesized by a framework of ZIF synthesis\n\nThe synthesis procedures are as followed:\n1. 36.7 mg of Co(NO3)2·6H2O and 293.3 mg Zn(NO3)2·6H2O were dissolved in 90 mL deionized water under stirring to prepare solution 1 \n2. 985 mg of 2-methylimidazole was dissolved in 90 mL deionized with bath sonication assistance for 3 min to prepare solution 2\n3. Then, solution 1 was rapidly  poured into solution 2 and homogenized via ultrasonication for 20 min. \n4. The mixed  solution was then transferred into a 250 ml flask and stirred for another 12 h at room temperature. \n5. The as-acquired solid precipitate (marked as CoZn-ZIF) was separated by centrifugation at 7000 rpm and washed with 70% aqueous ethanol solution under ultrasonication for 8 min. \n6. The centrifugation and ultrasonic washing were repeated four times to remove the residual 2-methylimidazole ligand, and the final product was dried at 65 °C in a vacuum oven for 12h.  \n7. the product was thermally annealed in a tube furnace at 800 °C for 2 h at a ramping rate of 3.3 oC min-1 under the argon protection (150 sccm).\n8. After that, the tube furnace was naturally cooled to room temperature to collect the solid product\n9. the product was placed downstream of the tube furnace and were phosphided by pH3 generated from sufficient amounts of NaH2PO2 (placed upstream) at different temperatures (220 to 500 °C) for 2 h at a ramping rate of 2.5 oC min-1 under the argon protection. \n10. After that, the tube furnace was cooled to room temperature naturally, and the final product  was obtained."
      }
    ]
  },
  {
    "conversation": [
      {
        "input": "synthesis of single atom Pt supported on nanozyme, denoted by Pt-SAzyme",
        "output": "1. 1.33  mg H2PtCl6·6H2O dispersed in 1.33 mL methanol was added into 100 mL methanol containing 100 mg NPS-HC and stirred for 24 h. \n2. Then the powder was collected, washed and finally dried in vacuum at 80 °C for 12 h. \n3. Subsequently, the powder was placed in quartz boat and maintained 200 °C for 2 h in a tube furnace with a heating rate of  2.5 °C min-1 under flowing nitrogen atmosphere. \n4. When it finished, the as-prepared sample marked as Pt-SAzyme, was collected and used without any post-treatment."
      }
    ]
  },
  {
    "conversation": [
      {
        "input": "Synthesis of single atom Co supported on N-doped Carbon, denoted by CoSA-N/C.",
        "output": "The catalyst is synthesized based on the synthesis framework of ZIF-8.\n\nThe synthesis procedures are as followed:\n1. Co(NO3)2·6H2O (1.1 mmol, 0.32 g) and Zn(NO3)2·6H2O (11.0 mmol, 3.24 g) were mixed and dissolved in 120 mL of methanol as solution 1\n2. Then, 2-methylimidazole (49.0 mmol, 4.02 g) was added into a 40 mL of methanol as solution 2. \n3. The solution 1 was added dropwise to solution 2 under stirring for 30 minutes at room temperature. \n4. As obtained precipitates were collected by centrifugation at 8000 rpm for 5 minutes, washed twice with ethanol, and finally dried at 60 °C overnight under vacuum.  \n5. The powder was placed in a tube furnace, and heated to 900 oC at a rate of 5 oC/min under flowing argon gas, held at 900 oC for 3 hours and then naturally cooled to room temperature \n6. the powder was added to a solution of 0.5 M H2SO4 aq. at 80oC under stirring for 2 days. \n7. As obtained precipitates were collected by centrifugation at 8000 rpm for 5 minutes, washed twice with pure water, and finally dried at 60 °C overnight under vacuum."
      }
    ]
  },
  {
    "conversation": [
      {
        "input": "Preparation of single atom Pt doped by Polyoxometalate supported on active carbon",
        "output": "The catalyst is synthesized by impregnation with metal precursor Pt(acac)2 and support active carbon (AC)\n\nThe synthesis procedures are as followed:\n1. in a 15 mL centrifuge tube containing 0.9 g of AC, an Polyoxometalate (Phosphomolybdic acid (H3PMo12O40, PMA), phosphotungstic acid (H3PW12O40, PTA), silicomolybdic acid (H4SiMo12O40, SMA), or tungstosilicic acid (H4SiW12O40, STA) ) solution (54 μmol, 100 mg in 10 mL acetone) was introduced dropwise and mixed with AC by vigorous stirring (800 rpm for 5 h) and sonication (5 min). \n2. Afterward, the sample was centrifuged at 8000 rpm for 3 min and dried in an oven at 70 °C for 0.5 h. \n3. The same steps were applied for the loading of an equimolar amount of Pt(acac)2 (54 μmol, 0.017 g in 1 mL of acetone)  onto SMA-modified AC.\n4. Finally, the dried sample was reduced in 5% H2/N2 (gas flow rate: 100 mL/min) at 160 °C for 1 h."
      }
    ]
  },
  {
    "conversation": [
      {
        "input": "synthesis of single atom Ni supported on N-doped carbon",
        "output": "The catalyst is synthesized with the following procedures:\n1. 1 g of melamine, 1 g of L-aspartic acid and 12.5 mg of Ni(acac)2 were fully ground in a mortar until evenly mixed. \n2. Then 7.5 mL of ethanol and 1.5 mL of 4 M HCl were added, and the obtained suspension was unceasingly ground until the solvent completely evaporated. \n3. The obtained powder was calcined in a N2 atmosphere at 2.5 °C min−1 to 600 °C for 2 h  and at 5 °C min−1 to 800 °C for 90 min and then cooled down to room temperature"
      }
    ]
  },
  {
    "conversation": [
      {
        "input": "Preparation of single atom Ni doped by 4 N supported on Carbon, denoted by Ni SAs/NC",
        "output": "The catalyst is synthesized by the framework of ZIF synthesis\n\nThe synthesis procedures are as followed:\n1. 15.3 mg Ni(NO3)2·6H2O and 0.5 g 2-methylimidazole were dispersed in a solution containing 3 mL H2O by sonication, then mixed with 20 g NaCl. \n2. Liquid nitrogen was rapidly transferred into the above mixture and vacuum-dried in a freeze dryer for 24 h to remove the water. \n3. The power was put into a quartz oven after purging with Ar gas three times, then heated to 1000 °C for 4 h at the heating rate of 2 °C/min under flowing Ar gas and naturally cooled to room temperature. \n4. The black product was filtered out for NaCl and then etched in HCl solution (0.5 M) removing unstable Ni species for 24 h, finally filtered many times with water to remove the residual ions and dried in vacuum at 70 °C for 24 h."
      }
    ]
  },
  {
    "conversation": [
      {
        "input": "synthesis of single atom Pt supported on N-doped carbon",
        "output": "The catalyst is prepared impregnation with metal precursor FeSO4·7H2O and support ZIF-8\n\nThe catalyst is prepared as followed:\n1. mixing 1 mM Zn(NO3)2·6H2O and 8.21 g of 2-methylimidazole in a methanol solvent\n2. The excess organic linker and metal sources were removed by washing the product three times with absolute ethanol and then dry in a vacuum oven at 80 °C overnight\n3. 10 mg of platinum(II) acetylacetonate was homogeneously dispersed in 3 ml of ethanol via ultrasonication until the solvent became transparent.\n4. In the meantime, 110 mg of 1,10-phenanthroline monohydrate dissolved in 10 ml of ethanol was added to the Pt solution to provide a sufficient nitrogen source for Pt coordination. \n5. Around 400 mg of ZIF-8 was added to this solution to form a uniform suspension. \n6. After drying at 60 °C in a vacuum oven overnight, the solid was collected and ball milled (ZrO2 ball, 350 r.p.m., 4 h) to uniformly distribute the Pt and N sources on the ZIF-8 support. \n7. The mixed precursors were also initially treated in NH3 gas at 900 °C for 15 min and then transferred into an Ar atmosphere at 1,000 °C for 1 h."
      }
    ]
  },
  {
    "conversation": [
      {
        "input": "Synthesis of single atom Ni doped by N supported on C, denoted by Ni-NAC",
        "output": "The catalyst is synthesized by impregnation with metal precursor Ni acetylacetonate and template SBA-15\n\nThe template SBA-15 is prepared as followed:\n1. SBA-15 was obtained first for the template growth of Ni-NAC. \n2. Pluronic P123 (4 g) was first dissolved in 120 ml of hydrochloric solution (1.6 M) at 38 °C. \n3. After  being dissolved, 8.5 mL of TEOS was added, and the solution was stirred for 20 h. \n4. The composition of the achieved gel was 1 TEOS: 0.017 P123: 5.68 HCl: 197 H2O. \n5. The hydrothermal synthesis was performed in an oven at 100 °C for 24 h in a sealed polypropylene bottle. \n6. The white solid material was recovered by Büchner filtration, washed with distilled water, and dried overnight in an oven at 80 °C. \n7. The obtained solid was then calcined in a muffle furnace at 550 °C under air for 5 h with a heating rate of 1 °C min−1 to produce SBA-15.\n\nAfter template SBA-15 is prepared, the catalyst is synthesized as followed: \n1. Ni acetylacetonate was added into a solution of ethylenediamine (1.80 g) and carbon tetrachloride (4.00 g), followed by the addition of SBA15 (0.80 g). \n2. The mixture was then heated in an oil bath set at 90 °C for 16 h for condensation before the oil bath temperature increased to 120 °C for 4 h to remove the uncondensed ethylenediamine and carbon tetrachloride. \n3. The obtained powders were calcined under Ar flow, with temperature increased in a ramping rate of 3 °C min−1 and further maintained at 800 °C for 2 h. \n4. The achieved black powder was then etched with 5 wt % HF solution to remove the SBA-15. \n5. The catalyst was recovered via centrifugation and washed with deionized water until the pH reached 7. \n6. The catalyst was further dried at 100 °C for future usage."
      }
    ]
  },
  {
    "conversation": [
      {
        "input": "Synthesis of Ni single atom supported on N-doped Carbon",
        "output": "The catalyst is prepared by calcination with support ZIF-8\n\nThe support ZIF-8 is prepared as followed:\n1. 0.558 g Zn(NO3)2·6H2O was dissolved in 20 ml methanol and subsequently added to 20 ml methanol containing 0.616 g 2-methylimidazole under ultrasound for 10 min at room temperature. \n2. The ZIF-8 was then grown under static at 308 K for 12 h. \n3. The precipitates were centrifuged, washed with methanol and dried in a vacuum at 338 K for overnight.  \n\nAfter the support ZIF-8 is prepared, the catalyst is synthesized as followed:\n1. the nickel foam and powder of ZIF-8 (100 mg) were separately placed on a porcelain boat. \n2. The porcelain boat was heated in a tube furnace to 1,173 K (at 5 K min−1) in a stream of argon (10 ml min−1) for 1 h and then NH3 (10 ml min−1) for 1 h to yield NiSAs/N-C."
      }
    ]
  },
  {
    "conversation": [
      {
        "input": "synthesis of single atom Ir doped by N supported on bulk carbon",
        "output": "The catalyst is synthesized by impregnation with metal precursor IrCl3∙xH2O and support precursor GQDs–NH2 (graphene quantum dots functionalized with amine)\n\nThe support precursor GQDs–NH2 (graphene quantum dots functionalized with amine) are prepared as followed:\n1. 8 grams of pyrene (Sigma, purity >98%) was nitrated into trinitropyrene in 640 millilitres of concentrated HNO3 (70%, Sigma) at 80 °C under refluxing and stirring for 12 h. \n2. After cooling to room temperature, the mixture was washed to neutral pH using deionized (DI) water (18.2 MΩ) by centrifuging. \n3. The resultant yellow 1,3,6-trinitropyrene was then dried under vacuum at room temperature. \n4. Next, 1.2 grams of dried 1,3,6-trinitropyrene powder were dispersed into a solution containing 220 millilitres of DI water and 20 millilitres of concentrated ammonia solution (30%, Sigma). \n5. The above mixture was ultrasonicated in ice water using a batch sonicator for 4 h. \n6. Sixty millilitres of the homogeneous suspension were transferred into a Teflon-lined autoclave (100 millilitres). \n7. The four autoclaves (total 240 millilitres mixture solution) were heated at 200 °C for 10 h. \n8. After natural cooling to room temperature, all the product-containing solution was filtered through a 0.22 μm microporous membrane to remove insoluble carbon product and further concentrated to ~90 millilitres by rotation drying.  \n\nAfter the preparation of GQDs–NH2 (graphene quantum dots functionalized with amine), the synthesis procedures are as followed:\n1. First, 1 gram of IrCl3∙xH2O (Alfa Aesar) was dissolved into 200 millilitres of DI water to prepare the IrCl3 stock solution with a concentration of ~5 milligrams per millilitre. \n2. 7 millilitres of IrCl3 stock solution were added to ~30 millilitres of purified GQDs–NH2 solution (~30 milligrams of GQDs–NH2). \n3. Then, the mixture solution was sonicated in ice water for 15 min, followed by being quickly frozen in liquid nitrogen. \n4. After freeze drying, the as-prepared aerogel-like powder was mixed with urea (VWR) with a mass ratio of 1 to 10 and further heated in a tube furnace to 500 °C under a gas flow of 100 sccm Ar (UHP, Airgas) within 1 h, and kept at the same temperature for another 2 h before cooling to room temperature. \n5. Finally, the powder was collected."
      }
    ]
  },
  {
    "conversation": [
      {
        "input": "Synthesis of Atomically dispersed Mn on aryl amino substituted g-C3N4, denoted by Mn/AB-C3N4",
        "output": "The catalyst is synthesized by impregnation with metal precursor Mn (NO3)2.4H2O and support aryl amino substituted g-C3N4\n\nThe synthesis procedures are as followed:\n1. 9 g of DCDA (Dicyandiamide), 0.08 mmol of Mn (NO3)2.4H2O (20.08mg) and 0.15 g of 2aminobenzonitrile were stirred together in 45 mL of H2O at 95 °C for 1hr in a closed system and then  dried at 100 °C to remove water. \n2. Afterward, solids were ground to fine powders and heated to 550 °C at a rate of 2.2 °C/min and was kept at this temperature for 4 hrs under an aerobic atmosphere. \n3. After that  the oven was cooled down to room temperature, resulting mixture was removed and ground in an algae mortar and used for the subsequent reactions. \n4. The as-prepared catalyst was stored in a screw-capped vial without any special protection from air at room temperature. \n5. The Mn-based modified g-C3N4 catalyst  was named Mn/AB-C3N4."
      }
    ]
  },
  {
    "conversation": [
      {
        "input": "Synthesis of single atom Co supported on N-doped carbon",
        "output": "The catalyst is synthesized by impregnation with metal precursor Co3[Co(CN)6]2\n\nThe synthesis procedures are as followed:\n1. 0.012 mol of potassium hexacyanocobaltate (K3Co(CN)6) was dissolved in 70 mL of water. \n2. Next, 0.09 mol of zinc chloride (ZnCl2) was dissolved in 20 mL of water, which was slowly added to the former solution in 1 h at 50 °C with vigorous stirring. \n3. Then, 15.0 g of poly(ethylene glycol)-block-poly(propylene glycol)-block-poly(ethylene glycol) (P123, average molecular weight 5800) and 40 mL of tert-butanol were added over 10 min and the mixture was stirred continuously for 1 h. \n4. Subsequently, the resultant white solid was collected, washed with water and ethanol to remove the unreacted ions, and then dried at 120 °C for 8 h. Similarly, the double-metal cyanide Co3[Co(CN)6]2 was prepared by an identical method except for changing ZnCl2 to cobaltous nitrate (Co(NO3)2).\n5. Then, Zn3[Co(CN)6]2 was heated to 900 °C for 2 h at a heating  rate of 3 °C/min under a N2 atmosphere to obtain the Conanoparticle-supported nitrogen-doped carbon layer Co@Co-NC. \n6. Then, 0.1 g of Co@Co-NC was added to 30 mL of an aqueous solution of H2SO4 (2.0 M) and heated at 50 °C for 12 h with vigorous stirring. \n7. The Co nanoparticles were removed, and the single-atom Co-dispersed nitrogen-doped carbon Co-NC was synthesized. \n8. Finally, the resultant solid was collected by washing with water until the pH of the filtrate reached 7.0 and then dried at 120 °C for 8 h."
      }
    ]
  },
  {
    "conversation": [
      {
        "input": "Synthesis of single atom Fe doped by 4 N and SO2 supported on N-doped carbon",
        "output": "The catalyst is synthesized in a framework of ZIF-8 synthesis with S-dopant KSCN\n\nThe precursor FeCp2@ZIF-8 is first prepared in a framework of ZIF-8 synthesis with metal precursor FeCp2:\n1. 2.38 g of Zn(NO3)2·6H2O and 465 mg FeCp2 were dissolved in 60 mL MeOH to obtain solution A. \n2. 2.638 g 2-methylimidazole was dissolved in 30 mL MeOH to obtain solution B. \n3. Then, solution B was added into solution A, and the resulting  mixed solution stirred for 24 h at room temperature. \n4. The obtained FeCp2@ZIF-8 product was collected by centrifugation, washed with MeOH and then dried under vacuum at 70 °C overnight. \n\nThe synthesis procedures are as followed:\n1. 58.4 mg of KSCN was dissolved in 6 mL of MeOH to obtain a  0.1 mol/L KSCN solution. \n2. Then 200 mg of FeCp2@ZIF-8 was added into this solution. The resulting suspension was then ultrasonicated and stirred for 1 hour at room temperature. \n3. The obtained FeCp2@ZIF-8-S product was collected by centrifugation and dried under vacuum at  70 °C overnight. \n4. The FeCp2@ZIF-8-S powder was then pyrolyzed at 950 °C under a N2 atmosphere for 3 h using a heating rate of 5 °C/min."
      }
    ]
  },
  {
    "conversation": [
      {
        "input": "synthesis of single atom Ir supported on NiO/CC",
        "output": "The catalyst is synthesized by impregnation with metal precursor chloroiridic acid and support NiO/carbon cloth\n\nThe support NiO/carbon cloth is prepared as followed:\n1. the carbon cloth (CC) was first treated with concentrated HNO3 at 130 °C to remove impurities and then washed with deionized water several times to ensure a sufficiently clean surface. \n2. The cleaned CC (1 × 3 cm) was then immersed into a 20 mL aqueous solution containing 0.8  g of Ni(NO3)2·6H2O and 0.8 g of hexamethylenetetramine (HMT). \n3. The mixed system was then sealed and maintained at 95 °C for 9 h. \n4. The as-deposited CC was then washed with water and dried in air. \n5. The dried CC was subsequently placed in a muffle furnace and heated to 350 °C from room temperature in 20 min. \n6. maintaining at 350 °C for 2 h and cooled to room temperature\n\nAfter the preparation of support NiO/carbon cloth (NiO/CC), the catalyst is synthesized as followed:\n1. immersing a piece of NiO/CC into a 0.2mg/mL chloroiridic acid ethanol solution for 10 min and then taken out and dried at 80 °C. \n2. Subsequently, the dried carbon cloth (CC) was placed in a muffle furnace and heated to 350 °C in 20 min. \n3. After maintaining at 350 °C for 2 h, the CC was cooled to room temperature and washed with water several times. \n4. drying the carbon cloth (CC) in air."
      }
    ]
  },
  {
    "conversation": [
      {
        "input": "Synthesis of single atom Ru supported on active carbon, denoted by Ru1/AC",
        "output": "The catalyst is synthesized by impregnation with metal precursor RuCl3 and support active carbon.\n\nThe synthesis procedures are as followed:\n1. 30 mL RuCl3 aqueous solution (0.0335 mg mL-1, calculated as Ru) was added dropwise into 1 g of AC support. \n2. The mixture was continuously stirred and slowly evaporated at 60 °C.  \n3. After that, the sample was transferred to an oven and dried at 110 °C overnight. \n4. The dried solid was then reduced in a tubular furnace at 300 °C for 1 h under 10% H2/Ar atmosphere."
      }
    ]
  },
  {
    "conversation": [
      {
        "input": "Preparation of Mn-pyrrolic doped by 4 N supported on crumpled graphene, denoted by Mn-pr-N-CG",
        "output": "The catalyst is synthesized by impregnation with metal precursor MnCl2 and support crumpled graphene.\n\nThe support crumpled graphene is prepared as followed:\n1. 3 g graphite powder was dissolved in a mixture of 360 mL concentrated H2SO4 and 40 mL concentrated H3PO4 and stirred in an ice bath for 4 hours. \n2. Subsequently, 18 g of KMnO4 was slowly added at  room temperature for 1 hour. \n3. After 12 hours of stirring at 50 °C in an oil bath, the resulting  mixture was poured into 400 mL of deionized water (DI) containing 3 mL of H2O2.\n4. The obtained GO mixture was further purified with HCl and DI water, yielding GO. \n5. Exfoliated GO is fabricated by ultrasonic dispersion of graphite oxide in DI water and followed by vacuum drying at 80 °C for 2 days. \n6. The concentration-controlled GO solution (5 mg mL-1)  was then spray-dried in a tube furnace preheated to 100 °C using an argon gas flow (10 L  min-1). \n7. The water in the sprayed graphene oxide droplets evaporates quickly as they fly in the chamber. \n8. Fast evaporation reduces the water droplets, compressing them into crumpled graphene oxide (CGO). \n9. The CGO powder was annealed in a quartz tube furnace at 1100 °C  for 2 hours in an argon gas atmosphere. \n10. After thermal annealing, the CGO was reduced to the desired material called crumpled graphene (CG).  \n\nAfter the support is prepared, the catalyst is synthesized with the following procedures:\n1. 1.38 ml of 0.6 M MnCl2 aqueous solution was incrementally added to a mixture comprising 200 ml of 0.5 M HCl solution and  2 ml of aniline, followed by stirring at 4°C for 1 hour. \n2. To initiate aniline polymerization, 20  ml of 1.1 M (NH4)2S2O8 aqueous solution was added dropwise, then 400 mg of CG was added to the solution. \n3. The required precursor was obtained by stirring the mixture for 48  hours at room temperature. \n4. Vacuum drying of the precursor at 60°C was followed by pyrolysis at 900°C for 1 hour with a stream of NH3 gas to facilitate the development of Mnpyrrolic N4 coordination environment. \n5. The resulting product was then leached with 2 M H2SO4 at 60°C for 12 hours. \n6. The carefully washed product was then vacuum dried at 60 °C"
      }
    ]
  },
  {
    "conversation": [
      {
        "input": "synthesis of single atom Fe supported on N-doped graphic layers",
        "output": "The catalyst is synthesized by impregnation with metal precursor Fe(OAc)2 and template nano-MgO\n\nThe synthesis procedures are as followed\n1. A mixture of Fe(OAc)2 (0.5 mmol, 87 mg) and 1,10-phenanthroline monohydrate (1.5 mmol,  297 mg) was added to 50 mL ethanol and sonicated for 10 minutes, followed by the addition of  3.16 g nano-MgO and then sonicated for another 10 minutes. \n2. Then the mixture was stirred at 60 oC overnight under reflux. \n3. Subsequently, the ethanol was removed under vacuum. \n4. The remaining solid was dried at 60 oC for 12 h and then transferred to a quartz boat in the tube furnace under an argon atmosphere. \n5. The tube furnace was heated to 800 oC at a rate of 2 oC  /min and was held at 800 oC for 2 h, the entire procedure was conducted under argon protection.  \n6. The obtained black solid was stirred in 100 mL of 1M HNO3 solution at room temperature for 2 h. \n7. This process was repeated for three times to remove the MgO support. \n8. The recovered solid  was washed with water until the pH of the filtrate became neutral and then dried at 60 oC overnight."
      }
    ]
  },
  {
    "conversation": [
      {
        "input": "Preparation of FePc supported on carbon nanotubes, denoted by FePc-CNT",
        "output": "The catalyst is synthesized by impregnation:\n\nFePc is first prepared as followed:\n1. Phthalic anhydride (1.18 g), urea (2.40 g), ammonium molybdate (23.68 mg), and iron chloride hexahydrate (648.05 mg) were mixed and ground evenly, and then placed into a round-bottom flask.  \n2. The mixture was stirred at 140 oC until molten followed by adding ammonium chloride (246.05 mg) and sodium carbonate (478.56 mg), heating and stirring for 30 min. \n3. Subsequently, the reaction mixture was placed in a crucible and heated in a muffle furnace at 240 °C at a ramp rate of 5 °C  min-1 for 3 hours and then cooled down to room temperature. \n4. The resulting sample was boiled in 1 M hydrochloric acid, deionized water, 1 M sodium hydroxide for 30 min consecutively and then filtered  until the filtrate was colorless and neutral. \n5. Finally, the mixture was washed with DMF, ethanol and acetone successively until the filtrate was colorless, and then dried overnight in dark at 70 °C in a  vacuum oven. \n\nThe catalyst is synthesized as followed:\n1. CNT (100 mg) was dispersed in DMF (100 mL) under sonication for 30 min, followed by adding FePc (25 mg) and sonicated for another 30 min.\n2. The resulting mixture was stirred for 2 days at room temperature.  \n3. Subsequently, the precipitate was vacuum filtered and sequentially washed with DMF and ethanol until the filtrate was colorless. \n4. Finally, the product was collected by freeze-drying."
      }
    ]
  },
  {
    "conversation": [
      {
        "input": "Synthesis of single atom Fe doped by S supported on N-doped carbon",
        "output": "The catalyst is synthesized by a framework of ZIF-8 synthesis\n\nThe synthesis procedures are as followed:\n1. 725.2 mg of Zn(NO3)2·6H2O and 17.5 mg of CTAB were dissolved in 12.5  mL of H2O, and 5.7252 g of 2-methylimidazole was dissolved in 87.5 mL of H2O. \n2. Then the two solutions were mixed, and stirred for 3 h at room temperature. \n3. After that, the white precipitate was centrifuged and washed with methanol and H2O several times and dried at 60 °C in a vacuum oven overnight toobtain the ZIF-8. \n4. Then, 600 mg of ZIF-8  was ultrasonically dispersed in 200 mL of ultrapure water, 150 mL of CTAB and 60  mg of NaOH were added to the dispersion and stirred for 5 minutes. \n5. A solution containing 1.2 mL of tetraethyl orthosilicate in 6 mL of methanol was then added dropwise to the mixture while stirring. \n6. After stirring for 30 min, the resulting solution was centrifuged, washed, and vacuum dried at 60 °C overnight. \n7. The as-obtained sample was then pyrolyzed at 650 °C for 1 hour under a nitrogen flow in a tube furnace. \n8. The resulting products were then dispersed in 6 M NaOH solution and stirred at 50 °C for 18 hours. \n9. Subsequently, the mixture was centrifuged, washed with ultrapure water until neutral, and dried at 60 °C to obtain the NC substrate. \n10. 180 mg of NC was dispersed in 50 mL of ethanol, and subjected to sonication for 1 hour to achieve uniform dispersion.  \n11. Subsequently, the 0.7 mL of FeCl3 ethanol solution (5 mg/mL) were added dropwised, followed by stirring for 24 hours. The mixtures were dried at 60 °C in a vacuum. \n12. The product was obtained by calcining with 1 g of dicyandiamide and 30 mg sulfur powder at 1000 °C for 2 h under N2 atmosphere."
      }
    ]
  },
  {
    "conversation": [
      {
        "input": "Synthesis of single atom Fe doped by 4 N supported on carbon",
        "output": "The catalyst is synthesized by impregnation and freeze drying with metal precursor FePc\n\nThe support defective carbon is prepared as followed:\n1. MgCO3·Mg(OH)2·5H2O as templates was heated to  900 °C at a heating rate of 5 °C min-1 in a tubular furnace under N2 atmosphere.\n2. Subsequently, the chemical vapor deposition (CVD) procedure was conducted  employing acetonitrile as carbon source. \n3. Acetonitrile was introduced into the tubular furnace via N2 stream, and the CVD reaction persisted for 3 h at 900 °C. \n4. The resultant sample underwent a purification step involving immersion in 6 M HCl for 24 h at ambient temperature. \n5. The purified sample was then subjected to filtration with  deionized water and subsequently dried in a blast oven for 24 h at 60 °C.  \n\nAfter the preparation of support, the catalyst is synthesized as followed:\n1. 100 mg of defective carbon and 25 mg of FePc were separately dispersed in 100 ml DMF. \n2. 30 min ultrasonication was applied for thorough materials dispersion. \n3. Subsequently, the two dispersions were combined and stirred vigorously for 24 h enabling sufficient interaction. \n4. The product was collected by filtration and freeze-drying. \n5. The obtained powder was loaded in a tubular furnace and subsequently sintered at 800 °C for 1 h under N2 atmosphere. \n6. Subsequently, the sintered  powder was purified in 3 M HCl solution. \n7. The sample was washed with deionized water  until neutral and dried, yielding Fe-N-C."
      }
    ]
  },
  {
    "conversation": [
      {
        "input": "Synthesis of single atom Fe supported on Al-RNC",
        "output": "The catalyst is synthesized by impregnation with metal precursor Fe(Ac)2\n\nThe support precursor is prepared as followed:\n1. NH2-BDC (1 mmol), Al2(SO4)3·xH2O (0.5 mmol), and HAc (1 mL) were dissolved in DMF (50 mL) at room temperature, transferred to a Teflonlined stainless-steel autoclave (100 mL), and heated to 130 oC for 12 h. \n2. Finally, the Al-MOF powder was washed with DMF for 3 times and MeOH for 3 times, and activated under vacuum at 120 oC for 12 h. \n\nThe support Al-RNC is prepared by the following procedures:\n1. the core-shell rambutan-like Al-MOFs were transferred into a ceramic boat and heated in a tube furnace at temperatures of 800 oC for 2 h under an Ar atmosphere with the heating rate of 2 oC min-1. \n2. The furnace was then allowed to cool naturally to room temperature under Ar. \n3. The acquired black powder (named as MOF-NC) was then immersed in a dilute HCl solution (1 M) at room temperature for 6 h. \n4. The final Al-RNC was obtained by washing the MOF-NC with deionized water until the supernatant was neutral, then dried at 60 oC overnight. \n\nAfter the preparation of support, the synthesis procedures are as followed:\n1. Al-RNC was added to the water (10 mL) and ultrasonicated for 30 min. \n2. Meantime, a Fe complex solution (EtOH/H2O, v/v = 1:2) containing Fe(Ac)2 (0.38 M) and 1,10 phenanthroline (1.14 M) was prepared by stirring for 2 h. \n3. Then the Fe complex solution was added into Al-RNC dispersion (the mass ratio of Fe(Ac)2 to Al-RNC was 0.15), followed by ultra-sonication for another 2 h, and stirred at 60 oC overnight. \n4. After rotary distillation, the resulting power was heated at 800 oC under an Ar atmosphere for 1 h, followed by heating in NH3 gas at 800 oC for another 30 min in a tube furnace. \n5. After this ammonolysis step, the final product was obtained by cooling to room temperature under Ar flow."
      }
    ]
  },
  {
    "conversation": [
      {
        "input": "Preparation of single atom Ru doped by N supported on C under Low Pressure.",
        "output": "The catalyst is synthesized by impregnation with metal precursor Ru(acac)3\n\nThe synthesis procedures are as followed:\n1. The pyrolysis of ZIF-8  nanoparticles (50 nm) and NaCl at a mass ratio of 1.58 was carried out at 910 °C under an Ar atmosphere for 2 h. \n2. To remove residual Zn, the NC supports were etched with 2 M HCl at 80 °C overnight, followed by washing with water and ethanol six times. \n3. 50 mg of the NC powders was dispersed in 50 mL of methanol and sonicated for 2 h. \n4. 12 mg of Ru(acac)3 was then added, and the mixture was stirred continuously overnight. \n5. Methanol was then removed by using a rotary evaporator. \n6. The  resulting mixture was heated to 900 °C (heating rate of 30 °C min−1) in a chemical vapor deposition system under a pressure of 0.87 mbar in a H2/Ar environment (v/ v: 1/10)\n7. After 1 h, the sample was obtained"
      }
    ]
  },
  {
    "conversation": [
      {
        "input": "Synthesis of single atom Pd supported on TRIDAP",
        "output": "The catalyst is synthesized by impregnation with metal precursor K2PdCl4 and support TRIDAP\n\nThe support TRIDAP is prepared as followed:\n1. 2,6 DAP (10 mmol, 1 equiv) and Na2CO3 (2 equiv) were added to a three-necked roundbottom flask containing 200 mL of dioxane as a solvent.\n2. Subsequently, CCl3 (15 mmol, 1.5 equiv) was slowly added to the reaction mixture while maintaining a temperature range of 0−5 °C. \n3. The reaction mixture was then stirred for 2 h before being heated to 100 °C using an oil bath for 24 h. \n4. Upon completion of the reaction, a pale, yellow colored slurry was collected via filtration. \n5. The collected material was washed several times using Milli-Q water, ethanol, and acetone. \n6. Finally, the resulting material was dried at 70 °C to yield the product (90% yield). \n\nAfter the preparation of support TRIDAP, the catalyst is synthesized by impregnation as followed:\n1. 300 mg of TRIDAP organic material was first dispersed in 100 mL of Milli-Q water and the mixture sonicated for 15−20 min, followed by the slow addition of a solution of K2PdCl4 (3 wt %, 50 mL) during sonication and subsequent sonication for an additional 20 min. \n2. The mixture was then heated at 90 °C for 24 h. \n3. The resulting material was filtered, washed with Milli-Q water, and dried overnight at 75 °C. \n4. The dried material was redispersed in 50 mL of Milli-Q water, followed by slow addition of aqueous NaBH4 as a reducing agent, with stirring for 1 h. \n5. The final product, the Pd1@TRIDAP catalyst, was collected via filtration and washed with water, ethanol, and acetone successively to remove impurities, resulting in a catalyst ready for various catalytic applications."
      }
    ]
  },
  {
    "conversation": [
      {
        "input": "Synthesis of single atom Fe and single atom Cu supported on N-doped carbon, denoted by FeCu/NC",
        "output": "The catalyst is synthesized by the framework of ZIF-8 synthesis with metal precursors iron (III) nitrate nonahydrate and copper nitrate trihydrate\n\nThe synthesis procedures are as followed:\n1. Zinc nitrate hexahydrate (0.84 g, 2.8 mmol), iron (III) nitrate nonahydrate (0.007 g, 0.017 mmol), copper nitrate trihydrate (0.005 g, 0.017 mmol) and CTAB (0.028 g,  0.077 mmol) were dissolved in deionized water (28 mL) followed by sonication until a solution rich in foam was formed. This solution was labeled as A. \n2. 2-methylimidazole (12.712 g, 0.15 mmol) was dissolved in deionized water (196 mL) under sonication to form a transparent solution B.\n3. Solution A was added dropwise into solution B under vigorous stirring. \n4. The mixture was kept under stirring at room temperature for 12 hours. \n5. Subsequently, the resulting pale yellow powder was collected via centrifugation, washed with deionized water for five times and then methanol for another five times to remove any physically adsorbed complexes, and dried in vacuum overnight. \n6. The as-obtained powder (200 mg) was thoroughly grinded and placed in a porcelain boat, followed by thermal treatment at 900 °C for 2 h (ramping rate 5 °C  min-1) under flowing nitrogen."
      }
    ]
  },
  {
    "conversation": [
      {
        "input": "Preparation of single atom Pt doped by S and N supported on carbon, denoted by Pt SAC/N-S-C",
        "output": "The synthesis in of this catalyst involves the preparation of CdS nanorods, CdS/PtS nanorods and CdS/PtS nanorods coated by 3-AF in sequence, single atom Pt is loaded by impregnation with CdS/PtS as precursor. \n\nThe procedures to synthesize CdS in nanorods are as followed:\n1. 4.50 g sodium diethyldithiocarbamate trihydrate and 2.28 g cadmium chloride were added to 20 mL deionized water and stirred for 10 min. \n2. The white products (denoted as cadmium  diethyldithiocarbamate (Cd(S2CNEt2)2)) were obtained via centrifugation at 11000 rpm for 1 min  and dried at 60°C under vacuum. \n3. Then 2.25 g Cd(S2CNEt2)2) and 70 mL of ethylenediamine were added to a 100 mL Teflon-lined stainless steel autoclave. \n4. After Cd(S2CNEt2)2) completely dissolved, the autoclave was maintained at 180oC for 24 h and cooled down to room temperature.  \n5. A yellowish precipitate was washed with deionized water and ethanol three times and collected by centrifugation. \n6. After dried at 60°C in a vacuum for 12 h, the CdS nanorods were obtained. \n\nAfter the synthesis of CdS nanorods, the procedures to synthesize CdS combined with PtS in nanorods (denoted by CdS/PtS) are as followed:\n1. 50 mg CdS nanorods were dipped in N2H4/HCl solution (pH≈7). \n2. Then, 1.5 mg H2PtCl6 dissolved in 1 mL H2O was added at room temperature and stirred for 1 min. \n3. The product was washed with deionized water and ethanol two times and collected by centrifugation. \n4. After dried at 60 °C in a  vacuum for 6 h, the CdS/PtS nanorods were obtained.  \n\nAfter the synthesis of CdS/PtS, the procedures to synthesize CdS combined with PtS coated by 3-AF (denoted by CdS/PtS@3-AF) are as followed:\n1. 150 mg 3-aminophenol (3-AP), formaldehyde solution (100μL, 37 wt %), and CdS/PtS (100  mg) were dispersed in 50 mL ethanol/water solution (v/v 1:1) with ethanediamine (100 μL, 5  mg/mL) as catalyst. \n2. After that, the solution was stirred at room temperature for 24 h. \n3. Finally, the obtained CdS/PtS@3-AF was collected and purified with distilled water by centrifugation and  dried at 60°C in a vacuum for 6 h.  \n\nAfter the CdS/PtS@3-AF are prepared, the procedures to synthesize the catalyst are as followed:\n1. The CdS/PtS@3-AF powder was transferred into a ceramic boat and placed in a tube furnace. \n2. The sample was annealed at 900 °C for 3 h under N2 atmosphere with a heating rate of 5°C min-1. \n3. After cooling down to room temperature, Pt SAC/S-N can be obtained."
      }
    ]
  },
  {
    "conversation": [
      {
        "input": "synthesis of single site Ru supported on C",
        "output": "The catatyst is synthesized by impregnation with metal precursor Ru(iii) acetylacetonate and support activated carbon\n\nThe synthesis procedures are as followed:\n1. Activated carbon was initially ground to obtain a powder (150–200 mesh). \n2. Ru(iii) acetylacetonate (Aldrich) was dissolved in the required solvent (2.7 ml). \n3. The solution was then added dropwise, with stirring, to the activated carbon (0.99 g) to obtain a catalyst with a final metal loading of 1 wt.%. \n4. The resulting powder was dried at a temperature 5–10 °C higher than the boiling point of the solvent used for 16 h under a flow of N2. \n5. Wherever possible, extra dry solvents sealed under nitrogen were used."
      }
    ]
  },
  {
    "conversation": [
      {
        "input": "synthesis of single atom Ir supported on heteroatom-doped carbon",
