Repository: aobozhang2025/data-driven-LLM-SAC

All data are saved in the "data" folder

To simiplify the code validation process, we write each method in Python in a separate .py file. Please use Python IDE such as PyCharm to run the script step by step by clicking on the green arrow close to "if __name__ == "__main__"

1. cleaned and classified data are saved in qa-pairs-classified

2. run convert_folder_of_qa_txt_to_single_json.py to generate .json files in json folder

3. run split_qa_pairs_in_json_randomly_for_testing.py to split testing set by stratified sampling, you can change the ratio of splitting by how much to be used in training.

File: data/training_json/metal-oxide_d-block-training.json (part 2 of 3)
[
        "output": "The catalyst is prepred by impregnation with metal precursor H2IrCl6 and support precursor CeO2\n\nThe catalyst is prepared as followed:\n1. 50 mg of commercial CeO2 was dispersed in 10 ml of 20% methanol aqueous solution in a 20 ml gas-tight vial under sonication for 10 min. \n2. 2.2 mg of H2IrCl6 are diluted with H2O to make 1 ml of aqueous Ir precursor solutions. \n3. The CeO2 dispersion and Ir precursor solution were purged with Ar gas for 10 min. \n4. The CeO2 dispersion was vigorously stirred and simultaneously irradiated with UV–vis light at an intensity of 100 mW cm–2 using a xenon lamp light source (Newport). \n5. The light was irradiated for 20 min for each sample.  \n6. After the CeO2 dispersion turned bluish, 0.5 ml of the Ir precursor solution was injected into the CeO2 dispersion and vigorously stirred. \n7. After 10 min of stirring, the reaction solution was centrifuged and washed with water and ethanol. \n8. The product was dried in an electric oven at 50 °C overnight"
      }
    ]
  },
  {
    "conversation": [
      {
        "input": "preparation of single atom Pt on support (CeO2-sheets or CeO2-Polyhedrons or CeO2-Rods or CeO2-Octahedrons)",
        "output": "The support CeO2-Sheets is prepared by the followed procedure:\n calcining Ammonium Cerium (IV) Nitrate at 650 oC for 2 h under air atmosphere\n\nThe support CeO2-Polyhedrons is prepared by the following procedures:\n1. 5.0 g of Ce(NO3)3·6H2O was dissolved in 100 mL of deionized water\n2. the solution was adjusted to pH 11.0 by the addition of NH4OH (3.4 M) under magnetic stirring at room temperature. \n3. The resulting gel mixture was washed with pure water, dried in an oven at 100 °C for 12 h, and calcined at 500 °C in air for 4 h.  \n\nThe support CeO2-Rods is prepared by the following procedures:\n1. 0.868 g of Ce(NO3)3·6H2O was dissolved in 5 mL of deionized water. \n2. After that, 15 g of NaOH was dissolved in 35 mL of deionized water and added dropwise to the above aqueous cerium nitrate solution. \n3. After stirring for 30 min at room temperature, the suspension was transferred to a 100 mL stainless steel autoclave and kept at 100 oC for 24 h. \n4. The product was then centrifugated and washed with ethanol and water for three times each and then dried at 60 oC in an oven. \n5. The final CeO2-Rods powder was ground before use.  \n\nThe support CeO2-Octahedrons is prepared by the following procedures:\n1. 0.87 g of Ce(NO3)3∙6H2O and 0.0076 g of Na3PO4 were dissolved in 80 mL of distilled water. \n2. After being stirred at room temperature for 0.5 h, the mixed solution was transferred into a Telflon-lined stainless steel autoclave and heated at 170 oC for 10 h. \n3. Then the precipitates were washed with distilled water and ethanol, then dried at 60 oC for 12 h and calcined at 350 oC for 3 h in air. \n\nThe catalyst is synthesized by impregnation with metal precursor H2PtCl6·6H2O\n\nThe catalyst synthesis procedures are as followed:\n1. 0.0013 g H2PtCl6·6H2O and 0.5 g of CeO2-S were dispersed in 20 mL of deionized water and magnetically stirred for 24 h. \n2. Then the water was evaporated at 60 oC under vacuum. \n3. The resulting solid was respectively reduced at 300 oC for 2 h under a flowing 5% H2/Ar atmosphere."
      }
    ]
  },
  {
    "conversation": [
      {
        "input": "synthesis of single atom Pt supported on Al2O3",
        "output": "The catalyst is synthesized by impregnation with metal precursor H2PtCl6·6H2O\n\nThe synthesis procedures are as followed:\n1. 0.7455 g of H2PtCl6·6H2O was dispersed onto 100 g of Al2O3 support by solution mixing, and the mixture was kept overnight.  \n2. The resulted powder was sequentially dried at 60 and 120 °C for 6 h, respectively, and then calcined at 520 °C for another 2 h. \n3. The aluminum oxide was in a nanoparticle morphology specially fabricated as the catalyst support with a specific surface area of 190−200 m2/g, a pore volume of 0.53−0.57 mL/g, and a bulk density of 0.54−0.58 g/ cm3."
      }
    ]
  },
  {
    "conversation": [
      {
        "input": "Synthesis of Rh Supported on γ-Al2O3 (0.2 wt % Rh/γAl2O3)",
        "output": "The catalyst is synthesized by impregnation with metal precursor Rh(NO3)3·xH2O\n\nThe synthesis procedures are as followed:\n1. An appropriate amount of Rh(NO3)3· xH2O precursor was dissolved in HPLC grade water with a volume greater than the pore volume of γ-Al2O3 (SASOL, 574101). \n2. The precursor solution was introduced to the dry γ-Al2O3 powder dropwise while stirring until a slurry was obtained, indicating that the pore volume of the Al2O3 had been filled. \n3. The slurry was then left to dry in an isothermal oven overnight at 373 K before being calcined in dry air at 723 K (ramp rate = 10 K min−1) for 4 h to remove precursor counterions."
      }
    ]
  },
  {
    "conversation": [
      {
        "input": "Synthesis of diverse dynamically stabilized atomic Pt supported on ZnO",
        "output": "The catalyst is prepred by impregnation with metal precursor H2PtCl6 and support precursor anatase ZnO\n\nThe catalyst is prepared as followed:\n1. 50 mg of commercial ZnO was dispersed in 10 ml of 20% methanol aqueous solution in a 20 ml gas-tight vial under sonication for 10 min. \n2. 50 μl of H2PtCl6 are diluted with H2O to make 1 ml of aqueous Pt precursor solutions. \n3. The ZnO dispersion and Pt precursor solution were purged with Ar gas for 10 min. \n4. The ZnO dispersion was vigorously stirred and simultaneously irradiated with UV–vis light at an intensity of 100 mW cm–2 using a xenon lamp light source (Newport). \n5. The light was irradiated for 20 min for each sample.  \n6. After the ZnO dispersion turned bluish, 0.5 ml of the Pt precursor solution was injected into the ZnO dispersion and vigorously stirred. \n7. After 10 min of stirring, the reaction solution was centrifuged and washed with water and ethanol. \n8. The product was dried in an electric oven at 50 °C overnight"
      }
    ]
  },
  {
    "conversation": [
      {
        "input": "synthesis of 2% single atom Pt supported on Al2O3",
        "output": "These catalysts were synthesized using impregnation of precursor H2PtCl6•6H2O over commercial support Al2O3\n\nThe synthesis procedures are as followed:\n1. The slurry was stirred for 3 hours in air to remove the liquid, using the rotary evaporator under vacuum at 35 °C. \n2. The material was dried at 120 °C for 3 hours, and then calcined in the muffle oven at 500 °C."
      }
    ]
  },
  {
    "conversation": [
      {
        "input": "Preparation of single atom Ni supported on MFI, denoted by Ni-MFI",
        "output": "The catalyst is synthesized with metal precursor NiCl2\n\nThe synthesis procedures are as followed:\n1. 5.6 g of TEOS was added to a solution containing 9.69 g of a tetrapropylammonium hydroxide (TPAOH) aqueous solution (20 wt%), 1.0 g of urea, and 0.05 g of isopropyl alcohol.  \n2. Then, 3.15 mL of NiCl2 (0.09 M) solution was added to the mixture. \n3. After stirring for 30 min, the initial gel was transferred to an autoclave and crystallized at 180°C for 48 h. \n4. The resulting crystals were collected by filtration, washed three times with deionized water, and dried at 80°C to obtain the as-prepared Ni-MFI-HT. \n5. The asprepared Ni-MFI-HT was then reduced in a 10 vol% H2/Ar atmosphere at 600°C for 2  h"
      }
    ]
  },
  {
    "conversation": [
      {
        "input": "Synthesis of Ir single atoms absorbed on NiO surface, denoted by Irads-NiO",
        "output": "The catalyst is synthesized by impregnation with metal precursor H2IrCl6·xH2O and support NiO\n\nThe NiO support is prepared as followed:\n1. In a typical protocol, a CC substrate underwent a thorough cleansing process with nitric acid, followed by multiple rinses with deionized water and ethanol under ultrasonication. \n2. Subsequently, the CC was dried completely before the electrodeposition of Ni-LDH precursors onto its surface. \n3. This electrodeposition process occurred at −1.3 V vs Ag/AgCl for 10 min in an aqueous solution containing 0.1 M Ni(NO3)2·6H2O using a typical three-electrode electrochemical workstation. \n4. The resulting samples were subsequently washed with deionized water and ethanol and then dried at 60 °C overnight. \n5. the synthesized product underwent calcination at 350 °C for 3 h at a heating rate of 3 °C min−1 followed by natural cooling to room temperature\n\nAfter the preparation of NiO, the catalyst is synthesized as followed:\n1. the NiO support was immersed in an ethanolic solution containing H2IrCl6·xH2O (6 mg/mL) for 30 min, followed by drying in an oven.\n2. Subsequently, the sample underwent annealing in air at 350 °C for 2 h  with a heating rate of 5 °C min−1 (sample loading: 2 mg/cm2) to obtain Irads-NiO."
      }
    ]
  },
  {
    "conversation": [
      {
        "input": "Synthesis of single atom Ta supported on Co3O4",
        "output": "The catalyst is synthesized by impregnation:\n\nThe precursor CoA is prepared as followed:\n1. mix 30 mL of isopropanol and 8 mL of glycerol evenly\n2. add 291 mg of cobalt nitrate hexahydrate, continue stirring until the solution is clear, and transfer to a Teflon  lined stainless steel autoclave, sealed and maintained at 180 oC for 6 h. \n3. After cooling to room  temperature, the solid was obtained by centrifugation, washed three times with isopropanol, and dried in vacuum oven. \n\nAfter CoA is prepared, the catalyst is synthesized as followed:\n1. 0.1 g CoA was dispersed in 20 mL deionized water under ultrasound, dispersed evenly and transferred to a Teflon lined stainless steel autoclave, sealed and maintained at 160 oC for 3 h.  \n2. After cooling to room temperature, washed with deionized water and ethanol, and dried in vacuum oven. \n3. The 60 mg product was dispersed in 50 mL ethanol, and the ethanol solution containing a certain mass fraction Ta was added to the above solution.\n4. After ultrasonic uniformity, the solid substance was obtained by rotating evaporation at 50 oC. \n5. The solid substance was pyrolyzed in an air atmosphere at 200 oC for 2 h"
      }
    ]
  },
  {
    "conversation": [
      {
        "input": "Preparation of single atom Co supported on CZ",
        "output": "The catalyst is prepared impregnation with metal precursor Co(NO3)3⋅6H2O\n\nThe catalyst is prepared as followed:\n1. 0.8 g of Pluronic P123 (Sigma-Aldrich) and the desired ratio of Ce(NO3)3⋅6H2O (Sigma-Aldrich), ZrOCl2⋅8H2O (Sigma-Aldrich) and Co(NO3)2⋅6H2O (total amount of Co, Ce and Zr was 5 mmol) were added to 16 ml of ethanol. \n2. After stirring for at least 2 h at room temperature, the homogeneous sol was transferred to an oven at 40 °C. \n3. After 48 h of ageing, the gel product was dried at 100 °C for 24 h. \n4. Calcination was carried out in air by slowly increasing the temperature from room temperature to 500 °C at a rate of 1 °C min −1, followed by a dwell of 4 h at 500 °C."
      }
    ]
  },
  {
    "conversation": [
      {
        "input": "preparation of single atom Pd supported on (Co0.95Mo0.05)3O4",
        "output": "The catalyst is synthesized by impregnation with metal precursor palladium nitrate hydrate\n\nThe support (Co0.95Mo0.05)3O4 is prepared as followed:\n1. 2.365 g cobalt (II) acetate tetrahydrate (Aldrich, 99.9 %) was dissolved in a mixture of 10 mL ethylene glycol (Aldrich, 99.9%) and 20 mL deionized (DI) water to form a pink solution. \n2. Then, another 30 mL aqueous solution containing 1.06 g sodium carbonate (Aldrich, 99.9%) was introduced to the prepared pink solution of cobalt salt through a syringe pump at an injection rate of 0.30 mL/min while the pink solution was being stirred vigorously. \n3. The formation of the precipitate was observed while the solution of sodium carbonate was being injected. \n4. 0.103 g sodium molybdate dihydrate (Aldrich,  99.9%) was dissolved into deionized (DI) water, forming the solution of sodium molybdate  dihydrate. \n5. Upon the injection of the solution of sodium molybdate dihydrate to the precipitate, the formed mixture was stirred vigorously for another 3 hrs. \n6. Then the precipitate was separated through centrifugation and then washed with DI water. \n7. The obtained solid product was dried at 60 oC in air for 12 hrs, then grinded into powder and calcined at 350 oC in air for 4 hrs. \n\nAfter the preparation of support (Co0.95Mo0.05)3O4, the catalyst is synthesized as followed:\n1. 1.0 g of (Co0.95Mo0.05)3O4 black powder was dispersed in 50 mL DI water. The mixture was kept at stirring (350 rpm) for 1 hr. \n2. Then palladium nitrate hydrate with desired amount determined by the nominal loading of Pd was dissolved in water. \n3. Then, the prepared solution of palladium nitrate was injected into the aqueous solution containing well dispersed (Co0.95Mo0.05)3O4 black powder. \n4. After the injection, the solution was kept for being stirred for additional 3 hrs. \n5. Then an ammonia solution was added into the solution containing well dispersed black powder of (Co0.95Mo0.05)3O4 in a dropwise manner until the pH of the solution reached 9.5. After that, the solution was stirred for an additional 12 hrs. \n6. The solid component was collected after centrifugation (3000 rpm) for 5 min. \n7. Then, the collected solid component was dried  at 60 oC in air for 12 hrs and then calcinated at 350 oC in air to obtain the as-prepared catalyst"
      }
    ]
  },
  {
    "conversation": [
      {
        "input": "synthesis of single atom Fe supported on CeO2, denoted by Fe/CeO2",
        "output": "The catalyst is synthesized by impregnation with metal precursor iron nitrate\n\nThe synthesis procedures are as followed:\n1. First, 300 mg of commercial CeO2 was depressed into 10 mL of deionized water under vigorous stirring. \n2. Afterwards, appropriate amount of iron nitrate ethanol solution (10 mg/mL) was added to the suspension for the impregnation of CeO2. \n3. The impregnated catalysts were dried overnight at 80 °C in air.  \n4. Finally, the dried precursor was calcined in a muffle furnace at 800 °C for 6 hours with  a heating rate of 5 °C min-1."
      }
    ]
  },
  {
    "conversation": [
      {
        "input": "Synthesis of Pt single atom supported on TiO2",
        "output": "The catalyst is prepred by impregnation with metal precursor H2PtCl6 and support precursor anatase TiO2\n\nThe catalyst is prepared as followed:\n1. Commercial anatase TiO2 (50 mg) was dispersed in 10 ml H2O in a 20 ml vial under sonication for 10 min. \n2.  A fixed amount of H2PtCl6 (50.0, 37.5, 25.0 and 12.5 μl for Pt-DSA and 0.70, 0.60, 0.50 and 0.25 wt% TiO2, respectively) are diluted with H2O to make 1 ml of aqueous Pt precursor solutions.  \n3. The Pt precursor solution was purged with Ar gas for 10 min\n4. 0.5 ml of the Pt precursor solution was injected into the TiO2 dispersion and vigorously stirred. \n5. After 20 min of stirring, the reaction solution was centrifuged and washed with water and ethanol. \n6. The product was dried in an electric oven at 50 °C overnight and used for the photocatalytic HER reaction."
      }
    ]
  },
  {
    "conversation": [
      {
        "input": "synthesis of single atom Pt supported on CeO2",
        "output": "The catalyst is prepared impregnation with metal precursor tetraammineplatinum(II) nitrate and support CeO2\n\nThe catalyst is prepared as followed:\n1. Commercial ceria (MEL) was calcined at 700 °C for 5 h to reduce the number of defect sites and trigger the formation of {111} facets\n2. First, 1 g ceria was placed in a batch reactor\n3. then 0.16 ml of a 25.8 × 10−3 M tetraammineplatinum(II) nitrate (99.995%, Sigma-Aldrich) aqueous solution was added and dried under reduced pressure for 20 min at 70 °C. \n4. This step was repeated, until the desired weight loading of Pt was achieved. \n5. the product was first calcined at 500 °C for 5 h and then hydrothermally (10% O2 and 10% H2O in N2) treated at 800 °C for 16 h. \n6. The product was cooled in steam to ~200 °C, and then in 10% O2/N2 to room temperature."
      }
    ]
  },
  {
    "conversation": [
      {
        "input": "Synthesis of Ir single atoms embedded on NiO surface, denoted by Iremb-NiO.",
        "output": "The catalyst is synthesized by impregnation with metal precursor H2IrCl6·xH2O and support Ni-LDH\n\nThe Ni-LDH support is prepared as followed:\n1. In a typical protocol, a CC substrate underwent a thorough cleansing process with nitric acid, followed by multiple rinses with deionized water and ethanol under ultrasonication. \n2. Subsequently, the CC was dried completely before the electrodeposition of Ni-LDH precursors onto its surface. \n3. This electrodeposition process occurred at −1.3 V vs Ag/AgCl for 10 min in an aqueous solution containing 0.1 M Ni(NO3)2·6H2O using a typical three-electrode electrochemical workstation. \n\nAfter the preparation of Ni-LDH, the catalyst is synthesized as followed:\n1. the Ni-LDH support was directly immersed in an ethanolic solution containing H2IrCl6·xH2O (6 mg/mL) for 30 min, followed by drying in an oven. \n2. Subsequently, the samples were calcined in air at 350 °C  for 3 h with a heating rate of 3 °C min−1 (sample loading: 2 mg/cm2) to obtain Iremb-NiO."
      }
    ]
  },
  {
    "conversation": [
      {
        "input": "synthesis of single atom Rh supported on Fe3O4",
        "output": "the catalyst is synthesized by impregnation with precursor RhCl3 \n\nthe synthesis procedures are as followed:\n1. 9.995 g Fe3O4 was first dispersed to100 mL deionized water by rigorous stirring. \n2. Then, 1 mL aqueous solution of RhCl3 (5 mg Rh/mL) was added to the suspension and mixed for 12 hours at room temperature. \n3. An excess amount of urea (urea/[Rh] = 60 mol/mol) was further added into the suspension. \n4. The Rh3+ on the support was deposited with the help of urea hydrolysis at 363 K for 6 hours. \n5. The resulting precipitate was separated, washed (with deionized water), and dried (353 K, 12 hours). \n6. The as-prepared precipitate was calcined at 723 K for 5 hours with a ramping rate of 2 K/min."
      }
    ]
  },
  {
    "conversation": [
      {
        "input": "Synthesis of Pt single atom supported on hydrogenated TiO2, denoted by Pt-SA/hydrogenated TiO2",
        "output": "The catalyst is prepred by impregnation with metal precursor H2PtCl6 and support precursor anatase TiO2\n\nThe catalyst is prepared as followed:\n1. The commercial anatase TiO2 was reduced at 500 °C in a 10% H2/Ar atmosphere for 1 h. \n2. Then, 50 mg of the as-synthesized hydrogenated TiO2 was dispersed in 10 ml of H2O in a 20 ml vial under sonication for 10 min. \n3. Furthermore, 50 μl of H2PtCl6 was diluted with H2O to make 1.0 ml of an aqueous Pt precursor solution\n4. 0.5 ml of the Pt precursor solution was injected into the TiO2 dispersion and vigorously stirred. \n5. After 10 min of stirring, the reaction solution was centrifuged and washed with water and ethanol. \n6. The product was dried in an electric oven at 50 °C overnight and used for photocatalytic reactions and/or characterizations."
      }
    ]
  },
  {
    "conversation": [
      {
        "input": "synthesis of single atom Pt supported on SiO2",
        "output": "The catalyst is prepared by impregnation with metal precursor tetraamine platinum nitrate (TAPN, Sigma-Aldrich) and support SiO2\n\nThe synthesis procedures are as followed:\n1. 2 g of spherical, nonporous SiO2 with an average particle size of 20−30 nm (USNano) was suspended in 100 mL of deionized water (Sigma-Aldrich) with magnetic stirring. \n2. The suspension was adjusted to pH 10 using an appropriate amount of NH4OH (Sigma-Aldrich), monitored by an electronic pH meter. \n3. After reaching pH 10, it was left stirring for 10 min, and 10 mL of a solution of tetraamine platinum nitrate (TAPN, Sigma-Aldrich) was added dropwise under vigorous stirring. \n4. The resulting suspension was left to stir for 30 min before increasing the temperature to 70 °C until all water evaporated from the dish. \n5. The collected solids were further dried at 120 °C overnight prior to calcination in a tube furnace at 600 °C for 6 h in 50 sccm dry air (Airgas)."
      }
    ]
  },
  {
    "conversation": [
      {
        "input": "Preparation of Pt2+ ion supported on TiO2 reduced by NaBH4 (BT) oxidized by H2O2 (BT-O)",
        "output": "The catalyst synthesized by impregnation with metal precursor (Pt(NH3)4)(NO3)2 and support TiO2 reduced by NaBH4 (BT) oxidized by H2O2 (BT-O)\n\nThe support is TiO2 reduced by NaBH4 (BT) oxidized by H2O2 (BT-O) prepared by:\n1. a mixture of 1.0 g of Degussa P25 TiO2 and 2.0 g of NaBH4 was ground thoroughly for 0.5 h. \n2. The mixture was then heated in a tube furnace at 623 K for 1 h in a vacuum (< 2.0 Pa), followed by natural cooling to room temperature. \n3. The black powders obtained after the treatment were washed 6–8 times with deionized water and then dried in a vacuum oven. \n4. The BET surface area of the as-synthesized BT was measured to be 84.4 m2 g−1.  \n5. The as-synthesized BT (50 mg) was dispersed in the aqueous solution of hydrogen peroxide (5 M, 10 ml) and stirred for 1 h at 298 K. \n6. The suspension was filtered to obtain a precipitate, which was washed with deionized water and then dried in a vacuum oven at 353 K. \n7. The BET surface area of the as-synthesized BT-O was measured to be 98.3 m2 g−1. \n\nAfter the support is prepared, the catalyst is synthesized by the followed:\nPt was introduced via a conventional wet impregnation of substrates (50 mg) with a certain concentration of (Pt(NH3)4)(NO3)2 aqueous solution (0.1 ml), followed by the calcination at 513 K for 2 h in a vacuum (<0.1 Pa). The prepared catalyst was stored in vacuum."
      }
    ]
  },
  {
    "conversation": [
      {
        "input": "synthesis of single atom Ru supported on self-pillared ZSM-5 zeolites ((SP-ZSM-5)",
        "output": "the catalyst is synthesized by impregnation with metal precursor RuCl3 and support self-pillared ZSM-5 zeolites ((SP-ZSM-5)\n\nthe support self-pillared ZSM-5 zeolites ((SP-ZSM-5) is prepared as followed:\n1. Firstly, 12.4 g of TBPOH solution and 61 mg aluminum isopropoxide were added into 3.0 g of deionized water. \n2. After the following stirring for 10 min,  0.3 mL of 1 M NaOH solution was added into the solution. \n3.12.48 g of TEOS was then added and stirred continuously for 6 h. \n4. The resulted solution was transferred into a 100 mL Teflonlined stainless-steel autoclave and crystallized in the oven at 115 °C for 2 days under static conditions. \n5. The as-synthesized solid product was centrifuged, washed with DI water, and then dried at 80 °C in the oven, followed by calcination in air at 550 oC for 6 h to remove the organic template. The zeolite was obtained\n6. 1 g of calcined zeolite was added into 50 mL H2O and stirred at 70 oC for 2 h. \n7. The solid was centrifuged, washed once with deionized water, and then mixed with 50 mL 1 M  NH4NO3 aqueous solution with continuous stirring at 80 oC for 5 h. \n8. The solid precipitate after centrifugation was dried at 80 °C in the oven. \n9. The process was repeated two times, and the resulted solid product was calcined in air at 550 °C for 4 h.   \n\nafter the preparation of self-pillared silicalite-1 zeolite (SP-S-1), the catalyst is synthesized as followed:\n1. 435 mg calcinated SP-S-1 was impregnated with 0.1 mL of aqueous RuCl3 solution with certain concentrations. \n2. Then the sample was dried in the oven and then reduced in flowing hydrogen of 20 mL/min with linear heating to 400 °C for  2 h and then holding for 2 h."
      }
    ]
  },
  {
    "conversation": [
      {
        "input": "synthesis of single atom Rh supported on Fe2O3",
        "output": "The catalyst is synthesized impregnation with metal precursor RhCl3 with the following procedures:\n1.  0.5 g of Fe2O3 was dispersed in 10 mL of ultrapure water, followed by the dropwise addition of 1 mL of ethylenediamine solution containing 5 mmol/L RhCl3.\n2. After stirring for 6 h, the mixture was filtered, washed three times with H2O, and then dried at 80 °C overnight.\n3. The obtained powder was calcined under N2 at 400 °C for 2 min."
      }
    ]
  },
  {
    "conversation": [
      {
        "input": "Synthesis of Ir single atom supported on B-ZrO2/SiO2",
        "output": "The catalyst is synthesized by impregnation with metal precursor IrCl3·3H2O and support B-doped ZrO2 combined with SiO2\n\nThe support precursor B-doped ZrO2 is prepared as followed:\n1. ZrCl4 (233 mg, 1 mmol), terephthalic acid (PTA, 0.5 mmol), and 4Carboxyphenylboronic acid (CPBA, 0.5 mmol) were dissolved in 60 mL of DMF in a vial. \n2. The slurry was then transferred into a 100 mL Teflon-liner stainless steel autoclave and heated at 120 °C for 12 h. \n3. After cooling down to room temperature, the products were isolated by centrifugation, washed with DMF and methanol three times. \n4. Finally, the product were obtained by vacuum drying of the precipitate at 80 °C for 12 h.\n5. the product calcined at 500 °C in air for 7 h with a heating rate of 2 °C/min\n\nAfter the support B-doped ZrO2 is prepared, the catalyst is synthesized as followed:\n1. IrCl3·3H2O (31.7 mg)  and 1,10-phenanthroline (48.6 mg) (Ir : phenanthroline = 1:3 molar ratio) were added in a 100 mL round bottom flask and stirred in EtOH (30 mL) at 90 oC for 1 hour. \n2. Silica was then introduced into the above solution by in situ hydrolysis of the added Si(OC2H5)4 (TEOS) (0.8 mL) with ethanol/ammonia solution (3/2.4 mL) and the mixture was stirred at 90 oC for 2 hours. \n3. After that, B-ZrO2 powder (800 mg) was introduced into the solution and refluxed at 90 oC for 4 hours. \n4. After the mixture was cooled to room temperature, the solvent was evaporated in vacuo and the remaining soilid was dried under vacuum at 80 °C overnight. The sample was then grinded to fine particles.  \n5. The ground powder was subsequently pyrolyzed under argon at 500 °C for 3 hours. \n6. After the calcined catalyst was cooled to room temperature, a gray fine powder was obtained"
      }
    ]
  },
  {
    "conversation": [
      {
        "input": "synthesis of single atom Rh supported on SiO2",
        "output": "The catalyst is synthesized by impregnation with metal precursor RhCl3 and support SiO2\n\nThe synthesis procedures are as followed:\n1. The Rh precursors (RhCl3; Sigma-Aldrich) were dissolved in 10 mL of anhydrous ethanol (99.9%; Samcheon). \n2. Next, 300 mg of metal oxide supports, which are silica (nanopowder, ∼12 nm; Sigma-Aldrich), was dispersed in 20 mL of ethanol. \n3. The two solutions were mixed with vigorous stirring and dried at 60 °C. \n4. In the case of 5 wt % Rh/SiO2, the additional reduction was carried out under 10% H2/N2 flow at 200 °C for 1 h."
      }
    ]
  },
  {
    "conversation": [
      {
        "input": "Synthesis of single atom Ru supported on ZSM-5, denoted by Ru1/ZSM-5",
        "output": "The catalyst is synthesized by impregnation with metal precursor RuCl3 and support ZSM-5\n\nThe synthesis procedures are as followed:\n1. TEOS, TPAOH, H2O, and NaAlO2 were mixed with a molar ratio of 1:0.3:35:0.02. \n2. The mixture was stirred at room temperature for 12 h, then transferred to a Teflon-lined  autoclave, and kept for 3 days at 180 °C. \n3. After centrifugation and washing, the products were dried overnight at 60 °C and calcined at 550 °C for 6 h. \n4. The H-form samples were prepared by ion exchange with 0.1 M NH4NO3 at 80 °C for 4 h and calcined at 550 °C  for 6 h. \n5. The ion exchange and calcination procedures were repeated twice. ZSM-5 was obtained\n6. The ZSM-5 was calcined at 550 °C for 4 h before impregnation. \n7. 73 μL RuCl3 aqueous solution (4.1 mg mL-1, calculated as Ru) and 900 μL of ultra-pure water was mixed dropwise into 0.3 g of ZSM-5 support and stirred by vibration to make it evenly mixed.  \n8. The resulting paste mixture was transferred to a 40 °C oven for 6 h, then heated to 100 °C and dried for 4 h. \n9. The dried solid was thoroughly ground, and then calcined in a tubular furnace at 400 °C for 4 h in an Air atmosphere."
      }
    ]
  },
  {
    "conversation": [
      {
        "input": "Preparation of single atom Co supported on CeO2, denoted by Co-CeO2",
        "output": "The catalyst is synthesized by impregnation with metal precursor Cobalt(II) acetate tetrahydrate and support CeO2\n\nThe synthesis procedures are as followed:\n1. Cobalt(II) acetate tetrahydrate (Sigma-Aldrich ≥ 98%, 124.5 mg, 0.5 mmol) and Cerium dioxide (CeO2, Macklin, ≥ 99%, 700 mg) were stirred in ethanol (40 mL), and the resulting mixture was refluxed for 4 hours. \n2. After cooling down to room temperature and the removal of the ethanol solution by rotatory evaporation, the remained solid composite was dried at 80 °C under vacuum for 12 hours, which was then grinded to fine particles. \n3. The ground powder was then heated to 800 °C with a rate of 10 °C/min, and then pyrolyzed at  800 °C for 2 hours under argon atmosphere."
      }
    ]
  },
  {
    "conversation": [
      {
        "input": "Synthesis of single atom Ir supported on α-MnO2, denoted by Ir1/α-MnO2",
        "output": "The catalyst is synthesized by impregnation with metal precursor H2IrCl6·6H2O and support α-MnO2\n\nThe support α-MnO2 is prepared as followed:\n1. an aqueous solution (225 mL) of KMnO4 (13.3 g) was added to an aqueous solution (67.5 mL) of MnSO4·H2O (19.8 g) and glacial acetic acid (5 mL). \n2. The resulting mixture was hydrothermal at 100 oC for 24 h. \n3. The product was filtered, washed several times with distilled deionized water, dried at 100 °C overnight, and finally calcinated in air at 500 °C for 6 h.\n\nAfter the preparation of α-MnO2, the catalyst synthesis procedures are as followed:\n1. Ir1/α-MnO2, 0.027g of H2IrCl66H2O was dissolved in 20 mL deionized water to form a solution, to which ammonia solution (25 wt.%) was slowly added under stirring until the solution became clear\n2. and then the mixture was added to another suspension (100 mL) containing the α-MnO2 (2.000 g) with H2O2 solution (30 wt.%) under stirring at 0 oC for 0.5 h. \n3. The final suspension was filtered, washed with distilled water, and then dried at 120 oC for 24 h, followed by annealing at 500 oC in air for 6 h."
      }
    ]
  },
  {
    "conversation": [
      {
        "input": "Preparation of single atom Mn supported on RuO2",
        "output": "The catalyst is synthesized by impregnation with precursor manganese triacetate and support RuO2\n\nThe support homemade RuO2 is prepared by the following:\n1. 0.75 g of ruthenium chloride  (RuCl3·3H2O, from Sigma-Aldrich) was dissolved in 150 mL of water/ethanol (v/v =  1:1) solution. \n2. Subsequently, 8.6 mL of 1 M sodium hydroxide (NaOH, Sigma-Aldrich)  solution was slowly added dropwise to the Ru3+ ion solution, followed by vigorously stirring for an hour. \n3. The precipitation was collected by centrifugation, washed with  water/ethanol (v/v = 1:1) solution three times, and dried overnight at 65 °C. \n4. The dried solids were annealed at 550 °C at a ramp rate of 5 °C/min for five hours in air and cooled naturally to room temperature to yield the black RuO2 catalyst.  \n\nAfter the support RuO2 is prepared, the catalyst is synthesized by the following procedures:\n1. 50 mg of RuO2 catalyst was introduced into 10 mL of ethanol and premixed with 3 mg of manganese triacetate (C6H9MnO6·2H2O, Sigma-Aldrich). \n2. This mixture was then ultrasonicated for 15 minutes, followed by direct drying at 70 °C"
      }
    ]
  },
  {
    "conversation": [
      {
        "input": "synthesis of single atom Rh supported on ZrO2",
        "output": "The catalyst is synthesized by impregnation with metal precursor RhCl3 and support ZrO2\n\nThe synthesis procedures are as followed:\n1. Zirconium n-propoxide 14.4 mL (70 wt % in npropanol; Sigma-Aldrich) was diluted by adding 38.1 mL of npropanol (>99.5%; Sigma-Aldrich).\n2. Aqueous ammonia (20 mL, Duksan) was added dropwise into the zirconia precursor solution with vigorous stirring and kept for 1 h. \n3. The gel was dried at 80 °C for 12 h. \n4. The dried sample was calcined at 400 °C for 4 h in air. \n5. The Rh precursors (RhCl3; Sigma-Aldrich) were dissolved in 10 mL of anhydrous ethanol (99.9%; Samcheon). \n6. Next, 300 mg of metal oxide supports, which are the synthesized zirconia was dispersed in 20 mL of ethanol. \n7. The two solutions were mixed with vigorous stirring and dried at 60 °C. \n8. The dried sample was calcined at 400 °C for 1 h in air"
      }
    ]
  },
  {
    "conversation": [
      {
        "input": "Synthesis of single atom Ir supported on Co3O4, denoted by Ir@Co3O4.",
        "output": "The catalyst is synthesized by impregnation with metal precursor potassium hexachloroiridate and support precursor β-Co(OH)2 nanosheets\n\nThe support precursor β-Co(OH)2 is prepared as followed:\n1. First, a P123 aqueous solution with a concentration of  0.02 g mL−1 was prepared. \n2. Then, 0.25 g cobalt nitrate (Co(NO3)2·6H2O) was added to 50 mL P123  aqueous solution, the solution was stirred and heated to 80 °C in a water bath. \n3. Then, 0.75 mL of  ammonia (NH3·H2O) was injected and kept at 80 °C for 5 min. \n4. After cooling to room temperature, the precipitates were collected by centrifugation and thoroughly washed several times with ethanol and water.\n\nAfter the preparation of support precursor β-Co(OH)2, the catalyst is synthesized by the following procedures:\n1. 50 mg of prepared β-Co(OH)2 nanosheets and 30 mg of potassium hexachloroiridate were added to 20 mL a mixed solution of water and ethanol (volume ratio of 1:1) at 80 °C and kept heated and stirred for 2h. \n2. The resulting products were collected by centrifugation and washed with water and ethanol several times, and eventually freeze-dried in vacuum. \n3. Finally, the collected powder was heat-treated at 450°C for 2 hours in air and then allowed to cool to room temperature"
      }
    ]
  },
  {
    "conversation": [
      {
        "input": "Preparation of single atom Rh supported on TiO2",
        "output": "The catalyst is synthesized by impregnation with metal precursor Rhodium(III) nitrate hydrate, Rh(NO3)3·2H2O (99.9%, Sigma-Aldrich) and support TiO2 nanopowder with primary particle size at 21 nm  or so (Titania, ≥99.95%, Aeroxide P25, Sigma-Aldrich)\n\nThe synthesis procedures are as followed:\n1. 500 mg of TiO2 was mixed with 50 mL of deionized water through a vigorous stirring to form a white suspension. \n2. A 3.0 mL Rh(NO3)3· 2H2O aqueous solution (2.84 × 10−3 mol/L) was introduced to the TiO2 suspension through a precise injection with a syringe pump while the solution was vigorously stirred. The nominal loading is 0.20 wt %. \n3. The new suspension was continuously stirred for 2 h more to allow sufficient spontaneous adsorption of metal ions. \n4. The pH value of the mixture was carefully adjusted to 9.5 by gradually introducing an ammonium hydroxide solution, followed by vigorous stirring for another 6 h in order to reach a steady equilibrium in solution. \n5. Then, the prepared solution was centrifuged and then dried at 60 °C overnight with a following calcination in muffle furnace at 650 °C in air for 4 h."
      }
    ]
  },
  {
    "conversation": [
      {
        "input": "synthesis of single atom Fe supported on ZSM-5 with TPA",
        "output": "The synthesis procedures of the catalyst is as followed:\n1. 0.027g of iron oxalate was added to a solution containing 9.69 g of an aqueous tetrapropylammonium hydroxide solution (20 wt%), 5.6 g  of tetraethyl orthosilicate, 1.0 g of urea, 0.33 g of Al(NO3)3·9H2O, and 0.05 g of isopropyl alcohol. \n2. The resulting solution was transferred to an autoclave for crystallization at 180 °C for 48 h. \n3. The obtained crystals were collected by filtration, washed three times with deionized water, and dried at 80 °C \n4. ion exchange with ammonium nitrate, followed by calcination in air at 550 °C for 6 h."
      }
    ]
  },
  {
    "conversation": [
      {
        "input": "synthesis of single atom Pd supported on TiO2",
        "output": "The catalyst is synthesized by impregnation with metal precursor tetraamminepalladium(II) nitrate solution (TAPN, 10 wt % in H2O, Sigma-Aldrich) and support TiO2\n\nThe synthesis process are as followed:\n1. The high surface area TiO2 (99.5% anatase, US Research Nanomaterials, Stock no. US3838) was crushed and sieved into a powder finer than 180 μm and dried overnight at 70 °C prior to use. \n2. 75 mL of NH4OH aqueous solution (ACS reagent, 28.0−30.0% NH3 basis, Sigma-Aldrich) was mixed with 25 mL of DI water in a 200 mL Pyrex bottle. \n3. Then 1g of the TiO2 was added to the solution while stirring (500 rpm), resulting in a final pH of 12.7. \n4. Separately, 16.8 μL of tetraamminepalladium(II) nitrate solution (TAPN, 10 wt % in H2O, Sigma-Aldrich) was mixed with 25 mL of above-mentioned NH4OH aqueous solution and added to a syringe pump. \n5. Twenty mL of the prepared TAPN solution in the syringe pump was injected into the Pyrex bottle (with TiO2 and NH4OH solution) slowly at a rate of 1.2 mL/h. \n6. After all of the TAPN solution was injected, the solid phase with Pd/TiO2 was separated with the aqueous solution via centrifuging. \n7. The Pd/TiO2 catalyst was then dried at 70 °C (5 °C/ min) for 6 h before being calcined at 600 °C (5 °C/min) for 4 h."
      }
    ]
  },
  {
    "conversation": [
      {
        "input": "synthesis of single atom Pt supported on dealuminated zeolite Beta containing Fe, denoted by Pt/Fe-DeAlBEA",
        "output": "The catalyst is synthesized by impregnation with metal precursor (NH3)4Pt(NO3)2 and support dealuminated zeolite Beta containing Fe:\n1. the H form of the Beta zeolite was prepared by calcining NH4-Beta zeolite (Alfa Aesar, SiO2:Al2O3 (25:1)) in static air at 823 K for 4 h. \n2. Then, particles of the H-BEA zeolite were suspended in a concentrated nitric acid solution (13 M), stirred, and heated in an oil bath at 373 K for 20 h. \n3. The solution was then filtered and washed with 2 L of deionized water until the pH became neutral. \n4. Finally, the solid was dried overnight in static air at 373 K to obtain dealuminated BEA (DeAlBEA). \n5. 0.0581 mL of an aqueous solution containing Fe(III) nitrate nanohydrate (Sigma-Aldrich, 99.99% traces metals basis) with precursor molar concentration of 0.097 mole/L was added dropwise to the 0.3 g of DeAlBEA with continuous grinding and mixing until the water evaporated. \n6. The solid was then dried in a furnace for 2 h at 393 K, followed by grinding for 30 min and calcination in static air at 873 K for 6 h. \n7. The molar ratio of Fe to the original Al removed from the zeolite Beta (Fe/Al0) was kept constant at 0.24. \n8. an aqueous solution of (NH3)4Pt(NO3)2 (SigmaAldrich, ≥ 50% Pt) was added dropwise to 0.1 g of 0.24Fe-DeAlBEA, followed by drying at 353 K for 1 h, grinding for 30 min, and calcining in static air for 2 h at 623 K."
      }
    ]
  },
  {
    "conversation": [
      {
        "input": "Synthesis of diverse dynamically stabilized atomic Pt supported on TiO2, denoted by Pt-DSA/TiO2",
