Repository: aobozhang2025/data-driven-LLM-SAC

All data are saved in the "data" folder

To simiplify the code validation process, we write each method in Python in a separate .py file. Please use Python IDE such as PyCharm to run the script step by step by clicking on the green arrow close to "if __name__ == "__main__"

1. cleaned and classified data are saved in qa-pairs-classified

2. run convert_folder_of_qa_txt_to_single_json.py to generate .json files in json folder

3. run split_qa_pairs_in_json_randomly_for_testing.py to split testing set by stratified sampling, you can change the ratio of splitting by how much to be used in training.

File: data/training_json/C-based_d-block-training.json (part 3 of 6)
[
        "output": "The catalyst is prepared impregnation with metal precursor iridium(iv) chloride and support precursor ZIF-8\n\nThe catalyst is prepared as followed:\n1. Zeolite imidazolate framework-8 (ZIF-8), dispersed uniformly in methanol solution, was introduced into a solution containing iridium(iv) chloride and the monomer poly(cyclotriphospazene-co-4,4′-sulfonyldiphenol) (PZS). \n2. Subsequently, trimethylamine-initiated polymerization of the poly(cyclotriphospazene-co-4,4′-sulfonyldiphenol) and iridium(iv) precursors on the surface of ZIF-8 produced the ZIF-8/Ir@PZS composites. \n3. the ZIF-8/Ir@ PZS structure with a polyhedral morphology was obtained. \n4. Finally, the Ir-SA catalyst was supported on heteroatom-doped carbon by pyrolysis of ZIF-8/Ir@PZS at 950 °C under an argon atmosphere."
      }
    ]
  },
  {
    "conversation": [
      {
        "input": "Preparation of 0.1% weight ratio single atom Pt supported on nanodiamond core with graphitic shell (ND@G), denoted by 0.1 wt% Pt1/ND@G",
        "output": "1. ND@G were prepared by annealing nanodiamond powders at 1373 K for 4h in Ar flow (100 ml min-1).  \n2. the aqueous H2PtCl6∙6H2O solution (equivalent to 0.1 wt% Pt loading on ND@G  support) was initially added in 2ml ethanol. \n3. Then, 200 mg ND@G was dispersed into the solution.  \n4. After stirred for 20 h at room temperature, the resulting sample was dried at 333 K for 12 h and reduced in H2 (10 vol% H2/Ar) at 473 K for 2h."
      }
    ]
  },
  {
    "conversation": [
      {
        "input": "Synthesis of single atom Fe doped by P supported on N-C",
        "output": "The catalyst is synthesized by preparation of Single atom Fe doped by N supported on carbon:\n1. 1.190 g Zn(NO3)2·6H2O and 0.141 g Fe(acac)3 were added to 30 mL methanol to form solution A. \n2. Meanwhile, 1.314 g 2-MeIM was added into 15 mL methanol to form solution B. \n3. Then, solution B was added into solution A under vigorous stirring, and the mixture was kept under continuous stirring for 16 h at room  temperature. \n4. After that, the mixture with precipitates generated inside was centrifuged at 12000 rpm for 3.0 min. \n5. The obtained precipitates were then washed with DMF and  methanol for three times, respectively, and further dried at 70°C overnight. \n6. After that,  the ZIF-8@Fe(acac)3 precursor was obtained \n7. The ZIF-8@Fe(acac)3 precursor was then transferred into a ceramic boat. The  ceramic boat was placed in the center of a horizontal quartz tube which was installed in  a furnace in advance. \n8. Under continuous argon gas of 200 mL min−1 in the quartz tube,  the furnace was heated to 900°C with a heating rate of 5°C min−1 and kept at 900°C for 3.0 h. \n\nThen doped by P as followed:\n1. Firstly, 800 mg PPh3 was dissolved into 40 mL toluene. \n2. Then, 120 mg FeNC was added into the above solution, followed by ultrasonication for 5.0 min and stirring for 24 h at room temperature. \n3. After that, the mixture was centrifuged at 8000 rpm for 3.0  min to remove the liquid. \n4. The solid sample was then washed with toluene for two times, dried at 70°C for 2.0 h, and transferred into a ceramic boat which was placed in the center of the horizontal quartz tube installed in the furnace. \n5. Under continuous argon gas  (200 mL min−1), the furnace was heated to 900°C with a heating rate of 10°C min−1 and  then kept at 900°C for 2.0 h."
      }
    ]
  },
  {
    "conversation": [
      {
        "input": "Preparation of single atom Pd doped by N supported on C under Low Pressure.",
        "output": "The catalyst is synthesized by impregnation with metal precursor Pd(acac)2\n\nThe synthesis procedures are as followed:\n1. The pyrolysis of ZIF-8  nanoparticles (50 nm) and NaCl at a mass ratio of 1.58 was carried out at 910 °C under an Ar atmosphere for 2 h. \n2. To remove residual Zn, the NC supports were etched with 2 M HCl at 80 °C overnight, followed by washing with water and ethanol six times. \n3. 50 mg of the NC powders was dispersed in 50 mL of methanol and sonicated for 2 h. \n4. 12 mg of Pd(acac)2 was then added, and the mixture was stirred continuously overnight. \n5. Methanol was then removed by using a rotary evaporator. \n6. The  resulting mixture was heated to 900 °C (heating rate of 30 °C min−1) in a chemical vapor deposition system under a pressure of 0.87 mbar in a H2/Ar environment (v/ v: 1/10)\n7. After 1 h, the sample was obtained"
      }
    ]
  },
  {
    "conversation": [
      {
        "input": "Preparation of single atom Fe supported on N-doped carbon",
        "output": "The catalyst is synthesized by the synthesis framework of ZIF-8.\n\nThe synthesis procedures are as followed:\n1. 60 mg of Fe(NO3)3∙9H2O and 2.5 g of Zn(NO3)2·6H2O were dissolved in a 200 mL methanol solution. \n2. 200 mL methanol with 3.0 g of 2-methylimidazole were then added to the above mixture. \n3. After a 24 h reaction at 60 °C, Fe-ZIF-8 powder was collected by centrifuging and washing processes. \n4. After that, the precipitates, were centrifuged, washed, and dried. \n5. The powder was milled and then pyrolyzed in the tube furnace at 1000 °C for 1 h under an argon atmosphere. \n6. The heating rate and gas flow rate were set to be 35 °C min-1 and 50 mL min-1, respectively."
      }
    ]
  },
  {
    "conversation": [
      {
        "input": "Synthesis of the single metal atom Fe supported on N,S-doped carbon",
        "output": "The catalyst is synthesized with template silica nanosphere\n\nThe silica nano spheres are prepared as followed:\n1. TEOS (tetraethyl orthosilicate, 6 ml) was added into ethanol (210 ml) under stirring. \n2. Then ammonium hydroxide (25 wt%, 7.2 ml) and water (42 ml) were added to the  above solution dropwise. \n3. The mixture was kept at room temperature for 24 h under stirring,  forming the white suspension. \n4. The solid precipitate was subsequently separated by using the centrifuge at 8500 rpm for 10 min and washed by water and ethanol for 3 times.\n5. Finally, the SiO2 nanospheres were obtained in the vacuum oven at 65 °C for 12 h.  \n\nAfter the preparation of silica nanospheres, the catalyst is prepared as followed:\n1. 1-allyl-2-thiourea (1.0 g) and silica nanospheres (1.0 g) were mixed in the  deionized water (5 ml) with 5 mg Fe(NO3)3 in a glass bottle at 80 °C for 2 h, respectively. \n2. The dissolved 1-allyl-2-thiourea and metal precursor can form a clear solution in the deionized water, facilitating its adsorption on the template (silica sphere) surface. \n3. The  samples can be obtained by a slow evaporation process (60 °C in the oven). \n4. The achieved above  materials were then calcined at 900 °C for 3 h under an inert atmosphere. The ramp rate of the  carbonization process is 5 °C min-1. \n5. remove the silica nanospheres template by using 5 M NaOH hot solution and then acid leaching."
      }
    ]
  },
  {
    "conversation": [
      {
        "input": "synthesis of single atom Fe support on N-doped carbon with a high FeN4 active site density",
        "output": "The catalyst is synthesized by impregnation with metal precursor Fe2O3 nanoparticles\n\nThe synthesis procedures are as followed:\n1. Fe2O3 nanoparticles (Alfa-Aesar) with a size of ~5 nm (10 mg) and zinc nitrate hexahydrate (6.78 g) were dispersed and dissolved into a methanol solution (150 ml). \n2. The other methanol solution (150 ml) containing 2-methylimidazole (7.92 g) was prepared. \n3. Then both solutions were mixed and heated at 60 °C for 24 h. \n4. The resulting precipitant was collected and washed with ethanol, then dried at 60 °C in a vacuum oven to obtain Fe2O3@ZIF-8 composite precursor. \n5. the composite precursors were subjected to a heating treatment at 800 °C for 30 min under flowing Ar gas to obtain a sample denoted as Fe–N–C-800. We found that Fe2O3 nanoparticles can gradually release Fe contents during thermal activation, which are captured by surrounding defected nitrogen ligands from ZIF-8s, increasing atomically dispersed FeN4 site density, superior to the typically used Fe3+ ion precursors such as FeCl3 and Fe(NO3)3. \n6. Then the Fe–N–C-800 (100 mg) were ground with NH4Cl salts (300 mg) thoroughly, followed by a heating treatment at 1,100 °C (taking 30 mins to rapidly increase the temperature to 1,100 °C) under Ar flow for 1 h to obtain the first catalyst, denoted as Fe–AC (AC: ammonia chloride) catalyst. NH4Cl decomposes to NH3 and HCl gas at high temperatures, which produce substantial internal stress and etch the carbon, thus creating a multitude of micropores and carbon defects. The HCl probably further dissociates at high temperatures to form H2 and Cl2 gases, the Cl2 gas reacts with residual Fe aggregates in catalysts and facilitates the formation of atomically dispersed Fe sites. \n7. the Fe–AC catalyst was subjected to deposition of a thin layer of nitrogen-doped carbon via a CVD approach. ZIF-8 nanocrystals were discovered as optimal carbon and nitrogen sources to release N/C species at high temperatures and gradually deposit them onto the Fe–AC catalyst located downstream of the tube furnace. \n8. 150 mg pristine ZIF-8 nanocrystals and 50 mg Fe–AC were separately placed on two high-temperature alumina combustion boats located at the up and downstream places in a tube furnace, respectively. \n9. The tube furnace was heated to 1,100 °C under an optimal Ar flow rate of 10 ml min−1 for 1 h. \n10. The CVD conditions, such as the amount of ZIF-8 precursors, flow rates, temperatures and duration, were carefully optimized. The resulting catalyst was denoted as Fe–AC–CVD."
      }
    ]
  },
  {
    "conversation": [
      {
        "input": "Synthesis of single atom Co doped by N supported on carbon",
        "output": "The catalyst is synthesized by impregnation with metal precursor ferric nitrate templated by SiO2\n\nThe template polydopamine-coated silica nanospheres denoted by SiO2@PDA, is first prepared as followed:\n1. Ethanol (96 mL) and deionized water (320 mL) were mixed with NH3·H2O (4 mL), \n2. and then TEOS (4 mL) was added to form a uniform solution. \n3. 32 mL of the  prepared 50 g/L PDA aqueous solution was added to the mixture and stirred for 24 h. \n4. The obtained product was washed by centrifugation with ethanol and water, and then placed in a 60  oC oven under vacuum and collected \n\nAfter the synthesis of template polydopamine-coated silica nanospheres, catalyst synthesis procedures are as followed:\n1. 200 mg SiO2@PDA and 0.1 mol/L  Co(NO3)2·6H2O were dispersed in deionized water and stirred overnight, then centrifuged and dried with water and ethanol to obtain SiO2@Co/PDA. \n2. The resulting mixture was centrifuged, washed, and placed in a 60 oC oven under vacuum to obtain its product SiO2@Co/PDA. \n3. For Co/NC, SiO2@Co/PDA was annealed at 900 oC in an argon atmosphere  for 2 h, and 2 mol/L NaOH solution at 80 oC for 5 h and a 0.5 mol/L H2SO4 solution at 90 oC  for 3 h were used to remove the SiO2 template and excess metal ions."
      }
    ]
  },
  {
    "conversation": [
      {
        "input": "synthesis of single atom Co supported on N-C, denoted by Co1/NC",
        "output": "The catalyst is synthesized by impregnation with metal precursors cobalt nitrate hydrate\n\nThe synthesis procedures are as followed:\n1. 2.4 g chitosan powder was added into 200 mL deionized water with continuous magnetic stirring for 2 h at room temperature. \n2. 0.8 g of cobalt nitrate hydrate was subsequently added under stirring for 5 h. \n3. Then, the solution was dried  at 80 °C under vigorously stirring. \n4. Afterwards, the as-obtained powder was placed in a tube furnace and heated to 750 °C for 2 h at the heating rate of 5 °C min-1 under N2 atmosphere. \n5. The calcined sample was washed several times with nitric acid and deionized water, and then vacuum dried and annealed at 900 °C"
      }
    ]
  },
  {
    "conversation": [
      {
        "input": "Synthesis of single atom Ir supported on NC, denoted by Ir-NC.",
        "output": "The catalyst is synthesized by impregnation with metal precursor IrCl3·3H2O\n\nThe synthesis procedures are as followed\n1. 4.4 mL formaldehyde (37 wt% solution) and 5 g dicyandiamide and 5mg IrCl3·3H2O were mixed in 40 mL deionized water. \n2. After vigorous stirring  for 10 min, the mixed solution was heated to 80 °C and kept for 24 h to evaporate the water. \n3. The resulting yellowish solid powder was then placed in a tubular carbonization furnace and carbonized at 900 °C for 2 h under argon gas with a heating rate of 5 °C min-1."
      }
    ]
  },
  {
    "conversation": [
      {
        "input": "Synthesis of single atom Rh supported on a nanodiamond core and a graphitic shell, denoted by Rh1/ND@G",
        "output": "The catalyst is synthesized by impregnation with metal precursor RhCl3 and support nanodiamond core with graphitic shell\n\nThe synthesis procedures are as followed:\n1. 1g ND@G was dispersed into 150 mL DI water in a 500 mL single-neck round-bottom flask, and the mixture was ultrasonically treated for 45 min to obtain a homogeneous suspension. \n2. Then the pH value of ND@G suspension was adjusted to about 10 by dropping 0.5 M Na2CO3 aqueous solution. \n3. After the preparation of the support solution, 1.96 g 0.2M RhCl3 aqueous solution was dissolved in 50 mL deionized water, and the  0.5 M Na2CO3 solution was added dropwisely to the as-prepared RhCl3 solution to adjust pH to about 6. \n4. The as-prepared Rh solution was then injected into ND@G support suspension under magnetic stirring with a micro syringe pump. \n5. The resulting slurry was subsequently stirred for 1 h at 80 oC and then quenched with water to room temperature. \n6. After that, the precipitate was separated by suction filtration with 2.5 L DI water. \n7. The sample was dried at 60  oC overnight."
      }
    ]
  },
  {
    "conversation": [
      {
        "input": "Synthesis of single atom Ru doped by 4 N supported on carbon, dentoed by Ru-SAS/NC",
        "output": "The catalyst is synthesized based on the synthesis framework of ZIF-8\n\nThe synthesis procedures are as followed:\n1. 952 mg Zn(NO3)2·6H2O and 100 mg Ru(acac)3 were dissolved in 12 mL of methanol with stirring for 10 min\n2. and then 24 mL methanol containing1050 mg 2-Methylimidazole was added under vigorous stirring for another 10 min at room temperature. \n3. Subsequently, the mixture was transferred into a 50 mL of Teflon-lined stainless-steel autoclave for reaction at 120 °C for 4 h. \n4. After cooling to room temperature, the product was collected by centrifugation and washed with methanol four times, and finally dried at 60 °C in a vacuum oven. \n5. The dried powder was added into a ceramic boat and heated in a quartz tube at 950 °C for 2 h under an Ar atmosphere with a heating  rate of 5 °C min-1."
      }
    ]
  },
  {
    "conversation": [
      {
        "input": "Synthesis of single atom Co supported on N-doped graphene reduced at 500 C",
        "output": "The catalyst is prepared by impregnation with metal precursor CoCl2·6H2O and support precursor graphene oxide (GO)\n\nThe catalyst is prepared as followed:\n1. graphene oxide (GO) was washed with hydrochloric acid solution and acetone to remove the metal impurities (for example, manganese) that are left during the Hummers method of producing GO \n2. It was then dried in an electric oven at 40 °C overnight. \n3. 30 mg of acid-treated GO was dispersed in 30 ml of water. \n4. CoCl2·6H2O was dispersed in water (3 mg ml−1) and 202 ul of the solution was added into the GO solution. \n5. The mixed solution was sonicated for 1 h and then freeze-dried for 2 days. \n6. The prepared metal-adsorbed GO foam was collected into an alumina crucible and then placed at the centre of a tube furnace. \\\n7. With the continuous feeding of ammonia (50 sccm) and argon (150 sccm) gas, the furnace was heated up to 500 °C (ramping rate = 5 °C min−1) and held at 500 °C for 1 h, followed by natural cooling under a continuous flow of Ar (150 sccm). \n8. The collected dark greyish catalyst was dispersed in isopropanol (1 mg ml−1) for further use."
      }
    ]
  },
  {
    "conversation": [
      {
        "input": "Synthesis of single atom Ni doped by 5 N supported on N-doped carbon",
        "output": "The catalyst is synthesized by imipregnation with metal precursor Ni(NO3)2·6H2O and support ZIF-8\n\nThe support ZIF-8 is prepared as followed:\n1. 6.98g Zn(NO3)2·6H2O and 7.7g 2-methylimidazole were dissolved in 100 mL methanol, and then mixed and left to stand overnight.\n2. The as-obtained precipitates were centrifuged and washed with methanol three times and dried in a vacuum at 65 °C for overnight. \n\nAfter the preparation of ZIF-8, the catalyst is synthesized as followed:\n1. The powder of ZIF-8 was placed in a tube furnace and then heated to 600 °C for 2 h at the heating rate of 5 °C min-1 under flowing Ar gas. \n2. After the temperature was naturally cooled down to room temperature, 100 mg calcined ZIF-8 powder was dispersed in ethanol and 2 mL of 10 mg/mL of Ni(NO3)2·6H2O solution was added. \n3. The  powder obtained by drying was mixed with urea in a mass ratio of 1:5 and calcined under Ar gas to 900°C for 2 h."
      }
    ]
  },
  {
    "conversation": [
      {
        "input": "Synthesis of single atom Co supported on ZIF oxidized",
        "output": "The catalyst is prepared by impregnation with metal precursor CoCl2·6H2O and support ZIF\n\nThe catalyst is prepared as followed:\n1. ZIF-8 (Basolite Z1200 from Sigma-Aldrich) powder (1 g) was annealed at 900 °C for 3 h under an Ar atmosphere (yield ~0.32 g) in a tube furnace to obtain ZIF-derived carbon. \n2. The ZIF-derived carbon (200 mg) was dispersed in 50 ml water and sonicated for 30 min. \n3. Cobalt acetate (177 mg) and 1,10-phenanthroline (594.6 mg) were dissolved in 15 ml of water. \n4. Then, 1 ml of this solution was added to the ZIF-derived carbon solution and the mixture was sonicated for another 30 min, followed by stirring for 24 h. \n5. After this, the powder was collected by filtration and was dried in a vacuum oven at 80 °C overnight. \n6. The dried powder was annealed at 900 °C for 2 h under an Ar atmosphere to produce Co1–ZIF. \n7. The Co1–ZIF catalyst (200 mg) was dispersed in a 0.5 M H2SO4 solution (300 ml) and heated up to 90 °C. \n8. After 3 h, 30% H2O2 solution (30 ml was added gradually to the above solution and reacted for 12 h. \n9. The resulting powder was filtered and rinsed with deionized water, and dried in a vacuum oven at 80 °C"
      }
    ]
  },
  {
    "conversation": [
      {
        "input": "synthesis of single atom Co doped by N supported on N-doped carbon",
        "output": "The catalyst is synthesized with procedures as followed:\n1. ((Tetraphenylporphinato)cobalt (Co-TPP, 5-200 mg) and 1,10- phenanthroline (10-300 mg) were dissolved in dichloromethane (40 mL)\n2. then carbon powder (1 g, VULCAN® XC72R, Cabot Corporation Prod. Code XVC72R; CAS No. 1333-86-4) was introduced and the resulting mixture and further stirred vigorously at room temperature for 30 min. \n3. After that, dichloromethane was removed under vacuum. \n4. The obtained solid sample was successively dried at 60 °C overnight, grinded to fine powder, and heated to 800 °C for 3 h at a heating rate of 2 °C/min under flowing argon"
      }
    ]
  },
  {
    "conversation": [
      {
        "input": "synthesis of single atom Fe supported on 2,5-diaminobenzene-1,4dithiol (DABDT), denoted by Fe-DABDT",
        "output": "The catalyst is synthesized by impregnation with metal precursor FeCl2\n\nThe synthesis procedures are as followed:\n1. 0.2 mmol of DABDT·2HCl (analytic grade, purchased from Yanshen Technology) was dissolved in 10 mL of N,N-dimethylformamide (DMF, analytic grade, purchased from Aladdin Biochemical Technology) to form solution I. \n2. FeCl2 (0.2 mmol, analytic grade, purchased from Aladdin Biochemical Technology) was dissolved in 10 mL of deionized water to form solution II.\n3. The above two solutions were mixed and added with 200 μL of ammonia solution diluted 20 times and several pieces of Ni foam. \n4. The solution was transferred into a Teflon-lined autoclave (50.0 mL) and heated to 70 °C for 12 h. \n5. The products were collected and washed via centrifugation and dried at 80 °C in a vacuum overnight."
      }
    ]
  },
  {
    "conversation": [
      {
        "input": "synthesis of single atom Ni supported on N-doped bulk Carbon",
        "output": "The catalyst is synthesized by impregnation with metal precursor Ni(NO3)2∙6H2O and support precursor GQDs–NH2 (graphene quantum dots functionalized with amine)\n\nThe support precursor GQDs–NH2 (graphene quantum dots functionalized with amine) are prepared as followed:\n1. 8 grams of pyrene (Sigma, purity >98%) was nitrated into trinitropyrene in 640 millilitres of concentrated HNO3 (70%, Sigma) at 80 °C under refluxing and stirring for 12 h. \n2. After cooling to room temperature, the mixture was washed to neutral pH using deionized (DI) water (18.2 MΩ) by centrifuging. \n3. The resultant yellow 1,3,6-trinitropyrene was then dried under vacuum at room temperature. \n4. Next, 1.2 grams of dried 1,3,6-trinitropyrene powder were dispersed into a solution containing 220 millilitres of DI water and 20 millilitres of concentrated ammonia solution (30%, Sigma). \n5. The above mixture was ultrasonicated in ice water using a batch sonicator for 4 h. \n6. Sixty millilitres of the homogeneous suspension were transferred into a Teflon-lined autoclave (100 millilitres). \n7. The four autoclaves (total 240 millilitres mixture solution) were heated at 200 °C for 10 h. \n8. After natural cooling to room temperature, all the product-containing solution was filtered through a 0.22 μm microporous membrane to remove insoluble carbon product and further concentrated to ~90 millilitres by rotation drying. \n\nAfter the preparation of GQDs–NH2 (graphene quantum dots functionalized with amine), the synthesis procedures are as followed:\n1. First, 1 gram of Ni(NO3)2∙6H2O (Sigma) was dissolved into 200 millilitres of DI water to prepare the Ni(NO3)2 stock solution with a concentration of ~5 milligrams per millilitre. \n2. Then, 3 millilitres of Ni(NO3)2 stock solution was added to ~30 millilitres of purified GQDs–NH2 solution (~30 milligrams of GQDs–NH2), followed by sonication in ice water for 15 min. \n3. The above solution was freeze dried and mixed with urea (VWR) with a mass ratio of 1 to 10 and further heated in a tube furnace to 750 °C under a gas flow of 100 sccm Ar (UHP, Airgas) within 1 h, and then kept at the same temperature for another 1 h before cooling to room temperature. \n4. Finally, the as-prepared powder was collected."
      }
    ]
  },
  {
    "conversation": [
      {
        "input": "synthesis of single atom Ru supported on P-doped Carbon, denoted by Ru1/PC",
        "output": "The catalyst is synthesized impregnation and freeze drying. \n\nThe synthesis procedures are as followed:\n1. 2 g of melamine, 2 g of cyanuric acid, 1 g of L-alanine, and 400 μL of phytic acid  (50 wt%) were dispersed in 100 mL of deionized (DI) water. \n2. After that, the suspension was strongly stirred at 100 oC to get a homogenous white polymeric precursors. \n3. In the meantime, 200 mg of RuCl3 was dissolved into 50 mL of DI water to prepare the RuCl3 stock solution with a concentration of 4 mg per milliliter. \n4. 2 mL of RuCl3 stock solution was slowly added into the above precursors under stirring for 12 h. \n5. The resultant slurry was quickly frozen in liquid nitrogen. \n6. After freeze drying, the collected powder was pyrolyzed at 800 °C for 2 h under Ar gas to obtain the final sample without further treatment."
      }
    ]
  },
  {
    "conversation": [
      {
        "input": "synthesis of single atom Fe supported on n-CNT",
        "output": "The catalyst is synthesized by impregnation with metal precursor FeCl3•6H2O and support Nafion modified hydrophobic CNTs (n-CNTs)\n\nThe support is prepared with the following procedures：\n1. 30 mg of carbon nanotubes (CNTs)  and 20 mL of ethanol were taken together into the beaker and sonicated for 30 min. \n2. Subsequently, 1.6 mL of  Nafion 117 polymer solution (5 wt.%) was added in the CNTs suspension and sonicated for another 30 min.  \n3. Hereafter, the mixed solution was dried in a vacuum oven at 60 °C overnight. \n4. Resultantly, the Nafion modified  hydrophobic CNTs (n-CNTs) sample has been collected as support for single metal atom immobilization. \n\nAfter the support is prepared, the catalyst is synthesized as followed:\n1. First, 30 mg of n-CNTs and 20 mL  of deionized (DI) water (18.2 MΩ) was added into the beaker, sonicating for 15 min and vigorously stirring  for another 45 min, respectively. \n2. Then, 1.5 mL of FeCl3•6H2O (0.01M) solution was added dropwise into the  above solution, vigorously stirring for 12 hours at room temperature. \n3. After the ionic exchange process, the  sample was washed with DI water 5 times and collected via centrifugation. \n4. Finally, the washed sample was  dried in the vacuum oven at 60 °C overnight."
      }
    ]
  },
  {
    "conversation": [
      {
        "input": "Synthesis of single atom Fe doped by N supported on Carbon",
        "output": "The catalyst is synthesized by a framework of ZIF-8 synthesis\n\nThe synthesis procedures are as followed:\n1. 1.190 g Zn(NO3)2·6H2O and 0.141 g Fe(acac)3 were added to 30 mL methanol to form solution A. \n2. Meanwhile, 1.314 g 2-MeIM was added into 15 mL methanol to form solution B. \n3. Then, solution B was added into solution A under vigorous stirring, and the mixture was kept under continuous stirring for 16 h at room  temperature. \n4. After that, the mixture with precipitates generated inside was centrifuged at 12000 rpm for 3.0 min. \n5. The obtained precipitates were then washed with DMF and  methanol for three times, respectively, and further dried at 70°C overnight. \n6. After that,  the ZIF-8@Fe(acac)3 precursor was obtained \n7. The ZIF-8@Fe(acac)3 precursor was then transferred into a ceramic boat. The  ceramic boat was placed in the center of a horizontal quartz tube which was installed in  a furnace in advance. \n8. Under continuous argon gas of 200 mL min−1 in the quartz tube,  the furnace was heated to 900°C with a heating rate of 5°C min−1 and kept at 900°C for 3.0 h."
      }
    ]
  },
  {
    "conversation": [
      {
        "input": "Synthesis of single atom Pt supported on graphene quantum dots",
        "output": "The catalyst is synthesized by irradiation with metal precursor chloroplatinic acid.\n\nThe synthesis procedures are as followed:\n1. The chloroplatinic acid was firstly solved in ethanol with 0.05 M. \n2. The solution was dropped onto graphene quantum dots (GQD,  purchased from XF nano, China) with a loading amount of ~0.1 ml/mg, followed by ultrasonication for 1 h and dried in vacuum oven at room temperature.  \n3. To synthesize Pt species, the precursors-loaded substrates were dispersed in hexane at 0.5 mg/ml under stirring. \n4. The solution was irradiated with a fiber laser for 8 h under stirring, ensuring all the substrates to interact with laser beam. \n5. Finally, the mixture was centrifuged and rinsed several times in ethanol to remove the unreacted salt precursors, and the sample was dried in a vacuum oven."
      }
    ]
  },
  {
    "conversation": [
      {
        "input": "synthesis of single atom Pt supported on N-doped bulk Carbon",
        "output": "The catalyst is synthesized by impregnation with metal precursor H2PtCl6 and support precursor GQDs–NH2 (graphene quantum dots functionalized with amine)\n\nThe support precursor GQDs–NH2 (graphene quantum dots functionalized with amine) are prepared as followed:\n1. 8 grams of pyrene (Sigma, purity >98%) was nitrated into trinitropyrene in 640 millilitres of concentrated HNO3 (70%, Sigma) at 80 °C under refluxing and stirring for 12 h. \n2. After cooling to room temperature, the mixture was washed to neutral pH using deionized (DI) water (18.2 MΩ) by centrifuging. \n3. The resultant yellow 1,3,6-trinitropyrene was then dried under vacuum at room temperature. \n4. Next, 1.2 grams of dried 1,3,6-trinitropyrene powder were dispersed into a solution containing 220 millilitres of DI water and 20 millilitres of concentrated ammonia solution (30%, Sigma). \n5. The above mixture was ultrasonicated in ice water using a batch sonicator for 4 h. \n6. Sixty millilitres of the homogeneous suspension were transferred into a Teflon-lined autoclave (100 millilitres). \n7. The four autoclaves (total 240 millilitres mixture solution) were heated at 200 °C for 10 h. \n8. After natural cooling to room temperature, all the product-containing solution was filtered through a 0.22 μm microporous membrane to remove insoluble carbon product and further concentrated to ~90 millilitres by rotation drying. \n\nAfter the preparation of GQDs–NH2 (graphene quantum dots functionalized with amine), the synthesis procedures are as followed:\n1. First, 1 gram of H2PtCl6 (Sigma) was dissolved into 200 millilitres of DI water to prepare the H2PtCl6 stock solution with a concentration of 5 milligrams per millilitre. \n2. Then, 6 millilitres of H2PtCl6 stock solution was added to ~30 millilitres of purified GQDs–NH2 solution (~30 milligrams of GQDs–NH2), followed by sonication in ice water for 15 min. \n3. The above solution was freeze dried and mixed with urea (VWR) with a mass ratio of 1 to 10, and further heated in a tube furnace to 500 °C under a gas flow of 100 sccm Ar (UHP, Airgas) within 2 h, and then kept at the same temperature for another 1 h before cooling to room temperature. \n4. Finally, the powder was collected"
      }
    ]
  },
  {
    "conversation": [
      {
        "input": "synthesis of single atom Co supported on 2,5-diaminobenzene-1,4dithiol (DABDT), denoted by Co-DABDT",
        "output": "The catalyst is synthesized by impregnation with metal precursor CoCl2\n\nThe synthesis procedures are as followed:\n1. 0.2 mmol of DABDT·2HCl (analytic grade, purchased from Yanshen Technology) was dissolved in 10 mL of N,N-dimethylformamide (DMF, analytic grade, purchased from Aladdin Biochemical Technology) to form solution I. \n2. CoCl2 (0.2 mmol, analytic grade, purchased from Aladdin Biochemical Technology) was dissolved in 10 mL of deionized water to form solution II.\n3. The above two solutions were mixed and added with 200 μL of ammonia solution diluted 20 times and several pieces of Ni foam. \n4. The solution was transferred into a Teflon-lined autoclave (50.0 mL) and heated to 70 °C for 12 h. \n5. The products were collected and washed via centrifugation and dried at 80 °C in a vacuum overnight."
      }
    ]
  },
  {
    "conversation": [
      {
        "input": "Synthesis of single atom Ni doped by N supported on carbon",
        "output": "The catalyst is prepared by impregnation with metal precursor Ni(phen)3 complex and support N-doped carbon (NC)\n\nThe support N-doped carbon (NC) is prepared as followed:\n1. 3.06 g 2-methylimidazole (MeIM) was dissolved in 70 ml methanol, which was subsequently added into140 ml methanol containing 2.77 g  Zn(NO3)2·6H2O and stirred for 20 min. \n2. The mixture was then transferred to a reactor and  heated at 120°C for 4 hours to form the ZIF-8. \n3. The as-obtained precipitates were  centrifuged and washed with methanol three times and dried under a vacuum condition at 60 °C overnight.\n4. Finally, the powder was placed in a tube furnace and heated to 950 °C  with a heating rate of 5 °C min-1 and held at that temperature for 5 h under the Ar atmosphere to yield NC.  \n\nThe metal precursor is prepared as followed:\n1. 0.5 mmol of Ni(NO3)2·6H2O was dissolved in 15 ml of de-ionized (DI) water and 1.5  mmol of 1,10-phenanthroline was dissolved in 15 mL of ethanol, respectively. \n2. Then, two solutions were mixed under stirring to form Ni(phen)3 solution. \n\nAfter the preparation of N-doped carbon (NC), the catalyst is synthesized as followed:\n1. 100 mg NC was added into 50 mL ethanol and dispersed by ultrasound to obtain a black suspension solution. \n2. Then, a 2 mL of Ni(phen)3 was added into the above black suspension and stirred for 3 h at room temperature. \n3. After that, the  suspension was centrifuged and the precipitate was dried at 60°C overnight. \n4. Finally, the asobtained black powder was heated at 950 °C for 1 h with a heating rate of 5 °C min-1 in an  Ar atmosphere."
      }
    ]
  },
  {
    "conversation": [
      {
        "input": "Synthesis of single atom Co doped by 4 N supported on N-C, denoted by Co1-N4.",
        "output": "The catalyst is prepared by impregnation with metal precursor CoCl2 and support ZIF-8\n\nThe support ZIF-8 is prepared as followed:\n1. Zn(NO3)2∙6H2O (1.069 g, 3.6 mmol) was dissolved in  20 mL methanol. \n2. Then the solution was added into 20 mL of methanol containing 2-methyimidazole (1.161 g, 14.2 mmol). \n3. After vigorously stirring for 5 minutes, the mixed solutions were transferred into a 50 mL Telfon-lined stainless-steel autoclave and subjected to treatment at 120 oC  for 4 h. The autoclave was cooled down to room temperature. \n4. The solid products were collected by centrifugation and washed five times with methanol.\n5. Finally, the products were dried at 70 oC under vacuum overnight.  \n\nAfter the support ZIF-8 is prepared, the catalyst is synthesized as followed:\n1. ZIF-8 (100 mg) were dispersed in 30 mL methanol.  \n2. Subsequently, the solution was added to 20 mL of methanol containing CoCl2 (10 mg). \n3. The mixed solutions were vigorously stirred at 40 oC for 16 hours. Afterward, the mixture was cooled down to room temperature. \n4. The solid products (Co-P/ZIF-8) were collected by centrifugation and  washed five times with methanol. \n5. Finally, the Co-P/ZIF-8 was placed in a tube furnace and heated under argon gas flow (100 mL/min) at a heating rate of 5 oC/min to reach a temperature of 950 oC for 3 h after drying the products at 70 oC under vacuum overnight."
      }
    ]
  },
  {
    "conversation": [
      {
        "input": "Preparations of single atom Co supported on ZIF-67, denoted by Co-ZIF-67",
        "output": "The catalyst is synthesized by impregnation with metal precursor Cobalt(II) acetate tetrahydrate and support ZIF-67\n\nThe synthesis procedures are as followed:\n1. At first, Cobalt(II) nitrate hexahydrate (3A, ≥ 98%, 0.5 g) was dissolved in 3 mL of deionized water. \n2. Another solution of 2-methylimidazole (5.5 g) in 20 mL H2O was added into the above solution and the resulting mixture was stirred at room temperature for 6 h. \n3. The purple precipitate was collected by  centrifugation and washed with methanol for three times and water for three times, which was then dried under vacuum at 80 °C overnight. \n4. The dried Co-ZIF-67 power was heated to 800 °C with a heating rate of 3 °C/min and then pyrolyzed at 800 °C for 8 h under flowing argon atmosphere."
      }
    ]
  },
  {
    "conversation": [
      {
        "input": "synthesis of single atom Co doped by 4 N supported on N-doped Carbon",
        "output": "The catalyst is synthesized by impregnation with metal precursor Co2+ acetate tetrahydrat and support ZIF-8\n\nThe synthesis procedures are as followed:\n1. Co2+ acetate tetrahydrate (Co(CH3CO2)2·4H2O,  ≥98%, Sigma-Aldrich), 1,10phenanthroline (C12H8N2, ≥99%, Sigma-Aldrich), and ZIF-8 (ZnN4C8H12, Basolite Z1200, BASF) precursors were mixed using a dry ball-mill (BML-2, DAIHAN Scientific) in four cycles of 30 min each at 400 rpm. \n2. The ball-milling process was conducted in a ZrO2 crucible containing 100 zirconia  balls (diameter = 5 mm). \n3. The precursor mixture consisted of a 2:8 mass ratio of 1,10-phenanthroline to  ZIF-8, with 0.5 wt % of each metal. \n4. pyrolyze the precursor mixture at 1050 °C under Ar flow (200 mL min−1) for 1 h."
      }
    ]
  },
  {
    "conversation": [
      {
        "input": "Synthesis of single atom Nb supported on N-doped carbon, denoted by Nb-SAs@NC",
        "output": "The catalyst is synthesized by impregnation with metal precursor niobium ethoxide \n\nThe synthesis procedures are as followed:\n1. 2.97 g Zn(NO3)2·6H2O and 3.28 g 2-methylimidazole were dissolved in methanolic solution (100 mL), respectively.  \n2. Subsequently, two solutions were mixed with vigorous stirring for 10 h. \n3. The precipitates were collected by centrifuged, washed and dried at 80 °C for 10 h. \n4. The composite was pyrolyzed at 650 °C for 1 h with a heating rate of 5 °C min–1 under a  flowing Ar atmosphere to obtain pre-pyrolyzed NC-650\n5. The mixture of pre-pyrolyzed NC-650 (0.1 g) and niobium ethoxide (7 uL) was added to 100 mL ethanol and vigorously stirred. \n6. After that, the resulting products were washed and dried, followed by laying them in a  porcelain boat and maintained at 960 °C for 3 h under a flowing Ar atmosphere,  yielding Nb-SAs@NC powders."
      }
    ]
  },
  {
    "conversation": [
      {
        "input": "Synthesis of single atom Co doped by N and O supported on carbon",
        "output": "The catalyst is synthesized by impregantion with metal precursor CoCl2·6H2O\n\nThe synthesis procedures are as followed:\n1. 2.5 mmol of CoCl2·6H2O (496 mg), and 1 g of 1,10-phenanthroline (5.6 mmol) were added in 100  mL of EtOH. \n2. The mixture was then heated at 60 °C in an oil bath for 0.5 h. \n3. Then, magnesium hydroxide (10 g) was added to the above mixture, which was stirred for another 2 h at 60 °C. \n4. Next, the removal of ethanol was conducted by rotary evaporation at 60 °C to gain mixed solids. \n5. Afterward, the solids were dried for 10 h under vacuum and finely ground. \n6. At 700 °C, the powder was calcinated under a N2 atmosphere (5 °C/min) for 2 h to obtain a black solid. \n7. In the HNO3 solution (4 M), the black solid was stirred at room temperature (rt) overnight to remove residual metal nanoparticles and MgO. \n8. The obtained solid was washed with deionized (DI) water three times and ethanol one time, respectively. Finally, at 100 °C, the black solid was dried for 6 h."
      }
    ]
  },
  {
    "conversation": [
      {
        "input": "Preparation of single atom Fe doped by 4 N and 2 S supported on N-doped Carbon",
        "output": "The catalyst is prepared by impregnation with metal precursor FeCl3·6H2O and support S, N-doped carbon\n\nThe support S, N-doped carbon is prepared as followed:\n1. thiourea, ZnCl2 (0.1 M) and formamide (30 mL) were mixed and sonicated at room temperature for 30 min to form a homogeneous solution, \n2. and then the mixture was transferred to an autoclave and heated at 180 °C for 12 h. \n3. After cooling, the precursor was washed twice with methanol (30 mL), purified three times with deionized water (30  mL), and dried at 60 °C overnight. \n4. The dried precursor was milled, transferred to a quartz boat, and heated to 920 °C for 2 h at a heating rate of 5 °C·min-1 under N2 flow protection (flow rate: 30  sccm)\n\nAfter the preparation of support S, N-doped carbon, the catalyst is synthesized as followed:\n1. S, N-doped carbon material (50 mg) and FeCl3·6H2O (2.5 mM) were dispersed in 15 mL of DMF and sonicated for 1 h, respectively. \n2. After mixing, the mixture was stirred at room temperature for 24 h, washed three times with DMF (30 mL), and dried at 80 °C for 12 h. \n3. Finally,  it was heated under the protection of N2 (flow rate: 30 sccm) and kept at 900 °C for 2 h at a heating rate of 5 °C min-1"
      }
    ]
  },
  {
    "conversation": [
      {
        "input": "Synthesis of Co dual atom doped by N supported on Carbon",
