Repository: aobozhang2025/data-driven-LLM-SAC

All data are saved in the "data" folder

To simiplify the code validation process, we write each method in Python in a separate .py file. Please use Python IDE such as PyCharm to run the script step by step by clicking on the green arrow close to "if __name__ == "__main__"

1. cleaned and classified data are saved in qa-pairs-classified

2. run convert_folder_of_qa_txt_to_single_json.py to generate .json files in json folder

3. run split_qa_pairs_in_json_randomly_for_testing.py to split testing set by stratified sampling, you can change the ratio of splitting by how much to be used in training.

File: data/training_json/metal-oxide_d-block-training.json (part 3 of 3)
[
        "output": "The catalyst is prepred by impregnation with metal precursor H2PtCl6 and support precursor anatase TiO2\n\nThe catalyst is prepared as followed:\n1. 50 mg of commercial anatase TiO2 was dispersed in 10 ml of 20% methanol aqueous solution in a 20 ml gas-tight vial under sonication for 10 min. \n2. A fixed amount of H2PtCl6 (50.0 μl) are diluted with H2O to make 1 ml of aqueous Pt precursor solutions. \n3. The TiO2 dispersion and Pt precursor solution were purged with Ar gas for 10 min. \n4. The TiO2 dispersion was vigorously stirred and simultaneously irradiated with UV–vis light at an intensity of 100 mW cm–2 using a xenon lamp light source (Newport). \n5. The light was irradiated for 20 min for each sample.  \n6. After the TiO2 dispersion turned bluish, 0.5 ml of the Pt precursor solution was injected into the TiO2 dispersion and vigorously stirred. \n7. After 10 min of stirring, the reaction solution was centrifuged and washed with water and ethanol. \n8. The product was dried in an electric oven at 50 °C overnight"
      }
    ]
  },
  {
    "conversation": [
      {
        "input": "Preparation of single atom Co supported on TiO2, denoted by Co-TiO2",
        "output": "The catalyst is synthesized by impregnation with metal precursor Cobalt(II) acetate tetrahydrate and support TiO2\n\nThe synthesis procedures are as followed:\n1. Cobalt(II) acetate tetrahydrate (Sigma-Aldrich ≥ 98%, 124.5 mg, 0.5 mmol) and Titanium oxide (TiO2, Macklin, ≥ 99%, 700 mg) were stirred in ethanol (40 mL), and the resulting mixture was refluxed for 4 hours. \n2. After cooling down to room temperature and the removal of the ethanol solution by rotatory  evaporation, the remained solid composite was dried at 80 °C under vacuum for 12 hours, which was then grinded  to fine particles. \n3. The ground powder was then heated to 800 °C with a rate of 10 °C/min, and then pyrolyzed at  800 °C for 2 hours under argon atmosphere."
      }
    ]
  },
  {
    "conversation": [
      {
        "input": "preparation of single atom Pd on support (CeO2-sheets or CeO2-Polyhedrons or CeO2-Rods or CeO2-Octahedrons)",
        "output": "The support CeO2-Sheets is prepared by the followed procedure:\n calcining Ammonium Cerium (IV) Nitrate at 650 oC for 2 h under air atmosphere\n\nThe support CeO2-Polyhedrons is prepared by the following procedures:\n1. 5.0 g of Ce(NO3)3·6H2O was dissolved in 100 mL of deionized water\n2. the solution was adjusted to pH 11.0 by the addition of NH4OH (3.4 M) under magnetic stirring at room temperature. \n3. The resulting gel mixture was washed with pure water, dried in an oven at 100 °C for 12 h, and calcined at 500 °C in air for 4 h.  \n\nThe support CeO2-Rods is prepared by the following procedures:\n1. 0.868 g of Ce(NO3)3·6H2O was dissolved in 5 mL of deionized water. \n2. After that, 15 g of NaOH was dissolved in 35 mL of deionized water and added dropwise to the above aqueous cerium nitrate solution. \n3. After stirring for 30 min at room temperature, the suspension was transferred to a 100 mL stainless steel autoclave and kept at 100 oC for 24 h. \n4. The product was then centrifugated and washed with ethanol and water for three times each and then dried at 60 oC in an oven. \n5. The final CeO2-Rods powder was ground before use.  \n\nThe support CeO2-Octahedrons is prepared by the following procedures:\n1. 0.87 g of Ce(NO3)3∙6H2O and 0.0076 g of Na3PO4 were dissolved in 80 mL of distilled water. \n2. After being stirred at room temperature for 0.5 h, the mixed solution was transferred into a Telflon-lined stainless steel autoclave and heated at 170 oC for 10 h. \n3. Then the precipitates were washed with distilled water and ethanol, then dried at 60 oC for 12 h and calcined at 350 oC for 3 h in air. \n\nThe catalyst is synthesized by impregnation with metal precursor PdCl2\n\nThe catalyst synthesis procedures are as followed:\n1. 0.0013 g PdCl2 and 0.5 g of CeO2-S were dispersed in 20 mL of deionized water and magnetically stirred for 24 h. \n2. Then the water was evaporated at 60 oC under vacuum. \n3. The resulting solid was respectively reduced at 200 oC for 2 h under a flowing 5% H2/Ar atmosphere."
      }
    ]
  },
  {
    "conversation": [
      {
        "input": "preparation of single atom Pd supported on CeO2",
        "output": "The catalyst is prepared impregnation with metal precursor Tetraamminepalladium(II) nitrate and support CeO2\n\nThe catalyst is prepared as followed:\n1. Tetraamminepalladium(II) nitrate solution (TAPN, 10 wt.% in H2O, 99.99%) and cerium(III) nitrate hexahydrate (Ce(NO3)3·6H2O, 99.995%) obtained from Sigma Aldrich were used as the precursors of Pd and CeO2. \n2. CeO2 support with mild crystallinity was obtained via thermal decomposition of Ce(NO3)3·6H2O at 350 °C in air for 2 h. \n3. After impregnation of TAPN (1 wt.% Pd), the powders were dried overnight at 80 °C followed by calcination in static air at 800 °C for 8 h with a ramp of 5 °C min−1."
      }
    ]
  },
  {
    "conversation": [
      {
        "input": "Synthesis of single atom Pd doped by O supported on BWO",
        "output": "The catalyst is prepared impregnation with metal precursor PdCl2/acetonitrile\n\nThe catalyst is prepared as followed:\n1. First, 0.3 g Bi2WO6/amorphous BiOCl nanosheet powder was dispersed in 11 ml HNO3 (1.3 M) solution and stirred for 4 h. \n2. The products were then collected by centrifugation and washed with deionized water until the supernatant solution was neutral. \n3. After freeze-drying for 2 days, 0.15 g of the sample was treated in a tube furnace with 5 vol% H2/Ar gas at 150 °C for 5 h to introduce defects.\n4. The resulting sample was named BWO. \n5. to prepare 0.05 wt% Pd–O3/BWO, 50 mg of BWO nanosheet was impregnated with 100 μl of 0.25 mg Pd ml−1 PdCl2/acetonitrile solution. \n6. After impregnation, the sample was dried at 60 °C for 30 min and then calcinated in a muffle furnace at 175 °C for 3 h. \n7. The impregnation step remained the same for preparing 0.05 wt% Pd–O4/BWO, apart from changing the calcination temperature to 250 °C."
      }
    ]
  },
  {
    "conversation": [
      {
        "input": "Synthesis of single atom Rh supported on MFI",
        "output": "The catalyst is synthesized as followed:\n1. Firstly, a tetrapropylammonium hydroxide (TPAOH) solution was prepared by mixing 8.12 g of TPAOH (40 wt%) and 20.12 g of distilled water at room temperature. \n2. Then, 8.24 g of tetraethyl orthosilicate (TEOS) were hydrolyzed with TPAOH solution at room temperature for 6 h under stirring\n(500 r.p.m.). \n3. 300 μL of RhCl3 aqueous solution (0.4 mol/L) and 300 μL of ethylenediamine were added to the mixture of TEOS-TPAOH-water while stirring was kept for 20 min. \n4. The resultant yellow solution was then transferred to Teflon-lined autoclave and heated in an electric oven at 100 oC for 24  h under static conditions. \n5. After the hydrothermal process, the solid product was isolated by centrifugation and washed with distilled water and acetone and then dried at 60 °C. \n6. Then the solid  sample was calcined in static air at 560 °C for 8 h and then reduced by H2 (5% H2 in argon) at 600 °C  for 2 h."
      }
    ]
  },
  {
    "conversation": [
      {
        "input": "sythesis of single atom Ni supported on CeO2",
        "output": "The catalyst is synthesized by impregnation with metal precursor Ni(NO3)2·6H2O and support CeO2\n\nThe synthesis procedures are as followed:\n1. The sodium hydroxide solution (0.01 mol L−1, 35 mL) was added to cerium nitrate solution (0.868 g of Ce(NO3)3·6H2O in 5 mL of deionized H2O) by drops and stirred for 30 min\n2. then the white precipitates were transferred into a 100 mL Teflonlined stainless-steel autoclave and hydrothermally heated for 24 h at 100 °C.\n3. After centrifugation and drying, the obtained samples were calcined at 600 °C for 2 h in an air atmosphere, to get CeO2\n4. 1.0 g of CeO2 was added into 50.0 mL of an aqueous solution of 0.049 gof Ni(NO3)2·6H2O\n5. Then, the extra water was evaporated at 80 °C until dryness.0\n6. After that, the mixture was calcined at 400 °C for 2 h under air."
      }
    ]
  },
  {
    "conversation": [
      {
        "input": "Synthesis of the single atom Pt supported on TiO2, denoted by Pt1/TiO2",
        "output": "The catalyst is synthesized by impregnation with metal precursor H2PtCl6 and support anatase TiO2\n\nThe synthesis procedures are as followed:\n1. H2PtCl6 was chosen as the platinum precursor, and TiO2 (1 g, anatase, Sigma−Aldrich) was added to H2PtCl6 solution (1 mL, 7.69  mol mL−1), followed by impregnation for 12 h. \n2. The slurry was washed several times with ultrapure water and then dried at 60 °C for 6 h. \n3. The as-prepared powder was calcined at 200 °C in a muffle furnace for 4 h."
      }
    ]
  },
  {
    "conversation": [
      {
        "input": "Synthesis of single atom metal Fe tetrahedron coordinated supported on ZnO",
        "output": "The catalyst is synthesized by the following procedures:\n1. 0.0355 mol Zn(NO3)2•6H2O (Macklin, 99.9%) and 0.045 mol CO(NH2)2 (Macklin, 99%) were dissolved in 60 ml deionized water.\n2. 0.1 mmol Fe(NO3)3 (Aladdin, 99%) was added with stirring. \n3. It was then transferred into 100 ml Teflon-lined autoclaves and reacted at 140 °C for 3 hours. \n4. After cooling to room temperature, the powder precipitate was filtered and washed three times with deionized water and ethanol and then dried at 60 °C for 12 hours. \n5. At last, the powder was calcined in a muffle furnace at 500 °C for 3 h and the zinc oxide catalyst was obtained by naturally cooling. \n6. The obtained powder was calcined in a muffle furnace at 420 °C for 4 h."
      }
    ]
  },
  {
    "conversation": [
      {
        "input": "synthesis of single atom Rh supported on CeO2",
        "output": "The catalyst is synthesized by impregnation with metal precursor Rh(III)-acetylacetonate and support CeO2\n\nThe support CeO2 is prepared as followed:\ncalcination of Ce(NO3)3·6H2O (Sigma-Aldrich, 99.99%) in air at 623 K for 2 h. \n\nAfter the support CeO2 is prepared, the catalyst is prepared as followed:\n1. Rh(III)-acetylacetonate (Sigma-Aldrich, 97%) was dissolved in acetone and impregnated on support CeO2 in a rotary evaporator (430 mbar, 313 K). \n2. The solid was further dried at 353 K in an oven overnight and ground into a powder. \n3. The resulting powder was calcined in an uncapped porcelain dish (50 mm diameter) at 1073 K under a stagnant air atmosphere for 10 h using a temperature ramp from RT of 2 K/min. \n4. Finally, the catalyst was ground and sieved to retain particles in the 100−200 μm size range. \n5. The metal content was adjusted to achieve a preset surface-specific Rh content (after the high-temperature annealing treatment) of 1.0 ± 0.2 Mat/nm2."
      }
    ]
  },
  {
    "conversation": [
      {
        "input": "preparation of single atom Cr supported on Si-MFI, denoted by Cr/Si-MFI",
        "output": "The catalyst is synthesized by impregnation with metal precursor Cr(acac)3 and support Si-MFI\n\nThe support precursor B-MFI is prepared as followed:\n1. 1.73 g sodium  hydroxide (NaOH) and 3.55 g tetrapropylammonium bromide (TPABr) were added to 18.39 g  deionized water separately and stirred until well dissolved. \n2. The NaOH solution was added to the TPABr solution and stirred for one hour. \n3. 25 g colloidal silica solution (40% SiO2 in water) was added to the resulting mixture dropwise under vigorous stirring. \n4. Next, a solution of 0.82 g boric acid (H3BO3) in 8.2 g H2O was added to the NaOH-TPABr-SiO2 mixture, covered, and stirred  overnight. \n5. The resulting aged gel with molar composition 1 Si : 0.08 B : 0.26 Na : 0.08 TPA : 20  H2O was transferred to a 120 mL PEFT lined autoclave, sealed, and placed into an oven at 170 °C,  rotating at 30 rpm for two days. \n6. After cooling the autoclave, the solid product was separated  through centrifugation and washed with deionized water several times. \n7. The rinsed zeolite was  dried in an oven at 120 °C overnight in ambient air and calcined in flowing O2 at 600 °C to remove  organics. \n8. Next, the sample was ammonium exchanged in aqueous 1 M NH4NO3 and calcined again  in O2 at 550 °C to convert it to its protonic form before use.  \n\nAfter the support precursor B-MFI is prepared, the support Si-MFI is prepared as followed:\n1. 1 g B-MFI and 50 mL 1 M HCl solution were added into a sealed, pressure-rated glass vessel, and the mixture was stirred and heated in an oil bath at 90 °C for 20 h. \n2. The solid product was separated by centrifugation and washed thoroughly with deionized water. \n3. The rinsed product was dried in an oven at 80 °C overnight in ambient air and was further dehydrated and calcined at 350 °C in flowing O2.\n4. The as-prepared Si-MFI was transferred into the glovebox before use.  \n\nAfter the preparation of support Si-MFI, the catalyst is synthesized with the following procedures:\n1. Si-MFI zeolite (up to 500 mg) and an appropriate amount of Cr(acac)3 were added into a 2 mL glass ampoule. \n2. The ampoule was transferred and connected to a Schlenk line, where it was evacuated three times and flame-sealed  under pressure below 100 mtorr. \n3. The sealed ampoule containing the light purple mixture was heated in furnace at 220 °C for 4 h, and 330 °C for 4 h, with a temperature ramping rate 5 °C/min. The sample color changed to green during this process. \n4. Next, the sample was transferred back to the glovebox, where it was removed from the ampoule and placed into a quartz calcination tube. \n5. The sample in the calcination tube was air-free transferred to the furnace, heated under 40 mL/min  air flow at 5 °C/min to 120 °C for 1 h, and 2 °C/min to 600 °C, at which temperature the furnace  was held for 6 h. \n6. After cooling down, the Cr/Si-MFI sample was transferred back to the glovebox  and stored before use."
      }
    ]
  },
  {
    "conversation": [
      {
        "input": "Synthesis of S-1 zeolite-encaged single atom Rh, denoted by Rh1@S-1",
        "output": "the catalyst is synthesized by impregnation with precursor [Rh(NH2CH2CH2NH2)3]Cl3 and support S-1\n\nThe support conventional nanosized silicalite-1 (Nano S-1) is prepared as followed:\n1. Firstly, 13 g of TPAOH solution was mixed with 15.5 g of DI water under continuous stirring. \n2. After stirring for 10 min, 8.32 g  of TEOS was added. \n3. The mixture was then stirred continuously for 6 h. \n4. The obtained clear solution with the ratio composition of SiO2: TPAOH: H2O = 1: 0.4: 35 was finally transferred into a 100 mL Teflon-lined stainless steel autoclave and crystallized at 170 °C for 3 days under static conditions. \n5. The solid product was then collected by the centrifugation and washed with  water several times, and then dried at 80 °C in the oven, followed by calcination at 550 °C for  6 h to remove the organic template. \n\nthe synthesis procedures are as followed:\n1.13 g of TPAOH solution was mixed with 15 g of DI water\n2. then 1 mL of [Rh(NH2CH2CH2NH2)3]Cl3 solutions (0.09 M) was added into the mixture. \n3. After stirring for 10 min, 8.32 g of TEOS was added. \n4. The mixture was then stirred continuously for 6 h. \n5. The obtained clear solution was transferred into a 100 mL Teflon-lined  stainless steel autoclave and crystallized at 170 °C for 3 days under static conditions. \n6. The solid  product was then collected by the centrifugation and washed with water several times, and then  dried at 80 °C in the oven. \n7. Finally, the as-synthesized sample was directly reduced in pure H2  flow (60 mL/min) with linear heating to 500 °C for 2 h and then holding for 2 h."
      }
    ]
  },
  {
    "conversation": [
      {
        "input": "synthesis of single atom Rh supported on CeO2 nanorod",
        "output": "The catalyst is prepared impregnation with metal precursor Rh (III) nitrate hydrate and support CeO2 nanorod\n\nThe support CeO2 nanorod is prepared as followed:\n1. 1.736 g of Ce(NO3)3·6H2O (Aldrich, 99.99%) was dissolved in 10ml of deionized water then added dropwise to a concentrated NaOH solution, forming a mixed solution of Ce(NO3)3. \n2. The concentrated NaOH solution was prepared by dissolving 19.2g of NaOH (Aldrich, >98%) in 70ml of deionized water. \n3. Then, the mixed solution of Ce(NO3)3 was maintained under vigorous stirring for 30 min before being transferred to a Teflon-lined, stainless steel autoclave for hydrothermal treatment at 100°C for 24h. \n4. Following hydrothermal synthesis, the autoclave was cooled to room temperature. \n5. The yellow powder thus obtained was washed with deionized water until its pH became neutral. \n6. Finally, the powder was dried at 60°C in air for 10h. \n\nAfter the support CeO2 nanorod is prepared, the catalyst is synthesized as followed:\n1. 1.0 g of CeO2 nanorods was dispersed in 50 ml of deionized water. \n2. The mixture was sonicated for 10 min and stirred at 400 r.p.m. for 1 h; at this stage it is termed CeO2 aqueous dispersion. \n3. Then, 5.6 mg of Rh (III) nitrate hydrate (Aldrich, ~36% Rh basis), which provided ~2.0 mg of Rh metal, was weighed and dissolved in 20 ml of deionized water. \n4. The prepared Rh salt solution was slowly introduced into the prepared CeO2 aqueous dispersion by syringe pump at a flow rate of 0.2 ml min–1 while the aqueous solution was being stirred, creating an aqueous mixture containing both Rh3+ and CeO2 nanorods. \n5. This aqueous mixture of Rh3+ and ceria nanorods was continuously stirred for an additional 3 h. \n6. The pH of the mixture was carefully adjusted to 9.5 by gradual introduction of ammonium hydroxide solution (Aldrich, 28%) while the aqueous mixture was being stirred, followed by continuous stirring for an additional 5 h. \n7. The aqueous mixture was then centrifuged at 3,000 r.p.m. for 5 min, after which the upper layer was decanted. \n8. The solid product thus obtained was dried at 60 °C in an oven overnight and calcined in a muffle furnace at 250 °C for 2 h"
      }
    ]
  },
  {
    "conversation": [
      {
        "input": "Synthesis of single atom Ir supported on single-crystalline MgO(111) nanosheets",
        "output": "The catalyst is prepared impregnation with metal precursor Ir(COD)(acac) and support single-crystalline MgO(111) nanosheets\n\nThe support single-crystalline MgO(111) nanosheets is prepared as followed:\n1. A Na2CO3 aqueous solution (100 ml, 0.5 M) was rapidly added into 400 ml of a Mg(NO3)2 aqueous solution (0.125 M) under vigorous stirring at room temperature. \n2. After 10 min, the precipitation was collected via filtration, washed with deionized water and ethanol, and then dried under a reduced pressure.\n3. The yielded white powder was transferred into an alumina crucible and calcined at 500 °C (the ramping rate was controlled at 2 °C min–1) for 2 h under an air atmosphere. \n4. The MgO product was added into deionized water (1 mg ml–1) under stirring at room temperature. \n5. After 1 h, the product was collected via filtration and dried under a reduced pressure. \n6. the Mg(OH)2 product was heated to 600 °C for 12 h under a high vacuum. \n7. During both the ramping and heating processes, the reactor was evacuated with pressure lower than 10–5 mbar. The ramping rate was 1 °C min–1. \n8. The final product was collected and stored in an argon-filled glove box, denoted as MgO-NS and used as the support.  \n\nAfter the support single-crystalline MgO(111) nanosheets is prepared, the catalyst is prepared as followed:\n1. To MgO-NS (200 mg) dispersed in pentane (20 ml) in a 50 ml Schlenk flask was added a solution of Ir(COD)(acac) (4.15 mg) in pentane (2 ml) under stirring. The resulting suspension was stirred for 3 h at room temperature. \n2. After removing the solvent in vacuo, the resulting material was washed with pentane and dried under a high vacuum (10–5 mbar) to give Ir(COD)(acac)/MgO (elemental analysis, Ir, 0.9%; Ir:C ≈ 1:15). \n3. Ir(COD)(acac)/MgO was added to a tubular glass flow reactor supported by a frit. \n4. The reactor was heated, ramping at 1 °C min–1 to 400 °C and kept at 400 °C for 12 h under a steady flow of synthetic air. \n5. After cooling down to room temperature, the reactor was evacuated under a high vacuum to yield a light-yellow powder and denoted as Ir/MgO-cal (elemental analysis, Ir, 0.9%)."
      }
    ]
  },
  {
    "conversation": [
      {
        "input": "Synthesis of single atom Pt supported on CeO2.",
        "output": "The catalyst is synthesized by impregnation with metal precursor H2PtCl6 and support porous CeO2\n\nThe support porous CeO2 is prepared as followed:\n1. 4 mmol Ce(NO3)3·6H2O (1.736 g) and 0.48 mol NaOH (19.2 g) were dissolved in 80 ml distilled water and stirred for 30 min at room temperature. \n2. Then the solution was transferred to 100 ml Teflon-lined stainless-steel autoclave. \n3. After reacting at 100 oC for 12 h, the products were collected by centrifugation and washed with distilled water for several times. \n4. Upon drying in a vacuum for 12 h at 60 oC, the products were calcined at 400 oC in air for 1 h. porous CeO2 was obtained\n\nAfter the preparation of porous CeO2, the catalyst is synthesized as followed:\n5. 500 mg of the synthesized porous CeO2 was first dispersed in 175 mL of distilled water, and 1 mmol ascorbic acid (AA) was added to the solution. \n6. After being stirred at room temperature for 3 h, the products were collected by centrifugation, washed with distilled water several times, dried under vacuum, and denoted as CeO2-AA. \n7. 140 mg CeO2-AA particles were then redispersed in 55 mL of distilled water, and 0.01 mmol metal precursor (H2PtCl6) was added. \n8. After the mixture was stirred for 3 h at room temperature, the products were collected by centrifugation and washed with water several times. 5. After being dried under vacuum, the products were calcinated at 300 °C in the air for 5 h to remove the excess AA"
      }
    ]
  },
  {
    "conversation": [
      {
        "input": "synthesis of single atom Rh supported on CeO2",
        "output": "The catalyst is synthesized by impregnation with metal precursor RhCl3 and support CeO2\n\nThe synthesis procedures are as followed:\n1. The Rh precursors (RhCl3; Sigma-Aldrich) were dissolved in 10 mL of anhydrous ethanol (99.9%; Samcheon). \n2. Next, 300 mg of metal oxide supports, which are ceria (nanopowder, <25 nm; Sigma-Aldrich) was dispersed in 20 mL of ethanol. \n3. The two solutions were mixed with vigorous stirring and dried at 60 °C. \n4. The dried sample was calcined at 400 °C for 1 h in ai"
      }
    ]
  },
  {
    "conversation": [
      {
        "input": "Synthesis of single atom Rh supported on CeO2.",
        "output": "The catalyst is synthesized by impregnation with metal precursor RhCl3 and support porous CeO2\n\nThe support porous CeO2 is prepared as followed:\n1. 4 mmol Ce(NO3)3·6H2O (1.736 g) and 0.48 mol NaOH (19.2 g) were dissolved in 80 ml distilled water and stirred for 30 min at room temperature. \n2. Then the solution was transferred to 100 ml Teflon-lined stainless-steel autoclave. \n3. After reacting at 100 oC for 12 h, the products were collected by centrifugation and washed with distilled water for several times. \n4. Upon drying in a vacuum for 12 h at 60 oC, the products were calcined at 400 oC in air for 1 h. porous CeO2 was obtained\n\nAfter the preparation of porous CeO2, the catalyst is synthesized as followed:\n5. 500 mg of the synthesized porous CeO2 was first dispersed in 175 mL of distilled water, and 1 mmol ascorbic acid (AA) was added to the solution. \n6. After being stirred at room temperature for 3 h, the products were collected by centrifugation, washed with distilled water several times, dried under vacuum, and denoted as CeO2-AA. \n7. 140 mg CeO2-AA particles were then redispersed in 55 mL of distilled water, and 0.01 mmol metal precursor (RhCl3) was added. \n8. After the mixture was stirred for 3 h at room temperature, the products were collected by centrifugation and washed with water several times. 5. After being dried under vacuum, the products were calcinated at 300 °C in the air for 5 h to remove the excess AA"
      }
    ]
  },
  {
    "conversation": [
      {
        "input": "synthesis of single atom Rh supported on self-pillared silicalite-1 zeolite (SP-S-1)",
        "output": "the catalyst is synthesized by impregnation with metal precursor RhCl3·3H2O and support SP-S-1\n\nthe support self-pillared silicalite-1 zeolite (SP-S-1) is prepared as followed:\n1. 12.4 g of TBPOH solution was mixed with 3.3 g of DI water. \n2. After stirring for 10 min, 12.48 g of TEOS was added. \n3. The mixture was then stirred continuously for 6 h. \n4. The obtained clear solution was transferred into a 100 mL Teflon-lined stainless steel autoclave and crystallized at 115 °C for 2 days under static conditions. \n5. The solid product was then collected by the centrifugation and washed with water several times, and then dried at 80 °C in the oven. \n6. The sample was finally calcinated in the air at 550 oC for 6 h to remove the organic template.  \n\nafter the preparation of self-pillared silicalite-1 zeolite (SP-S-1), the catalyst is synthesized as followed:\n1. 435 mg calcinated SP-S-1 was impregnated with 0.1 mL of aqueous RhCl3·3H2O solution with certain concentrations. \n2. Then the sample was dried in the oven and then reduced in flowing hydrogen of 20 mL/min with linear heating to 400 °C for  2 h and then holding for 2 h."
      }
    ]
  },
  {
    "conversation": [
      {
        "input": "synthesis of single atom Ni supported on RuO2",
        "output": "The catalyst is prepred by impregnation with metal precursor NiCl2·6H2O and support RuO2\n\nThe synthesis procedures are as followed:\n1. 0.1721 g of RuCl3 and 0.0656 g of NiCl2·6H2O (that is, RuCl3 and NiCl2 at a molar ratio of 3:1) were mixed in 150 ml of 1 M HCl and sonicated for 2 h. \n2. Carbon black (0.4 g; Cabot, BP2000) was then added and dispersed by stirring for 18 h under room temperature to ensure uniform distribution.\n3. Next, the mixture was dried by using a rotary evaporator and the remaining powder was collected. \n4. The powder was annealed in a flowing Ar/H2 (5% H2) atmosphere at 900 °C for 2 h and then annealed in air at 250–550 °C (450 °C as the optimized temperature) for 3 h. \n5. After annealing, 50 mg of product was added to 20 ml of 1 M HCl and mixed at room temperature for 12 h to perform acid leaching, then centrifuged and washed with deionized water three times. \n6. Finally, the sample was dried at 80 °C in an oven for 12 h to obtain the Ni-RuO2 catalyst."
      }
    ]
  },
  {
    "conversation": [
      {
        "input": "Preparation of single atom Pt supported by TiO2 reduced by NaBH4 (BT)",
        "output": "The catalyst is synthesized by impregnation with metal precursor H2PtCl6 and support TiO2 reduced by NaBH4 (BT)\n\nThe support TiO2 reduced by NaBH4 (BT) is prepared by:\n1. a mixture of 1.0 g of Degussa P25 TiO2 and 2.0 g of NaBH4 was ground thoroughly for 0.5 h. \n2. The mixture was then heated in a tube furnace at 623 K for 1 h in a vacuum (< 2.0 Pa), followed by natural cooling to room temperature. \n3. The black powders obtained after the treatment were washed 6–8 times with deionized water and then dried in a vacuum oven. \n4. The BET surface area of the as-synthesized BT was measured to be 84.4 m2 g−1.  \n5. The as-synthesized BT (50 mg) was dispersed in the aqueous solution of hydrogen peroxide (5 M, 10 ml) and stirred for 1 h at 298 K. \n6. The suspension was filtered to obtain a precipitate, which was washed with deionized water and then dried in a vacuum oven at 353 K. \n7. The BET surface area of the as-synthesized BT-O was measured to be 98.3 m2 g−1.  \n\nAfter the support TiO2 reduced by NaBH4 (BT) is prepared, the catalyst is synthesized as followed:\nPt was introduced via a wet impregnation of substrates (50 mg) with a certain concentration of H2PtCl6 aqueous solution (0.1 ml), followed by the calcination at 513 K for 2 h in vacuum (< 0.1 Pa). The prepared catalyst was stored in vacuum."
      }
    ]
  },
  {
    "conversation": [
      {
        "input": "Synthesis of the single atom Pt supported on B-TiO2, denoted by Pt1/B-TiO2",
        "output": "The catalyst is synthesized by impregnation with metal precursor tetraammineplatinum(II) chloride (50 mg, TAPC, PtCl2·4(NH3)· H2O)\n\nThe support is prepared as followed:\n1. equal masses of commercial TiO2 (anatase, Sigma−Aldrich) and NaBH4 were ground to form a homogeneous mixture, and this was heated in N2 flow at 260 °C for 2 h. \n2. The as-prepared powder was then washed with ethanol and ultrapure water several times. \n3. The obtained samples were then dried at 60 °C for 12 h, and the reduced TiO2 samples are denoted \"B-TiO2.\" \n\nThe synthesis procedures are as followed:\n1. ultrapure water (25 mL) was mixed with ammonium hydroxide (75 mL) to dissolve the TiO2 support (1 g, anatase, Sigma−Aldrich) to yield a suspension. The pH of the suspension was maintained at 12. \n2. Next, tetraammineplatinum(II) chloride (50 mg, TAPC, PtCl2·4(NH3)· H2O) (Sigma−Aldrich) was dissolved in ultrapure water (25 mL) to prepare a TAPC solution, and this solution (1.284 mL) was added to ammonium hydroxide (25 mL) to create a TAPC precursor solution with a pH value of 12. \n3. Subsequently, the TAPC precursor solution (25 mL) was injected into the TiO2 support suspension (100 mL) at a rate of 2 mL/h with constant stirring to achieve a final total volume of 125 mL. \n4. Subsequently, the final suspension was heated to 70 °C until the liquid had evaporated completely. \n5. Finally, the Pt/TiO2 sample was calcined in He gas at 200 °C for 4 h, followed by H2 reduction at 200 °C for 4 h."
      }
    ]
  },
  {
    "conversation": [
      {
        "input": "Synthesis of single atom Pd supported on Fe-O",
        "output": "The catalyst is synthesized by impregnation with metal precursor Pd(NO3)3·2H2O and support Fe-O\n\nThe support Fe-O is prepared as followed:\n1. 100 mmol Fe (NO3)3·9H2O was dissolved in deionized water with stirring and sonication at room temperature. \n2. The above solution was dripped into the 150 mL NaOH (0.2 mol/L) solution with a certain velocity (3 mL/min) at a water-bath of 80 °C, until the pH value decreased to 9~10. \n3. After stirring for 3 hours and aging 3 hours, the colorless supernatant was carefully poured out, and the dispersion system was filtrated with deionized water of ~70 °C by the suction filter (c.a.  5 times). \n4. Afterward, the sediment was separated and kept at 80 °C for ~12 hrs.  \n\nAfter the preparation of support Fe-O, the catalyst is synthesized as followed:\n1. 100 mmol Fe(NO3)3·9H2O and a certain amount ( ω (Pd)=0.05 %) of Pd(NO3)3·2H2O were dissolved in deionized water with stirring and sonication at room temperature.  \n2. The above solution was dripped into the 150 mL NaOH (0.2 mol/L) solution with a certain velocity  (3 mL/min) at a water-bath of 80 °C, until the pH value decreased to 9~10. \n3. After stirring for 3 hours and aging 3 hours, the colorless supernatant was carefully poured out, and the dispersion system was filtrated with deionized water of ~70 °C by the suction filter (c.a. 5 times). \n4. Afterward, the sediment was separated and kept at 80 °C for ~12 hrs."
      }
    ]
  },
  {
    "conversation": [
      {
        "input": "synthesis of single atom Ru supported on SiO2, denoted by Ru1/SiO2",
        "output": "The catalyst is prepared by impregnation with metal precursor hexaammineruthenium (III) chloride solution and support SiO2 nanopowder\n\nThe synthesis procedures are as followed:\n1. 200 μL of hexaammineruthenium (III) chloride solution (Ru content of 2.5 mg/mL) was added into 10 mL ammonia solution (concentration of 5 mol/L), followed by the addition of 500 mg of SiO2 nanopowder. \n2. After stirring at room temperature for one hour, the mixture was filtered and washed with DI water to pH neutral. \n3. Then the product was dried at 60 °C in a vacuum oven for 12 hours. \n4. Finally, the as-prepared sample was reduced in 10 vol% H2/He for 1 h at 300 °C, with a theoretical Ru loading of 0.1 wt.%."
      }
    ]
  },
  {
    "conversation": [
      {
        "input": "synthesis of single atom Rh supported on self-pillared ZSM-5 zeolites ((SP-ZSM-5)",
        "output": "the catalyst is synthesized by impregnation with metal precursor RhCl3·3H2O and support self-pillared ZSM-5 zeolites ((SP-ZSM-5)\n\nthe support self-pillared ZSM-5 zeolites ((SP-ZSM-5) is prepared as followed:\n1. Firstly, 12.4 g of TBPOH solution and 61 mg aluminum isopropoxide were added into 3.0 g of deionized water. \n2. After the following stirring for 10 min,  0.3 mL of 1 M NaOH solution was added into the solution. \n3.12.48 g of TEOS was then added and stirred continuously for 6 h. \n4. The resulted solution was transferred into a 100 mL Teflonlined stainless-steel autoclave and crystallized in the oven at 115 °C for 2 days under static conditions. \n5. The as-synthesized solid product was centrifuged, washed with DI water, and then dried at 80 °C in the oven, followed by calcination in air at 550 oC for 6 h to remove the organic template. The zeolite was obtained\n6. 1 g of calcined zeolite was added into 50 mL H2O and stirred at 70 oC for 2 h. \n7. The solid was centrifuged, washed once with deionized water, and then mixed with 50 mL 1 M  NH4NO3 aqueous solution with continuous stirring at 80 oC for 5 h. \n8. The solid precipitate after centrifugation was dried at 80 °C in the oven. \n9. The process was repeated two times, and the resulted solid product was calcined in air at 550 °C for 4 h.  \n\nafter the preparation of self-pillared silicalite-1 zeolite (SP-S-1), the catalyst is synthesized as followed:\n1. 435 mg calcinated SP-S-1 was impregnated with 0.1 mL of aqueous RhCl3·3H2O solution with certain concentrations. \n2. Then the sample was dried in the oven and then reduced in flowing hydrogen of 20 mL/min with linear heating to 400 °C for  2 h and then holding for 2 h."
      }
    ]
  },
  {
    "conversation": [
      {
        "input": "synthesis of Silicalite-1 zeolite-encapsulated Rh single atoms (Rh1@S-1)",
        "output": "The catalyst is synthesized with metal precursor RhCl3·3H2O with the following procedures:\n1. 13 g of tetrapropyl ammonium hydroxide (TPAOH, 25 wt %) was added into 15 g of deionized water containing 1.2 mL of [Rh(NH2CH2CH2NH2)3]Cl3 solution, which was prepared by dissolving 0.03 g of RhCl3·3H2O in 0.6 mL of ethylenediamine, followed by the addition of 0.6 mL of deionized water. \n2. After stirring for 10 min, 8.32 g of tetraethylorthosilicate (TEOS) was added, and the mixture was stirred for another 6 h. The composition of SiO2/TPAOH/H2O was 1:0.4:35 (molar ratio). \n3. The mixture was added to a 100 mL Teflonlined stainless steel autoclave and was allowed to stand at 170 °C for 3 days under hydrothermal conditions. \n4. The solid product was collected by centrifugation, washed with deionized water several times, and then dried at 80 °C overnight. \n5. The obtained powder was denoted as “Rh1@S-1 uncal”. The organic templates were removed by temperature-programmed calcination in 10 vol %H2/N2 (RT to 300 °C, 5 °C/min; 300−400 °C, 1 °C/min; and held at 400 °C for 2 h)."
      }
    ]
  },
  {
    "conversation": [
      {
        "input": "Synthesis of single atom Pd supported on CeO2.",
        "output": "The catalyst is synthesized by impregnation with metal precursor PdCl2 and support porous CeO2\n\nThe support porous CeO2 is prepared as followed:\n1. 4 mmol Ce(NO3)3·6H2O (1.736 g) and 0.48 mol NaOH (19.2 g) were dissolved in 80 ml distilled water and stirred for 30 min at room temperature. \n2. Then the solution was transferred to 100 ml Teflon-lined stainless-steel autoclave. \n3. After reacting at 100 oC for 12 h, the products were collected by centrifugation and washed with distilled water for several times. \n4. Upon drying in a vacuum for 12 h at 60 oC, the products were calcined at 400 oC in air for 1 h. porous CeO2 was obtained\n\nAfter the preparation of porous CeO2, the catalyst is synthesized as followed:\n5. 500 mg of the synthesized porous CeO2 was first dispersed in 175 mL of distilled water, and 1 mmol ascorbic acid (AA) was added to the solution. \n6. After being stirred at room temperature for 3 h, the products were collected by centrifugation, washed with distilled water several times, dried under vacuum, and denoted as CeO2-AA. \n7. 140 mg CeO2-AA particles were then redispersed in 55 mL of distilled water, and 0.01 mmol metal precursor (PdCl2) was added. \n8. After the mixture was stirred for 3 h at room temperature, the products were collected by centrifugation and washed with water several times. 5. After being dried under vacuum, the products were calcinated at 300 °C in the air for 5 h to remove the excess AA"
      }
    ]
  },
  {
    "conversation": [
      {
        "input": "Preparation of single atom Pd suppoted on CeO2, denoted by Pd1/CeO2",
        "output": "The catalyst is synthesized by impregnation with metal precursor chloropalladium acid and support CeO2\n\nThe synthesis procedures are as followed:\n1. An appropriate amount of chloropalladium acid is dropwise added to CeO2 while kept being ground in a mortar and pestle. \n2. The powders are then dried at 80 °C for 12 h. \n3. Afterwards, the sample is directly thermally aged at 800 °C for 12 h in a flowing air."
      }
    ]
  },
  {
    "conversation": [
      {
        "input": "Synthesis of single atom Mo supported on Al/MgO, denoted by Mo1Al/MgO",
        "output": "The catalyst is synthesized by impregnation with metal precursor Na2MoO4\n\nThe synthesis procedures are as followed:\n1. Mg(NO3)2·6H2O (32 mmol) and Al(NO3)3·9H2O (10.6 mmol) were dissolved in 40 ml deionized water forming solution A. \n2. NaOH (68.3 mmol) and Na2MoO4 (0.1 mmol) were dissolved in 40 ml deionized water forming solution B. \n3. Then, the as-prepared solution A and B were dropwise and simultaneously added to 80 ml deionized water under magnetic stirring  (~600 rpm), during which the pH of the mixed solution was kept at 8.5 by using a pH indicator.  \n4. After titration, the resulted liquid was stirred for another 12 h. \n5. After washing by centrifugation  (10000 rpm) with ethanol and water alternately for 4 times, the product (MgAl-(MoO42-)-LDHs)  was dried at 60 °C for 6 h in the oven and grinded to white powder.  \n6. Then, the as-prepared MgAl-(MoO42-)-LDHs were thermally reduced in H2/N2 (5% of H2) atmosphere at 300 °C for 3 h in a tube furnace, and the Mo1Al/MgO powder was obtained."
      }
    ]
  },
  {
    "conversation": [
      {
        "input": "preparation of single atom Ru on support (CeO2-sheets or CeO2-Polyhedrons or CeO2-Rods or CeO2-Octahedrons)",
        "output": "The support CeO2-Sheets is prepared by the followed procedure:\n calcining Ammonium Cerium (IV) Nitrate at 650 oC for 2 h under air atmosphere\n\nThe support CeO2-Polyhedrons is prepared by the following procedures:\n1. 5.0 g of Ce(NO3)3·6H2O was dissolved in 100 mL of deionized water\n2. the solution was adjusted to pH 11.0 by the addition of NH4OH (3.4 M) under magnetic stirring at room temperature. \n3. The resulting gel mixture was washed with pure water, dried in an oven at 100 °C for 12 h, and calcined at 500 °C in air for 4 h.  \n\nThe support CeO2-Rods is prepared by the following procedures:\n1. 0.868 g of Ce(NO3)3·6H2O was dissolved in 5 mL of deionized water. \n2. After that, 15 g of NaOH was dissolved in 35 mL of deionized water and added dropwise to the above aqueous cerium nitrate solution. \n3. After stirring for 30 min at room temperature, the suspension was transferred to a 100 mL stainless steel autoclave and kept at 100 oC for 24 h. \n4. The product was then centrifugated and washed with ethanol and water for three times each and then dried at 60 oC in an oven. \n5. The final CeO2-Rods powder was ground before use.  \n\nThe support CeO2-Octahedrons is prepared by the following procedures:\n1. 0.87 g of Ce(NO3)3∙6H2O and 0.0076 g of Na3PO4 were dissolved in 80 mL of distilled water. \n2. After being stirred at room temperature for 0.5 h, the mixed solution was transferred into a Telflon-lined stainless steel autoclave and heated at 170 oC for 10 h. \n3. Then the precipitates were washed with distilled water and ethanol, then dried at 60 oC for 12 h and calcined at 350 oC for 3 h in air. \n\nThe catalyst is synthesized by impregnation with metal precursor RuCl3·3H2O\n\nThe catalyst synthesis procedures are as followed:\n1. 0.0013 g RuCl3·3H2O and 0.5 g of support were dispersed in 20 mL of deionized water and magnetically stirred for 24 h. \n2. Then the water was evaporated at 60 oC under vacuum. \n3. The resulting solid was respectively reduced at 300 oC, 400 oC and 500 oC for 2 h under a flowing 5% H2/Ar atmosphere."
      }
    ]
  },
  {
    "conversation": [
      {
        "input": "Synthesis of single atom Co supported on MIL-125-NH2",
        "output": "The catalyst is synthesized by impregnation with metal precursor CoCl2·6H2O and support MIL-125-NH2\n\nThe synthesis procedures are as followed:\n1. 120 mg of MIL-125-NH2 and 60 mg of CoCl2·6H2O were dispersed ultrasonically in 12 mL of THF. \n2. The mixture was sealed and stirred at 25 oC for 24 h. \n3. After soaking, the solid was isolated by centrifuging, washed with THF  (×3) and MeOH (×3), and dried at 80 oC vacuum oven for overnight"
      }
    ]
  },
  {
    "conversation": [
      {
        "input": "Synthesis of single atom metal Mn tetrahedron coordinated supported on ZnO",
        "output": "The catalyst is synthesized by the following procedures:\n1. 0.0355 mol Zn(NO3)2•6H2O (Macklin, 99.9%) and 0.045 mol CO(NH2)2 (Macklin, 99%) were dissolved in 60 ml deionized water.\n2. 0.1 mmol Mn(NO3)2 (Aladdin, 99%) was added with stirring. \n3. It was then transferred into 100 ml Teflon-lined autoclaves and reacted at 140 °C for 3 hours. \n4. After cooling to room temperature, the powder precipitate was filtered and washed three times with deionized water and ethanol and then dried at 60 °C for 12 hours. \n5. At last, the powder was calcined in a muffle furnace at 500 °C for 3 h and the zinc oxide catalyst was obtained by naturally cooling. \n6. The obtained powder was calcined in a muffle furnace at 420 °C for 4 h."
      }
    ]
  },
  {
    "conversation": [
      {
        "input": "synthesis of single atom Pd supported on TiO2",
        "output": "The catalyst is synthesized by impregnation with metal precursor sodium tetrachloropalladate solution and support TiO2\n\nThe synthesis procedures are as followed:\n1. 50 mg of TiO2 (commercial P25) was dispersed in 12.5 mL of ultra-pure water under sonication.\n2. Selected amounts of sodium tetrachloropalladate solution (34 mM) was added under stirring. \n3. Following 30  min of stirring in Ar, the resultant solution was frozen with liquid nitrogen and irradiated via a 300 W xenon lamp for 4 min. \n4. The products were washed 4 times with ultra-pure water and dried at room temperature (RT) under vacuum for 12 h."
      }
    ]
  },
  {
    "conversation": [
      {
        "input": "synthesis of single atom Rh supported on CeO2",
        "output": "The catalyst is synthesized by impregnation with metal precursor Rhodium (III) acetylacetylonate.\n\nThe support CeO2 is prepared by the following procedures:\n1. 2 g of cerium(III) nitrate hexahydrate (Beantown Chemical, 128635) was ground with mortar and pestle, put in a combustion boat, and calcined under nitrogen flow at 350oC for 2 hrs in a tube furnace. \n2. The resulting light yellow solid was ground again with mortar and pestle and stored for later use.  \n\nAfter the support CeO2 is prepared, the catalyst is synthesized by the following procedures:\n1. 1 g of CeO2 powder was combined with 99 mg of rhodium (III) acetylacetylonate (97%, Sigma Aldrich 282774) and approx. 3 mL of acetone in a heated (~80oC) mortar. \n2. Rhodium (III) acetylacetylonate (97%, Sigma Aldrich 282774) dissolved completely in acetone, and the mixture was ground with a pestle until all of the acetone evaporated. \n3. The resulting powder was transferred to a combustion boat, dried at 80 oC for 30 minutes, and transferred to a muffle furnace, where it was heated in static air at 800oC for 10 hours with a 10oC/min ramp rate."
      }
    ]
  }
]
