Repository: aobozhang2025/data-driven-LLM-SAC

All data are saved in the "data" folder

To simiplify the code validation process, we write each method in Python in a separate .py file. Please use Python IDE such as PyCharm to run the script step by step by clicking on the green arrow close to "if __name__ == "__main__"

1. cleaned and classified data are saved in qa-pairs-classified

2. run convert_folder_of_qa_txt_to_single_json.py to generate .json files in json folder

3. run split_qa_pairs_in_json_randomly_for_testing.py to split testing set by stratified sampling, you can change the ratio of splitting by how much to be used in training.

File: data/training_json/C-based_d-block-training.json (part 4 of 6)
[
        "output": "1. First, the macrocyclic ligand was synthesized via a condensation reaction between o-phenylenediamine and 2-hydroxy-5-methylisophthalaldehyde. \n2. In detail, 2-hydroxy5-methylisophthalaldehyde (3 mmol) was added into a flask containing 30 mL of dry  methanol, and the mixture was stirred for 10 minutes. \n3. o-phenylenediamine (3 mmol) was dissolved in 30 mL of methanol simultaneously. \n4. Then, the o-phenylenediamine solution was dropwise added into the flask under magnetic stirring, and refluxed at  80 °C under Ar atmosphere for 4 hours. \n5. After the reaction mixture naturally cooling down to room temperature, orange precipitates were collected by filtration, washed with  methanol three times, and dried at 60 °C under vacuum overnight. The ligand of Co2 complex was obtained\n6. the as-obtained ligand (1 mmol) was dissolved in 20  mL of DMF at ambient temperature, followed by adding 2 mmol of cobalt acetate  tetrahydrate with continuously being stirred. \n7. Afterward, the reaction flask was attached  to a condenser, purged with Ar gas, and heated at 80 °C in an oil bath. \n8. After a 4-hour reaction, the resulting solid was collected by vacuum filtration, washed with diethyl  ether three times, and finally dried in a vacuum oven. \n9. 6 mg of Co2 complex was first dissolved in 15 mL of dry  methanol, followed by filtration with filter paper to obtain a transparent solution. \n10. 25 mg of Ketjen black was dispersed in the above solution through ultrasonication for  10 minutes, after which the reaction mixture was refluxed at 60 °C for 4 hours. \n11. The resulting mixture was kept at 60 °C overnight to allow the methanol evaporate\n12. the product was transferred into a ceramic boat, and heated at 300 °C for 2 hours under Ar flow, with a heating rate of 5 °C·min−1."
      }
    ]
  },
  {
    "conversation": [
      {
        "input": "Preparation of single atom Ti supported on reduced graphite oxide",
        "output": "The catalyst is synthesized by impregnation with metal precursor Ti salt (titanium diisopropoxide bis(acetylacetonate)) and support reduced graphite oxide\n\nThe synthesis procedures are as followed:\n1. First, 400 mg of graphite oxide was dispersed into 120 ml of isopropanol. \n2. Then, 20 μl of organic Ti salt (titanium diisopropoxide bis(acetylacetonate)) was added into the above solution with continuous magnetic stirring, followed by ultrasonic dispersion for 1 h and magnetic stirring for 20 h. \n3. Afterwards, the above dispersion solution was centrifuged and the resulting precipitation was dried at 85 °C in vacuum for 24 h. \n4. Thereafter, the obtained powder was calcinated at 550 °C for 2 h in a high-purity N2 atmosphere. \n5. After cooling to room temperature, the fluffy black powder was obtained"
      }
    ]
  },
  {
    "conversation": [
      {
        "input": "Preparation of Fe doped by 4 N supported on Carbon",
        "output": "The catalyst is synthesized by impregnation with metal precursor FeCl3 and support N-doped carbon (NC)\n\nThe NC precursor is prepared as followed:\n1. First, 2.0 g of KJ 600 and 60 mL of deionized water were mixed in a flask (500 mL) and ultrasonically treated in an ice bath for 2 h. The resulting dispersion was labeled A. \n2. Then, 1.48 g of p-aminobenzenesulfonic acid was dissolved in 60 mL of deionized water, followed by adding 18 mL of 1 M NaOH, 42 mL of 1 M HCl, and 8 mL of 1 M NaNO2 to prepare the diazo salt, labeled B, with the reaction temperature controlled at 0 °C. \n3. Then, B was poured into dispersion A. \n4. Then, the mixture was uniformly stirred, followed by adding 1.396 g of reduced iron powder to initiate the surface grafting of the diazonium salt. \n5. Then, 50 mL of concentrated HCl, 15.22 g of mPDA, 140 mL of 2 M (NH4)2S2O8, and 45 mL of 1 M FeCl3 solution were added to the prepared solution and left to react overnight. \n6. Finally, the NC precursor was obtained after filtering, washing with water thrice, and vacuum drying overnight. \n\nAfter the NC precursor is prepared, the catalyst is synthesized as followed: \n1. First, 1.2 g of the NC precursor was ultrasonically dispersed in 60 mL of deionized water, followed by adding 3.6 mL of 1 M FeCl3 and 12 mL of 1 M KSCN. \n2. Then, it was subjected to ultrasonic dispersion to form a homogeneous mixture. \n3. Then, the powder precursor was obtained by rotary evaporation to remove the solvent, followed by heat treatment at 950 °C under an Ar/CO2 atmosphere (5% CO2 in the volumetric fraction) for 1 h. \n4. Then, the obtained black powder was soaked in 100 mL of a 1 M HCl solution overnight at 80 °C in a water bath. \n5. After filtering, washing with water thrice, and drying overnight, the powder was heated at 950 °C for 3 h under the Ar atmosphere to obtain Fesac."
      }
    ]
  },
  {
    "conversation": [
      {
        "input": "Synthesis of hollow mesoporous single atom Mn supported on N-C, denoted by h-Mn/NC",
        "output": "The catalyst is synthesized by a framework of ZIF with metal precursors Mn(acac)3\n\nThe synthesis procedures are as followed:\n1. Zn(NO3)2∙6H2O (1.069 g, 3.6 mmol), Mn(acac)3 (45 mg, 0.128 mmol) were dissolved in 20 mL methanol. \n2. Then the solution was added into 20 mL of methanol containing 2-methy imidazole (1.161 g, 14.2 mmol). \n3. After vigorously stirring for 5 minutes, the mixed solutions were transferred into a 50 mL Telfon-lined stainless-steel autoclave and subjected to treatment at 120 oC for 4 h. \n4. The  autoclave was cooled down to room temperature. \n5. The solid products were collected by  centrifugation and washed five times with methanol. \n6. the products were dried at 70 oC under vacuum overnight.  \n7. the products was etched with 100 mL tannic acid solution (7 g/mL) while stirring for 30 min. \n8. The solid products were then washed with  deionized water and methanol for three times. \n9. Finally, the products were dried at 70 oC under  vacuum overnight.  \n10. the products were placed in a tube furnace and heated to 950  oC (5 oC/min) for 3 h at a heating rate of under argon gas (100 mL/min)."
      }
    ]
  },
  {
    "conversation": [
      {
        "input": "synthesis of atomically dispersed Mn doped by N supported Carbon",
        "output": "The catalyst is prepared in a framework of ZIF-8 synthesis with the following procedures:\n1. 1.314g of 2-mehtylimidazole was dissolved in 15 mL of methanol to form solution A\n2. 0.167g  of Mn(NO3)2·4H2O and 0.397g of Zn(NO3)2·6H2O were dissolved in 15 mL of methanol to form solution B. \n3. Then, solution A was added into solution B dropwise under stirring. \n4. The mixture was kept under stirring for 24 h, and the precipitate was separated by centrifugation and washed with methanol for three times.\n5. After freeze-drying overnight under vacuum, Mn-ZIF precursor was obtained as powder form. \n6. Mn-ZIF precursor was then loaded into a corundum crucible and transferred into a tube furnace with an argon flow for the subsequent pyrolysis. The specific program of pyrolysis is: from 25°C to 900 °C  with a ramping rate of 5°C min-1, kept at 900 °C for 2 h under argon atmosphere with a flow rate  of 30 mL min-1. \nFor yielding other metal-ZIF precursors, the same method was used while the molar ratio among Zn and other metal ions was kept constant."
      }
    ]
  },
  {
    "conversation": [
      {
        "input": "Preparation of single atom Mn doped by N supported on C under Low Pressure.",
        "output": "The catalyst is synthesized by impregnation with metal precursor Mn(acac)2\n\nThe synthesis procedures are as followed:\n1. The pyrolysis of ZIF-8  nanoparticles (50 nm) and NaCl at a mass ratio of 1.58 was carried out at 910 °C under an Ar atmosphere for 2 h. \n2. To remove residual Zn, the NC supports were etched with 2 M HCl at 80 °C overnight, followed by washing with water and ethanol six times. \n3. 50 mg of the NC powders was dispersed in 50 mL of methanol and sonicated for 2 h. \n4. 10.5 mg of Mn(acac)2 was then added, and the mixture was stirred continuously overnight. \n5. Methanol was then removed by using a rotary evaporator. \n6. The  resulting mixture was heated to 900 °C (heating rate of 30 °C min−1) in a chemical vapor deposition system under a pressure of 0.87 mbar in an Ar atmosphere. \n7. After 1 h, the sample was obtained"
      }
    ]
  },
  {
    "conversation": [
      {
        "input": "synthesis of single atom Ru doped by N supported on carbon",
        "output": "The catalyst is synthesized by a framework of ZIF-8 synthesis\n\nThe catalyst is prepared as followed:\n1. 79.2 mmol of 2-methylimidazole was dissolved in 80 mL of methanol with vigorous stirring\n2. then 10.1 mmol Zn(NO3)3·6H2O with 0.52 mmol of Ru(acac)3 in 40 mL  methanol was poured into above solution with vigorous stirring for 24 h at room temperature. \n3. The obtained precipitates were separated by centrifugation and washed with methanol for several times and finally dried in vacuum at 50 °C for overnight. \n4. The as-obtained precursor was transferred into a quartz boat and placed in a tube furnace, then heated to the desired temperature (950 °C) for 1 h at the heating rate of  5 °C·min-1 under flowing10% H2/Ar mix gas and then naturally cooled to room temperature, \n5. then prebleached in 1 M HNO3 to remove unstable species."
      }
    ]
  },
  {
    "conversation": [
      {
        "input": "synthesis of single atom Mn supported on carbon nanotubes, denoted by Mn-CNTs",
        "output": "The catalyst is synthesized by impregnation with metal precursor MnPc\n\nThe synthesis procedures are as followed:\n1. carbon nanotubes (CNTs) (100 mg) and a certain amount of MnPc powders were separately dispersed in DMF, and both solutions were ultrasonicated for 30 min. \n2. Then the MnPc DMF solution was added into the CNTs DMF solution dropwise under vigorous stirring. \n3. The mixed suspension was sonicated for another 30 min and further stirred for 24 h at room temperature in dark. \n4. Then the solid was separated via vacuum filtration, and washed with DMF for three times. \n5. Finally, the Mn-CNTs was obtained after lyophilization for 24 h."
      }
    ]
  },
  {
    "conversation": [
      {
        "input": "Preparation of single atom Y supported on N-doped Carbon, denoted by Y SAs/NC",
        "output": "The catalyst is synthesized by impregnation with metal precursor Y(acac)3 and ZIF-8\n\nThe synthesis procedures are as followed:\n1. 1161 mg 2-methylimidazole was dissolved in 10 mL solution  (DMF/MeOH, 4:1) with stirring (solution A). \n2. 1069 mg Zn(NO3)2·6H2O and 352 mg Y(acac)3 were dissolved in a mixture of DMF/MeOH (15 mL, 4:1) under ultrasound for 10 min to form a clear solution (solution B). \n3. Solution A was subsequently added into solution B with vigorous stirring and then was kept static for 12 h at room temperature. \n4. The obtained product was collected by centrifugation, and washed with methanol for three times, and finally dried at 60 °C under  vacuum.  \n5. The powder of Y(acac)3@ZIF-8 was placed in a tube furnace and heated to 950 °C (heating  rate 2.5 °C/min) for 3 h under a flowing atmosphere of Ar"
      }
    ]
  },
  {
    "conversation": [
      {
        "input": "preparation of single atom Pt supported on N-doped carbon",
        "output": "The catalyst is prepared by impregnation with metal precursor Pt(acac)2\n\nThe synthesis procedures are as followed:\n1. Pt(acac)2 (60 mg) and Zn(NO3)2 (1.19 g) were dissolved in 15 ml methanol (denoted solution A). \n2. 2-Methylimidazole (1.31 g) was dissolved in 30 ml methanol (denoted solution B). \n3. Solutions A and B were each stirred for 5 min. Both solutions were poured into a Teflon-lined stainless-steel autoclave (volume, 50 ml). \n4. After heating at 120 °C for 4 h, the sealed autoclave was cooled to room temperature. \n5. The product (yellowish powder) was collected by centrifugation and washed with DMF and methanol three times each. \n6. 1 g of product was added to a crucible. \n7. The crucible was then placed in a tube-type furnace and heated to 900 °C for 3 h  at a heating rate of 5 °C min−1 under a N2 atmosphere."
      }
    ]
  },
  {
    "conversation": [
      {
        "input": "Preparation of single atom Pt supported on graphitic carbon nitride (CN)",
        "output": "The catalyst is synthesized by impregnation with metal precursor cobalt nitrate or chloroplatinic acid and support graphitic carbon nitride (CN) \n\nThe preparation of graphitic carbon nitride (CN) is as followed:\n1. 10 g of melamine was placed in a crucible, which was then sealed with a crucible lid or aluminum foil to ensure a closed reaction environment and prevent volatilization during the thermal polymerization process. \n2. Next, the first sintering step involved placing the crucible in a muffle furnace, setting the temperature to rise from room temperature to 550°C at a rate of 2.5°C/min, and maintaining this temperature for 4 hours to ensure the complete polymerization of melamine into graphitic carbon nitride. \n3. After sintering, the crucible was allowed to cool naturally to room temperature within the furnace. \n4. The sample was then removed and ground into fine powder for the second sintering. \n5. In the second sintering step, the ground powder was placed back into the crucible and returned to the muffle furnace, where the temperature  was increased to 500°C at a rate of 10°C/min and held for 2 hours to further exfoliate and refine the graphitic carbon nitride nanosheets. \n6. Finally, the sample was allowed to cool naturally to room temperature, removed, and ground into powder of approximately 400 mesh for further experiments. \n\nAfter the preparation of support graphitic carbon nitride (CN), the catalyst is synthesized as followed:\n1. 300 mg of graphitic carbon nitride nanosheets are dispersed in a mixture of 40 mL water and 10 mL ethanol, ultrasonicated at room temperature for 1 hour, then stirred at 1500 rpm for 3 hours, resulting in a milky suspension of the graphitic carbon nitride nanosheets. \n2. Then, 0.2 mL of either chloroplatinic acid aqueous solution (1 mg/mL) is added, along with 1 mg of sodium borohydride for the synthesis of Co SAC catalyst, and the mixture is stirred at 1500 rpm for another 3 hours. \n3. Subsequently, the mixture is exposed to light for 30 minutes, with a wavelength range of 420 nm to 800 nm, completely covered by transparent  glass at the mouth of the beaker. \n4. The light source is positioned 15 cm above the liquid surface, with a power of about 100 μW/cm2  aimed at the liquid surface. \n5. After illumination, the samples are separated by filtration and washed three times with ethanol to remove any residual metal salt solutions.\n6. Finally, the samples are vacuum dried at a vacuum level of 3×10-3 kPa and a temperature  of 60°C for 4 hours, yielding Co SAC, Pt SAC, and PtCo DAC photocatalysts, respectively."
      }
    ]
  },
  {
    "conversation": [
      {
        "input": "Synthesis of single atom Ir supported on UiO-66, denoted by Ir1/UiO-66",
        "output": "The catalyst is synthesized by impregnation with metal precursor IrCl3ꞏH2O and support UiO-66.\n\nThe support is prepared as followed:\n1. 1.64 g of ZrCl4, and 1.16 g of H2BDC were first added in 80 mL DMF. \n2. Then, 3.5 mL HCl was successively dropped into the mixture, which was stirred constantly until all solid precursors completely dissolved.  \n3. The obtained mixture was transferred to a 200 mL of hydrothermal reaction vessel with Teflon liner, which was kept at 120 °C for 24 h under static conditions. \n4. After cooling to room temperature, the solid MOFs were collected via high-speed centrifugation and thoroughly washed with DMF for three times, with 80 °C ultra-pure water for once and with acetone for three times. \n5. Finally, the UiO-66 were freeze-dried for 12 h prior to experiments.  \n\nAfter the preparation of support UiO-66, the catalyst is synthesized by the following procedures:\n1. 0.6 g UiO-66 was added to a solution containing 30 mg IrCl3ꞏH2O dissolved in 9 mL DMF. \n2. The mixture was sonicated for 5 minutes. \n3. The vials thread was sealed and heated in an 85 °C isothermal oven for 24  h. \n4. The product was collected via high-speed centrifugation and thoroughly washed with DMF for three times, with 80 °C ultra-pure water for once and with acetone for three  times. \n5. Finally, the Ir1/UiO-66 were freeze-dried for 12 h prior to experiments."
      }
    ]
  },
  {
    "conversation": [
      {
        "input": "Preparation of single atom Pd supported on N-doped carbon",
        "output": "The catatyst is synthesized by impregnation with Pd acetylacetonates and support carbon\n\nThe synthesis procedures are as followed:\n1. A solution of  Zn(NO3)2·6H2O (1.069 g, 3.6 mmol) and Pd acetylacetonates (0.22–0.36 mmol) were dissolved in 30 ml methanol at 30–55 °C\n2. the resulting solution was subsequently added to10 ml of methanol containing 2-methylimidazole (1.161 g, 14.2 mmol). \n3. After vigorously stirring for 5 min, the mixed solutions were kept at room temperature without stirring for 20 h. \n4. The solid products were collected by centrifugation and washed four times with methanol and dried in vacuum overnight. \n5. The powders of the metal acetylacetonates @ZIF-8 were placed in a tube furnace and heated to 800/900 °C for 3 h at a heating rate of 5 °C min–1 under argon gas (200 ml min–1). \n6. After calcination, the samples were cooled to room temperature"
      }
    ]
  },
  {
    "conversation": [
      {
        "input": "Synthesis of single atom Co dope by 4 N supported on C",
        "output": "The catalyst is synthesized by impregnation with metal precursor Co(OAc)2·4H2O, support TIPP and template SiO2\n\nThe synthesis procedures are as followed:\n1. 0.6 mL of TEOS was quickly injected into a stirred mixture of deionized water (5 mL), absolute ethanol (15 mL), and 28% NH 3·H2O (0.7 mL). \n2. After continuous stirring for 10 h, precipitates were collected by centrifugation, washed with ethanol for three times and dried. The silica spheres were obtained\n3. Co(OAc)2·4H2O (150 mg) and TIPP (175 mg) were dissolved in 100 mL DMF\n4. the solution was heated to reflux at 175 °C for 3 h. \n5. As the excess solvent was evaporated to give a final volume of 20 mL, the solution left was cooled down to room temperature, added into 200 mL frozen deionized water,  and let stand for 1 h. \n6. Formed precipitates were collected by centrifugation, washed with deionized water for several times and dried in vacuum at 120 °C for 4 h.  The Co-TIPP was obtained\n7.a mixture of Co-TIPP (20 mg, 0.02 mmol),  TIPP (280 mg, 0.32 mmol) and silica spheres (500 mg) in 100 mL DMF was prepared in a 250 mL round-bottom flask.  \n8. After injection of α,α'-dibromo-p-xylene (179.5 mg, 0.68 mmol) dissolved in 20 ml DMF, the mixture was heated at 110 °C under stirring for 24 h. \n9. The product was collected by centrifugation, washed by DMF and ethanol, and dried at 80 °C under vacuum for 12 h. \n10. Resulting powder (SiO2@Co-TIPP/TIPP-polymer) was collected into a tube furnace and gradually heated to 800 °C in 3 h (5 °C min -1) under H2/Ar (5:95) gas flow. \n11. Then the powder was cooled to room temperature and etched by 6 M NaOH aqueous solution at 60 °C for 24 h to remove the SiO2 template. The final product was centrifuged, washed by water and ethanol, and dried at 30 °C  in vacuum overnight."
      }
    ]
  },
  {
    "conversation": [
      {
        "input": "preparation of single atom Pd supported on carbon, denoted by Pd/C",
        "output": "1. PdCl2 was first dissolved in deionized water and then immersed in the carbon support (Ketigenblack ECP60JD)\n2. the water was removed using a rotary evaporator at 60 oC\n3. The resulting solid was respectively reduced at 200 oC for 2 h under a flowing 5% H2/Ar atmosphere."
      }
    ]
  },
  {
    "conversation": [
      {
        "input": "preparation of single atom Pd supported on N-doped carbon",
        "output": "The catalyst is prepared by impregnation with metal precursor Pd(acac)2\n\nThe synthesis procedures are as followed:\n1. Pd(acac)2 (80 mg) and Zn(NO3)2 (1.19 g) were dissolved in 15 ml methanol (denoted solution A). \n2. 2-Methylimidazole (1.31 g) was dissolved in 30 ml methanol (denoted solution B). \n3. Solutions A and B were each stirred for 5 min. Both solutions were poured into a Teflon-lined stainless-steel autoclave (volume, 50 ml). \n4. After heating at 120 °C for 4 h, the sealed autoclave was cooled to room temperature. \n5. The product (yellowish powder) was collected by centrifugation and washed with DMF and methanol three times each. \n6. 1 g of product was added to a crucible. \n7. The crucible was then placed in a tube-type furnace and heated to 900 °C for 3 h  at a heating rate of 5 °C min−1 under a N2 atmosphere."
      }
    ]
  },
  {
    "conversation": [
      {
        "input": "Preparation of single atom Ni doped by N supported on C under Low Pressure.",
        "output": "The catalyst is synthesized by impregnation with metal precursor Ni(acac)2\n\nThe synthesis procedures are as followed:\n1. The pyrolysis of ZIF-8  nanoparticles (50 nm) and NaCl at a mass ratio of 1.58 was carried out at 910 °C under an Ar atmosphere for 2 h. \n2. To remove residual Zn, the NC supports were etched with 2 M HCl at 80 °C overnight, followed by washing with water and ethanol six times. \n3. 50 mg of the NC powders was dispersed in 50 mL of methanol and sonicated for 2 h. \n4. 10.5 mg of Ni(acac)2 was then added, and the mixture was stirred continuously overnight. \n5. Methanol was then removed by using a rotary evaporator. \n6. The  resulting mixture was heated to 900 °C (heating rate of 30 °C min−1) in a chemical vapor deposition system under a pressure of 0.87 mbar in an Ar atmosphere. \n7. After 1 h, the sample was obtained"
      }
    ]
  },
  {
    "conversation": [
      {
        "input": "Preparation of single atom Co doped by N supported on C under Low Pressure.",
        "output": "The catalyst is synthesized by impregnation with metal precursor Co(acac)3\n\nThe synthesis procedures are as followed:\n1. The pyrolysis of ZIF-8  nanoparticles (50 nm) and NaCl at a mass ratio of 1.58 was carried out at 910 °C under an Ar atmosphere for 2 h. \n2. To remove residual Zn, the NC supports were etched with 2 M HCl at 80 °C overnight, followed by washing with water and ethanol six times. \n3. 50 mg of the NC powders was dispersed in 50 mL of methanol and sonicated for 2 h. \n4. 15 mg of Co(acac)3 was then added, and the mixture was stirred continuously overnight. \n5. Methanol was then removed by using a rotary evaporator. \n6. The  resulting mixture was heated to 900 °C (heating rate of 30 °C min−1) in a chemical vapor deposition system under a pressure of 0.87 mbar in an Ar atmosphere. \n7. After 1 h, the sample was obtained"
      }
    ]
  },
  {
    "conversation": [
      {
        "input": "Synthesis of etched atomically dispersed metal Fe doped by N supported on Carbon",
        "output": "The catalyst is synthesized with precursor atomically dispersed metal Fe doped by N supported on Carbon\n\nThe synthesis procedures for precursors are as followed:\n1. 0.054 g Iron(III) acetylacetonate and 0.408 g ZnCl2 were added into 30 mL FA under sonication for 0.5 h to obtain a homogeneous solution of 0.01 mol  L-1. \n2. Then the Fe3+/FA solution was transferred into a 50 mL Teflon-lined  autoclave and heated at 180 °C for 12 h. \n3. The resulting black product was purified with deionized water and ethanol 3 times respectively and dried at  60 °C overnight. \n4. The dried black product with atomically dispersed Zn and Fe was placed in the ceramic boat and heated at 900 °C for 2 h in a tube furnace under flowing Ar.  \n\nAfter the precursor is prepared, the etching process is as followed:\n1. 100 mg prepared precursor was dispersed in the mixed solution of 25 mL deionized water and 25 mL ethanol under sonication for 1 h at 25 °C to obtain a homogeneous ink. \n2. And 0.6 mL 30% H2O2 was added into the ink under stir for 0.5 h at 25 °C. \n3.. Then the ink was transferred into a 50 mL Teflon-lined autoclave and heated at 180 °C for 6 h. \n4. The resulting black product was purified with deionized water 3 times and dried in a vacuum freeze dryer overnight"
      }
    ]
  },
  {
    "conversation": [
      {
        "input": "synthesis of Co single atom doped by N supported on Carbon",
        "output": "1. First, the ligand of Co complex was synthesized by refluxing o-phenylenediamine and 2-hydroxy-5-methylisophthalaldehyde with a molar ratio of 1:2 in methanol at  80 °C for 4 hours. \n2. Next, 2 mmol of the ligand and 1 mmol of cobalt acetate were added  in 20 mL of dry methanol in sequence under stirring. \n3. Then, the flask was coupled with a condenser, and refluxed at 80 °C for 4 hours with the protection of Ar gas. \n4. The resulting solid was collected by vacuum filtration, washed with diethyl ether three times,  and finally dried in a vacuum oven, denoted as Co complex.  \n5. 6 mg of Co complex was first dissolved in 15 mL of dry  methanol, followed by filtration with filter paper to obtain a transparent solution. \n6. 25 mg of Ketjen black was dispersed in the above solution through ultrasonication for  10 minutes, after which the reaction mixture was refluxed at 60 °C for 4 hours. \n7. The resulting mixture was kept at 60 °C overnight to allow the methanol evaporate \n8. the product was transferred into a ceramic boat, and heated at 300 °C for 2 hours under Ar flow, with a heating rate of 5 °C·min−1."
      }
    ]
  },
  {
    "conversation": [
      {
        "input": "Synthesis of ultra high density Ni supported on N-doped carbon",
        "output": "The catalyst is synthesized by impregnation and freeze-drying with metal precursor NiCl2·6H2O and support precursor carbon dots (CDs)\n\nThe support precursor is prepared as followed:\nIn our strategy, CDs with small sizes and high surface-to-volume ratios were critical to achieve a high loading of atomically dispersed metal atoms. As such, we modified the reaction temperature and time to adjust the size distributions of CDs. Finally, CDs with particle size ranging from 5 to 10 nm (measured by HR-TEM) were obtained after hydrothermal crystallization, cooling, centrifugation, filtering and freeze-drying.  \n\nAfter the support is prepared, the catalyst is synthesized with the following procedures:\n1. 0.40 g of NiCl2·6H2O was added into 25 ml of CD solution (15 mg ml−1, with deionized water as the solvent) under continuous stirring to obtain a homogeneous solution. \n2. The obtained solution was quickly frozen in liquid nitrogen, followed by freeze-drying for 8 h. \n3. Next, the as-prepared solid powders were mixed with urea and thiourea, then ground into a homogeneous precursor. \n4. The optimized masses of urea and thiourea (mass ratio, 7:1) were determined based on many investigations. \n5. The powders were placed in a tubular quartz tube and heated at a rate of 5 °C min−1 to 800 °C in flowing Ar gas. \n6. After heating at 800 °C for 2 h, the solid product was allowed to naturally cool to room temperature. \n7. Finally, the obtained UHDNi–N–C SACs powders were collected"
      }
    ]
  },
  {
    "conversation": [
      {
        "input": "Synthesis of single atom Fe doped by N supported on carbon",
        "output": "The catalyst is synthesized by impregnation with metal precursor ferric nitrate templated by SiO2\n\nThe template polydopamine-coated silica nanospheres denoted by SiO2@PDA, is first prepared as followed:\n1. Ethanol (96 mL) and deionized water (320 mL) were mixed with NH3·H2O (4 mL), \n2. and then TEOS (4 mL) was added to form a uniform solution. \n3. 32 mL of the  prepared 50 g/L PDA aqueous solution was added to the mixture and stirred for 24 h. \n4. The obtained product was washed by centrifugation with ethanol and water, and then placed in a 60  oC oven under vacuum and collected \n\nAfter the synthesis of template polydopamine-coated silica nanospheres, catalyst synthesis procedures are as followed:\n1. 200 mg SiO2@PDA was dispersed  evenly in 30 mL hexane, and a certain amount of ferric nitrate solution (50 g/L) was slowly  added, ultrasonically homogenized, and then stirred for 2 h. \n2. The resulting mixture was centrifuged, washed, and placed in a 60 oC oven under vacuum to obtain its product SiO2@FeCo/PDA. \n3. For Fe/NC, SiO2@Fe/PDA was annealed at 900 oC in an argon atmosphere  for 2 h, and 2 mol/L NaOH solution at 80 oC for 5 h and a 0.5 mol/L H2SO4 solution at 90 oC for 3 h were used to remove the SiO2 template and excess metal ions."
      }
    ]
  },
  {
    "conversation": [
      {
        "input": "Synthesis of the Co doped by N supported on carbon",
        "output": "The catalyst is synthesized by impregnation with metal precursor Co(OAc)2·4H2O\n\nThe synthesis procedures are as followed:\n1. A 0.5 mmol portion of Co(OAc)2·4H2O (125 mg) was dissolved in 40 mL of ethanol. \n2. An ethanol solution (10 mL) of 1,10-phenanthroline (Phen, 1.0 mmol, 180 mg) was added dropwise, and the reaction mixture was sonicated for 30 min. \n3. Phen (90 mg) and Mg(OH)2 (4 g) were then added, and the reaction mixture was further sonicated for 30 min. The mixture was then refluxed at 60 °C for 4 h. \n4. The ethanol solvent was removed by rotary evaporation, and the remaining solids were dried overnight in air and finely ground. \n5. The powder was calcinated at 900 °C for 2 h under a nitrogen atmosphere (ramping rate: 2 °C/min). A black solid was obtained. \n6. It was stirred in a 1 M HNO3 solution at room temperature for 2 h to remove the MgO support. \n7. The solid was further washed with ultrapure water until the filtrate became neutral. The solid was dried in air at room temperature overnight."
      }
    ]
  },
  {
    "conversation": [
      {
        "input": "Synthesis of single atom Fe supported on carbon nitride nanotubes (CNNT)",
        "output": "The catalyst is synthesized by impregnation and freeze-drying with metal precursor Fe(NO3)3·9H2O and support carbon nitride nanotubes (CNNT)\n\nThe support carbon nitride nanotubes (CNNT) is prepared as followed:\n1. 12 mmol (1.5 g) of melamine was first dissolved in 80 mL of deionized water at 80 °C, and stirred for 1 h with a speed of 400 rpm. \n2. Then, the transparent solution was transferred to a 100 mL stainless steel reactor and heated at 180 °C for 24 h. \n3. After the solution was cooled down, the white precipitate was collected and washed with deionized water three times. \n4. Then, the precipitate was freeze-dried for 12 h. \n5. Finally, the white sediment was heated in a tube furnace under argon to 500 °C at 5 °C min-1 ramp for 1.5 h.  \n\nAfter the preparation of support carbon nitride nanotubes (CNNT), the catalyst is synthesized as followed:\n1. 12 mmol of melamine, 0.12 mmol of EDTA and 0.12 mmol of Fe(NO3)3·9H2O were dissolved in 80 mL deionized water at 80 °C and further stirred for 1 h, respectively. \n2. The resulting mixture was transferred to a 100 mL stainless steel reactor and heated at 180 °C for 24 h. \n3. After the mixture was cooled down, the precipitate was collected and further centrifuged with deionized water for three times. \n4. Then, the precipitate was freeze-dried for 12 h. \n5. The product was heated in a tube furnace under argon to 500 °C at 5 °C min-1 ramps for 1.5 h."
      }
    ]
  },
  {
    "conversation": [
      {
        "input": "Synthesis of metal single atom Pt supported on Pd-PCN-222(Hf)-NH2, denoted by M-SAs@Pd-PCN-222(Hf)-NH2",
        "output": "The catalyst is synthesized by impregnation with metal precursor Pt-ABA and support Pd-PCN-222(Hf)-NH2\n\nPd-PCN-222(Hf) is prepared as followed:\n1. A reaction mixture of Pd(II) 5,10,15,20-tetrakis(4-carboxyphenyl)porphyrin (Pd-TCPP, 80 mg, 89.6  μmol), HfCl4 (160 mg, 0.50 mmol) and trifluoroacetic acid (2.4 mL,0.03 mol) in N,N-dimethylformamide  (DMF, 40 mL) is heated at 120 °C for 25 min in a microwave reactor. \n2. The crude products are washed with DMF (30 mL × 3), and then immersed in a DMF: acetone = 1: 1 (v/v) mixture (40 mL) for one day. \n3. The pure product of Pd-PCN-222(Hf) (115 mg, 63% yield based on the starting material of Pd-TCPP) is obtained via centrifugation and then dried under vacuum at 135 °C for 24 h for further characterizations and uses. \n\nAfter the preparation of Pd-PCN-222(Hf), the support Pd-PCN-222(Hf)-NH2 is prepared as followed:\n1. To a vial loaded with activated Pd-PCN-222(Hf) (10 mg, 0.016 mmol) is added a DMF (2 mL) solution  of 4-aminobenzoic acid (ABA, 8 mg, 0.058 mmol). \n2. The resulting reaction mixture is heated at 90 °C for 24 h with constant stirring. \n3. The crude products are washed sequentially with DMF and acetone, and then  immersed in a DMF: acetone = 1: 1 (v/v) mixture (8 mL) for 8 h, which is repeated for three times. \n4. The pure product of Pd-PCN-222(Hf)-NH2 (7.8 mg, 78% yield based on the starting material of Pd-PCN-222(Hf)) is obtained via centrifugation and then dried under vacuum at 135 °C for 24 h\n\nAfter the preparation of support Pd-PCN-222(Hf)-NH2, the catalyst synthesis procedures are as followed:\n1. Firstly, the metal precursor Pt-ABA is prepared by the reaction of chloroplatinic acid (H2PtCl6, 10 mg, 0.020 mmol) and 4-aminobenzoic acid (10  mg, 0.072 mmol) in DMF (1 mL) for direct use without isolation. \n2. And then, 30 μL solution of Pt-ABA is added to a DMF (2 mL) solution of activated Pd-PCN-222(Hf)-NH2 (10 mg). \n3. The resulting reaction mixture is heated at 90 oC for 12 h with stirring to undergo metal grafting through coordination exchange to anchor Pt-SAs onto the surface of Hf-oxo clusters, which are stabilized by N and O atoms from the introduced ABAs and the framework Hf-oxo clusters in the pore-spaces. \n4. After the reaction mixture is cooled down to room temperature, the solid is collected via centrifugation, washed sequentially with DMF and EtOH for 3 times, and dried under vacuum at 135 °C for 24 h for further characterizations and uses."
      }
    ]
  },
  {
    "conversation": [
      {
        "input": "Synthesis of single atom Ru supported on GDY/G, denoted by Ru SAs/GDY/G",
        "output": "The catalyst is synthesized by impregnation with metal precursor RuCl3 and support graphdiyne/graphene sandwich structures (GDY/G):\n\nThe support precursor is prepared as followed:\n1. 60 mg hexakis[(trimethylsilyl)-ethynyl]benzene (HEB-TMS) was mixed with 60 mL of tetrahydrofuran (THF) under Ar atmosphere \n2. and then 1 mL of tetrabutylammonium fluoride (TBAF) (1 M in THF)  was added and stirred at 0 °C for 15 min. \n3. The solution was washed and rotary evaporated to obtain HEB. \n\nThe support graphdiyne/graphene sandwich structures (GDY/G) is prepared as followed:\n1. First, 220 mg Cu(OAc)2·H2O was dissolved in 120 mL mixed solvent of pyridine, toluene and THF with a volume ratio of 1:1:1. \n2. Then, 20 mg graphene was added to the above solution and sonicated to obtain a uniform dispersion. \n3. After this, a freshly prepared HEB was added to the solution immediately. \n4. The reaction mixture was subsequently microwaved at 700 W for 1 min in a domestic microwave oven. \n5. Finally, the final product of GDY/G was washed with pyridine, acetone, dilute hydrochloric acid and distilled water,  respectively, and then freeze-dried.  \n\nAfter the preparation of support graphdiyne/graphene sandwich structures (GDY/G), the catalyst is synthesized as followed:\n1. 20 mg GDY/G was dispersed in 20 mL distilled water and sonicated to obtain a uniform dispersion. \n2. The aqueous solution of RuCl3 (0.4  mg mL-1) was added dropwise to the above dispersion with a syringe (injection speed  of 2 mL h-1) and stirred vigorously. \n3. This Ru SAs/GDY/G catalyst was repeatedly  washed with distilled water, and then freeze-dried."
      }
    ]
  },
  {
    "conversation": [
      {
        "input": "Preparation of single atom Ni supported on N-doped carbon",
        "output": "The catatyst is synthesized by impregnation with Ni acetylacetonates and support carbon\n\nThe synthesis procedures are as followed:\n1. A solution of  Zn(NO3)2·6H2O (1.069 g, 3.6 mmol) and Ni acetylacetonates (0.22–0.36 mmol) were dissolved in 15 ml methanol at 30–55 °C\n2. the resulting solution was subsequently added to10 ml of methanol containing 2-methylimidazole (1.161 g, 14.2 mmol). \n3. After vigorously stirring for 5 min, the mixed solutions were kept at room temperature without stirring for 20 h. \n4. The solid products were collected by centrifugation and washed four times with methanol and dried in vacuum overnight. \n5. The powders of the metal acetylacetonates @ZIF-8 were placed in a tube furnace and heated to 800/900 °C for 3 h at a heating rate of 5 °C min–1 under argon gas (200 ml min–1). \n6. After calcination, the samples were cooled to room temperature"
      }
    ]
  },
  {
    "conversation": [
      {
        "input": "Synthesis of single atom Fe doped by N supported by Carbon",
        "output": "The catalyst is synthesized by impregnation and freeze-drying with metal precursors FeCl2\n\nThe synthesis process are as followed:\n1. FeCl2 (10 mg), glucose (0.8 g), DICY (0.2 g) were co-dissolved into 5 mL H2O. \n2. After the freeze-drying, the pyrolysis of obtained powders at 900 °C under N2 flow with a heating rate of 5 °C min-1"
      }
    ]
  },
  {
    "conversation": [
      {
        "input": "Synthesis of single atom Fe supported on N-doped carbon",
        "output": "The catalyst is synthesized by impregnation with metal precursor Fe(acac)3\n\nThe syntheis procedures are as followed:\n1. 2-methylimidazole (1314 mg) was dissolved in 15 mL methanol in flask A.  \n2. Zn(NO3)2·6H2O (1190 mg) and Fe(acac)3 (141 mg) was dissolved in 30 mL methanol under ultrasound for 15 min to form a clear solution in flask B. \n3. Then, flask B was subsequently added  into flask A with ultrasound for 30 min and vigorous stirring for 12 h at room temperature. \n4. The  obtained product was separated by centrifugation and washed subsequently with methanol for twice and finally dried at 60 °C under vacuum for overnight. \n5. The power of Fe(acac)3@ZIF-8  was transferred into a ceramic boat and placed in a tube furnace. \n6. The sample was heated to 950  °C with a heating rate of 5 °C min-1 and kept at 900 °C for 3h under flowing Ar gas and then  naturally cooled to room temperature."
      }
    ]
  },
  {
    "conversation": [
      {
        "input": "Preparation of single atom Co supported on Carbon",
        "output": "The catalyst is synthesized by impregnation with metal precursor Cobalt(II) acetate tetrahydrate and support carbon powder\n\nThe synthesis procedures are as followed:\n1. Cobalt(II) acetate tetrahydrate (Sigma-Aldrich ≥ 98%, 124.5 mg, 0.5 mmol) and carbon powder (700.0 mg) (VULCAN® XC72R, Cabot Corporation Prod. Code XVC72R; CAS No. 1333-86-4) were stirred in ethanol (40 mL), and the resulting mixture was refluxed for 4 hours. \n2. After cooling down to room temperature and the removal of the ethanol solution by rotatory evaporation, the remained solid composite was dried at 80 °C under vacuum for 12 hours, which was then grinded to fine particles. \n3. The ground powder was then heated to 800 °C with a rate of 10 °C/min, and then pyrolyzed at 800 °C for 2 hours under argon atmosphere."
      }
    ]
  },
  {
    "conversation": [
      {
        "input": "Preparation of single atom Fe doped by 4 N and 1 Cl, supported on nanozyme",
