Repository: aobozhang2025/data-driven-LLM-SAC

All data are saved in the "data" folder

To simiplify the code validation process, we write each method in Python in a separate .py file. Please use Python IDE such as PyCharm to run the script step by step by clicking on the green arrow close to "if __name__ == "__main__"

1. cleaned and classified data are saved in qa-pairs-classified

2. run convert_folder_of_qa_txt_to_single_json.py to generate .json files in json folder

3. run split_qa_pairs_in_json_randomly_for_testing.py to split testing set by stratified sampling, you can change the ratio of splitting by how much to be used in training.

File: data/training_json/C-based_d-block-training.json (part 5 of 6)
[
        "output": "The precursor is prepared as followed:\n1. Firstly, we prepared a mixed solvent by mixing DMF and methanol with the volume  ratio of 4:1 (VDMF: Vmethanol = 4:1). 4276 mg Zn(NO3)2·6H2O and 2032 mg Fe(acac)3  was added into 60 ml mixed solvent (VDMF: Vmethanol = 4:1) in flask A and the mixture was under ultrasound for several minutes in order to obtain a homogeneous solution.  \n2. 4644 mg 2-methylimidazole was added into 40 ml the mixed solvent (VDMF: Vmethanol =  4:1) in flask B under ultrasonic treatment for several minutes. \n3. Then, the solution in  flask A was mixed with the solution in flask B at room temperature and the mixed  solution was stirred violently for 24 h.\n4. After crystallization of Fe(acac)3@ZIF-8, we collected Fe(acac)3@ZIF-8 powder by centrifugation at 15,000 rpm for 5 min and washed the product by methanol for six times. \n5. Finally, we dried the obtained  Fe(acac)3@ZIF-8 powder in a oven at 50 oC for several hours.  \n\nThe catalyst is synthesized with metal precursor Fe(acac)3 and support ZIF-8:\n1. we put 3 g NaCl in a smaller ceramic boat separately. \n2. Subsequently, 3 g NaCl in a smaller ceramic boat and 150 mg Fe(acac)3@ZIF-8 powder were put together in a larger ceramic boat with a lid.\n3. We put the NaCl in the upstream of Fe(acac)3@ZIF-8. \n4. Before pyrolysis, the air in the tube  furnace was removed by a vacuum pump and then the argon gas (99.999%) was input into the tube furnace. The above treatment was repeated three times. \n5. We heated the sample to 900oC with a heating rate of 5 oC/min and the temperature was kept at 900 oC  for 2.5 h under flowing argon gas (99.999%). \n6. After pyrolysis, the Fe-N4Cl/CNCl  SAzyme was cooled to room temperature naturally."
      }
    ]
  },
  {
    "conversation": [
      {
        "input": "preparation of single atom Fe doped by N supported on Carbon, denoted by Fe-N-C",
        "output": "The catalyst is synthesized by impregnation with metal precursor FeCl3·6H2O\n\nThe synthesis procedures are as followed:\n1. 4.3875 g NaCl, 416 mg glucose and 0.03 mmol FeCl3·6H2O were added into 25 mL DI and stirred for 1 h to ensure the homogeneous state of the solution. \n2. The obtained mixture was freeze-dried for 48 h and then ground by agate mortar to form fine powder.  \n3. The powder was put in the middle of the tube furnace and flushed with argon gas (Ar) for at least 30 min to eliminate air thoroughly. \n4. The tube furnace was heated at 500 °C with the ramp rate of  5 °C/min and kept for 4 hours under the ammonia gas (NH3) atmosphere (the flow rate of NH3 was  50 sccm). \n5. Dissolve the calcination powder in 2000 mL water and stir overnight to remove NaCl template completely, then dried at 80 °C overnight. \n6. Calcining the black powder under 850 °C by  controlling the heating rate 5 °C/min for 4 hours under the protection of Ar"
      }
    ]
  },
  {
    "conversation": [
      {
        "input": "Synthesis of single atom Ni supported on C3N4",
        "output": "The catalyst is synthesized by impregnation with metal precursor NiCl2\n\nThe synthesis procedures are as followed:\n1. 0.02 g C3N4 nanosheets and 0.04 g CNT-1 were added to 30 mL DI  water. \n2. C3N4 nanosheets were spread out and shattered uniformly through 60 min  ultrasound. \n3. 0.05 mL of 0.1 M NiCl2 was added dropwise to the mixture followed by  stirring for 2h. \n4. The liquid nitrogen was poured directly into the mixed solution until  icing totally. \n5. After freeze-dried for 72h, the aerogel was obtained. \n6. Then the aerogel was heated to 750 oC with a 5 oC/min heating rate at Ar atmosphere, immediately followed by colling at 10 oC/min to room temperature."
      }
    ]
  },
  {
    "conversation": [
      {
        "input": "synthesis of single atom Pt supported on porous N-C",
        "output": "The catalyst is synthesized by impregnation with metal precursors Pt(acac)2\n\nThe synthesis procedures are as followed:\n1. A 15 mL methanol solution containing 0.513 g of zinc nitrate hexahydrate was mixed with another 15 mL of 2-methylimidazole (0.577 g) methanol solution. \n2. The mixture solution was loaded into an autoclave and then placed in an oven at 120 °C for 4 h. \n3. The ZIF-8 suspension was collected, washed with methanol several times, and then dried at 60 °C in a vacuum oven overnight. \n4. The ZIF-8 powders were pyrolyzed at 950 °C for 3 h under an Ar atmosphere, followed by washing with 2 M HCl solution at 80 °C overnight to remove Zn species and drying at 80 °C in a vacuum oven. \n5. 60 mg of porous N-C powders, 5 mg of Pt(acac)2, and 1.5 mL of tetrahydrofuran (THF) were loaded into a glass cell and then placed into an autoclave (volume capacity: 50 mL) located on a heater. THF was used to modify the polarity of CO2 to dissolve the Pt(acac)2 molecules. \n6. The autoclave was heated to 60 °C and 10 MPa of CO2 was pumped into the autoclave. \n7. After stirring for 12 h with a speed of 200 rpm, the autoclave was cooled down to 50 °C and then vented out the CO2 slowly. \n8. The collected powders, labeled as Pt(acac)2/NPC were treated with 10 vol % H2/Ar for 2 h at 200 °C with a heating rate of 2  °C min−1."
      }
    ]
  },
  {
    "conversation": [
      {
        "input": "synthesis of single atom Ni supported on UiO-66-NH2",
        "output": "The catalyst is synthesized by impregnation with metal precursor NiCl2·6H2O and support UiO-66-NH2\n\nThe support UiO-66-NH2 is prepared as followed:\n1. 186 mg (0.8 mmol) of ZrCl4 and 145 mg (0.8 mmol) of H2ATA were dissolved in 50 mL of DMF containing 6 mL of HOAc. \n2. After adding 0.5 mL of H2O, the mixture was transferred into a 100 mL glass flask. \n3. The flask was kept at 120 °C for 12 h under continuous stirring. \n4. After being cooled to room temperature, the solid was isolated by centrifuging, and washed with DMF and acetone. \n5. The as-synthesized UiO-66-NH2 was immersed in  the acetone to exchange DMF, followed by drying at 60 °C under a vacuum\n\nAfter the support UiO-66-NH2 is prepared, the catalyst is synthesized as followed:\n20 mg of UiO-66-NH2, 100 mg of  NiCl2·6H2O, and 3 mL of DMF were mixed in the glass vial and  heated at 85 °C with continuous stirring for 2 h."
      }
    ]
  },
  {
    "conversation": [
      {
        "input": "Synthesis of hollow mesoporous single atom Pd supported on N-C, denoted by h-Pd/NC",
        "output": "The catalyst is synthesized by a framework of ZIF with metal precursors Pd(acac)2\n\nThe synthesis procedures are as followed:\n1. Zn(NO3)2∙6H2O (1.069 g, 3.6 mmol), Pd(acac)2 (20 mg, 0.066 mmol) were dissolved in 20 mL methanol. \n2. Then the solution was added into 20 mL of methanol containing 2-methy imidazole (1.161 g, 14.2 mmol). \n3. After vigorously stirring for 5 minutes, the mixed solutions were transferred into a 50 mL Telfon-lined stainless-steel autoclave and subjected to treatment at 120 oC for 4 h. \n4. The  autoclave was cooled down to room temperature. \n5. The solid products were collected by  centrifugation and washed five times with methanol. \n6. the products were dried at 70 oC under vacuum overnight.  \n7. the products was etched with 100 mL tannic acid solution (7 g/mL) while stirring for 30 min. \n8. The solid products were then washed with  deionized water and methanol for three times. \n9. Finally, the products were dried at 70 oC under  vacuum overnight.  \n10. the products were placed in a tube furnace and heated to 950  oC (5 oC/min) for 3 h at a heating rate of under argon gas (100 mL/min)."
      }
    ]
  },
  {
    "conversation": [
      {
        "input": "Preparation of single atom Ir doped by N supported on Carbon",
        "output": "The catatyst is synthesized by impregnation with metal precursor Ir(acac)3 and support carbon\n\nThe synthesis procedures are as followed:\n1. Zn(NO3)2·6H2O (1.069 g, 3.6 mmol) and Ir(acac)3 (176 mg, 0.36 mmol) were dissolved in 15 ml methanol\n2. the resulting solution was then added into 10 ml of methanol containing 1.161 g (14.2 mmol) 2-methylimidazole. \n3. After vigorously stirring for 5 min, the mixed solutions were kept at room temperature without stirring for 20 h. \n4. The Ir(acac)3@ZIF-8 nanocrystal was collected by centrifugation, washed four times with methanol and dried in vacuum overnight. \n5. The powder of Ir(acac)3@ ZIF-8 was then placed in a tube furnace and heated to 900 °C for 3 h at the heating rate of 5 °C min–1 under argon gas (200 ml min–1). \n6. The result powder was calcined twice again with the same condition as above. \n7. After calcination, the samples were cooled to room temperature"
      }
    ]
  },
  {
    "conversation": [
      {
        "input": "Synthesis of single atom Fe doped by N supported on carbon",
        "output": "The catalyst is prepared by impregnation with metal precursor Fe(phen)3 complex and support N-doped carbon (NC)\n\nThe support N-doped carbon (NC) is prepared as followed:\n1. 3.06 g 2-methylimidazole (MeIM) was dissolved in 70 ml methanol, which was subsequently added into140 ml methanol containing 2.77 g  Zn(NO3)2·6H2O and stirred for 20 min. \n2. The mixture was then transferred to a reactor and  heated at 120°C for 4 hours to form the ZIF-8. \n3. The as-obtained precipitates were  centrifuged and washed with methanol three times and dried under a vacuum condition at 60 °C overnight.\n4. Finally, the powder was placed in a tube furnace and heated to 950 °C  with a heating rate of 5 °C min-1 and held at that temperature for 5 h under the Ar atmosphere to yield NC.  \n\nThe metal precursor is prepared as followed:\n1. 0.5 mmol of Fe(NO3)3·9H2O was dissolved in 15 ml of de-ionized (DI) water and 1.5  mmol of 1,10-phenanthroline was dissolved in 15 mL of ethanol, respectively. \n2. Then, two solutions were mixed under stirring to form Fe(phen)3 solution. \n\nAfter the preparation of N-doped carbon (NC), the catalyst is synthesized as followed:\n1. 100 mg NC was added into 50 mL ethanol and dispersed by ultrasound to obtain a black suspension solution. \n2. Then, a 2.2 mL of Fe(phen)3 complex was added into the above black suspension and stirred for 3 h at room temperature. \n3. After that, the  suspension was centrifuged and the precipitate was dried at 60°C overnight. \n4. Finally, the asobtained black powder was heated at 950 °C for 1 h with a heating rate of 5 °C min-1 in an  Ar atmosphere."
      }
    ]
  },
  {
    "conversation": [
      {
        "input": "synthesis of single atom Pt supported by carbon nanotubes (CNT), denoted by Pt-CNT",
        "output": "The catalyst is synthesized by impregnation with metal precursor K2PtCl4 and support carbon nanotubes (CNT)\n\nThe synthesis procedures are as followed:\n1. 90 mg of K2PtCl4 was dissolved in 20 mL of water to prepare a 3 mg/mL Pt stock solution. \n2. A 40 mg amount of CNT was then dispersed in 25 mL of water, followed by tip sonication (SCIENTZ) for 30 min. \n3. Thereafter, 400 μL of Pt stock solution was added dropwise to the CNT suspension under vigorous stirring for a 1.05 wt % Pt target loading and was freezedried in a vacuum, which was denoted as the Pt−CNT precursor."
      }
    ]
  },
  {
    "conversation": [
      {
        "input": "synthesis of single atom Co supported on N-doped Carbon",
        "output": "The catalyst is synthesized with the following procedures:\n1. 1 g of melamine, 1 g of L-aspartic acid, 17.5 mg of Co(acac)3 were fully ground in a mortar until evenly mixed. \n2. Then 7.5 mL of ethanol and 1.5 mL of 4 M HCl were added, and the obtained suspension was unceasingly ground until the solvent completely evaporated. \n3. The obtained powder was calcined in a N2 atmosphere at 2.5 °C min−1 to 600 °C for 2 h  and at 5 °C min−1 to 800 °C for 90 min and then cooled down to room temperature"
      }
    ]
  },
  {
    "conversation": [
      {
        "input": "Synthesis of single atom Pt supported on carbon black",
        "output": "The catalyst is synthesized by irradiation with metal precursor chloroplatinic acid.\n\nThe synthesis procedures are as followed:\n1. The chloroplatinic acid was firstly solved in ethanol with 0.05 M. \n2. The solution was dropped onto carbon black (CB, BP2000) with a loading amount of ~0.1 ml/mg, followed by ultrasonication for 1 h and dried in vacuum oven at room temperature.  \n3. To synthesize Pt species, the precursors-loaded substrates were dispersed in hexane at 0.5 mg/ml under stirring. \n4. The solution was irradiated with a fiber laser for 8 h under stirring, ensuring all the substrates to interact with laser beam. \n5. Finally, the mixture was centrifuged and rinsed several times in ethanol to remove the unreacted salt precursors, and the sample was dried in a vacuum oven."
      }
    ]
  },
  {
    "conversation": [
      {
        "input": "synthesis of single atom Pt doped by N supported on CNT with glycine as N source",
        "output": "The catalyst is synthesized by impregnation with metal precursor K2PtCl4 and support carbon nanotubes (CNT)\n\nThe synthesis procedures are as followed:\n1. 90 mg of K2PtCl4 was dissolved in 20 mL of water to prepare a 3 mg/mL Pt stock solution. \n2. A 40 mg amount of CNT was then dispersed in 25 mL of water, followed by tip sonication (SCIENTZ) for 30 min. \n3. Thereafter, 400 μL of Pt stock solution was added dropwise to the CNT suspension under vigorous stirring for a 1.05 wt % Pt target loading and was freezedried in a vacuum, which was denoted as the Pt−CNT precursor.\n4. the Pt-CNT precursor and glycine were ground in an agate mortar at a mass ratio of 1:7, \n5. then annealed in an Ar atmosphere for 1 h at 800 °C."
      }
    ]
  },
  {
    "conversation": [
      {
        "input": "synthesis of single atom Rh doped by P and N supported on carbon",
        "output": "The catalyst is synthesized by a framework of ZIF synthesis with metal precursor rhodium(III) chloride hydrate\n\nThe synthesis procedures are as followed:\n1. 75 mL methanol solution of zinc nitrate hexahydrate (0.128 M) and 75 mL methanol solution of 2-methylimidazole (0.512 M) were mixed and stirred vigorously at room temperature for 5 min. \n2. Then, the resulting solution was transferred and sealed in a container, followed by heating to 35 °C for 6 h to improve the crystallinity of ZIF-8. \n3. The as-obtained ZIF-8  was washed thoroughly with methanol for several times and dried in vacuum at 80 °C. \n4. Subsequently,  800 mg ZIF-8 sample was dispersed in 40 mL methanol, and added into the 200 mL methanol solution with 640 mg of bis(4-aminophenyl) ether and 320 mg of phosphonitrilic chloride trimer  under continuous stirring. \n5. Then, 16 mL triethylamine and 100 mL methanol were mixed and slowly  dropped into the above suspension, following by heating to 40 °C for 14 h to prepare the ZIF-8 coating poly-(cyclotriphospazene-co-4,4'-diaminodiphenylether) (PZM) sample, which was marked  as ZIF-8@PZM. \n6. The as-obtained ZIF-8@PZM was annealed in N2 atmosphere at 950 °C for 3 h  (heating rate: 5° min-1). \n7. 200 mg of the ZIF-8@PZM was dispersed in 20 mL methanol, and 10 mL methanol solution of rhodium(III) chloride hydrate (1 mg/mL) was slowly dropped into the above suspension of ZIF-8@PZM under continuous stirring for more than 24 h, \n8. followed by washing by methanol, drying and  annealing in N2 atmosphere at 250 °C for 2 h (heating rate: 2° min-1)."
      }
    ]
  },
  {
    "conversation": [
      {
        "input": "synthesis of single atom Co supported on N-doped graphene, denoted by Co1/NC",
        "output": "The catalyst is synthesized by ball-milling and pyrolysis\n\nThe synthesis procedures are as followed:\n1. a mixture of melamine (C3H6N6) (8 g), L-alanine (C3H7NO2) (1.5 g) and Co(CO2CH3)2 (35 mg) were first ground into a uniform precursor by ball-milling for 1 h in a nylon jar. \n2. Subsequently, 12 mL of hydrochloric acid (HCl) and 3 mL of ethanol (C2H6O) were added and dried in an oven at 60 °C until the complete evaporation of ethanol. \n3. Then the fine powder mixture underwent a two-stage pyrolysis under Ar atmosphere. The first stage  was from 25 to 600 °C at a ramping rate of 2.5 °C min−1 and held at 600 °C for 2 h, while the second stage was from 600 to 900 °C at a  ramping rate of 2.5 °C min−1 and held at 900 °C for 1 h.\n4. After cooling to room temperature, the product was washed with 2 M HCl solution at 80 °C for 24 h to remove possible metal particles and annealed again at 900 °C under Ar."
      }
    ]
  },
  {
    "conversation": [
      {
        "input": "Synthesis of single atom Fe doped by N supported on carbon",
        "output": "The catalyst is synthesized by impregnation with metal precursor FeCl3·6H2O\n\nThe catalyst is synthesized with the following procedures:\n1. FeCl3·6H2O (125 mg) was added into anhydrous ethanol (40 mL) and stirred for 10 min. \n2. Subsequently, 1,10-phenanthroline (Phen) ethanol solution (10 mL, 18 mg mL−1) was added dropwise and sonicated for 30 min. \n3. After that, phen  (90 mg) and Mg(OH)2 (4 g) were added into the mixture and sonicated for 30 min. \n4. The  mixture was heated under reflux at 60 oC for 4 h and then evaporated at 70 oC. \n5. The solid was dried in vacuo for 12 h and was further calcined under N2 atmosphere at 700 oC (pyrolysis  temperature) for 2 h with the temperature ramping rate of 2 oC min−1. \n6. The black powder  obtained after calcination was stirred in 1 M HNO3 solution for 2 h to remove MgO and  residual Fe nanoparticles. \n7. The final solid was collected and washed with ethanol/water (v/v = 1) for 5 times and dried in vacuo at 60 oC for 12 h."
      }
    ]
  },
  {
    "conversation": [
      {
        "input": "Synthesis of single atom Co supported on NC, denoted by Co-NC.",
        "output": "The catalyst is synthesized by impregnation with metal precursor Co(NO)3·9H2O\n\nThe synthesis procedures are as followed\n1. 4.4 mL formaldehyde (37 wt% solution) and 5 g dicyandiamide and 5 mg Co(NO)3·9H2O were mixed in 40 mL deionized water. \n2. After vigorous  stirring for 10 min, the mixed solution was heated to 80 °C and kept for 24 h to evaporate the water.  \n3. The purple solid powder was then placed in a tubular carbonization furnace and carbonized at 900 °C  for 2 h under argon gas with a heating rate of 5 °C min-1."
      }
    ]
  },
  {
    "conversation": [
      {
        "input": "synthesis of single site Pt supported on C",
        "output": "The catatyst is synthesized by impregnation with metal precursor Pt(ii) 2,4-pentanedionate and support activated carbon\n\nThe synthesis procedures are as followed:\n1. Activated carbon was initially ground to obtain a powder (150–200 mesh). \n2. Pt(ii) 2,4-pentanedionate (Alfa Aesar) was dissolved in the required solvent (2.7 ml). \n3. The solution was then added dropwise, with stirring, to the activated carbon (0.99 g) to obtain a catalyst with a final metal loading of 1 wt.%. \n4. The resulting powder was dried at a temperature 5–10 °C higher than the boiling point of the solvent used for 16 h under a flow of N2. \n5. Wherever possible, extra dry solvents sealed under nitrogen were used."
      }
    ]
  },
  {
    "conversation": [
      {
        "input": "Synthesis of the single metal atom Co supported on N,S-doped carbon",
        "output": "The catalyst is synthesized with template silica nanosphere\n\nThe silica nano spheres are prepared as followed:\n1. TEOS (tetraethyl orthosilicate, 6 ml) was added into ethanol (210 ml) under stirring. \n2. Then ammonium hydroxide (25 wt%, 7.2 ml) and water (42 ml) were added to the  above solution dropwise. \n3. The mixture was kept at room temperature for 24 h under stirring,  forming the white suspension. \n4. The solid precipitate was subsequently separated by using the centrifuge at 8500 rpm for 10 min and washed by water and ethanol for 3 times.\n5. Finally, the SiO2 nanospheres were obtained in the vacuum oven at 65 °C for 12 h.  \n\nAfter the preparation of silica nanospheres, the catalyst is prepared as followed:\n1. 1-allyl-2-thiourea (1.0 g) and silica nanospheres (1.0 g) were mixed in the deionized water (5 ml) with 5 mg Co(NO3)2 in a glass bottle at 80 °C for 2 h, respectively. \n2. The dissolved 1-allyl-2-thiourea and metal precursor can form a clear solution in the deionized water, facilitating its adsorption on the template (silica sphere) surface. \n3. The  samples can be obtained by a slow evaporation process (60 °C in the oven). \n4. The achieved above  materials were then calcined at 900 °C for 3 h under an inert atmosphere. The ramp rate of the carbonization process is 5 °C min-1. \n5. remove the silica nanospheres template by using 5 M NaOH hot solution and then acid leaching."
      }
    ]
  },
  {
    "conversation": [
      {
        "input": "The preparation of single atom Ir supported on Cu doped by N and O supported on C",
        "output": "The catalyst is synthesized by impregnation with metal precursor IrCl4-OAm and support single atom Cu dopes by 3 N supported on carbon (Cu3N NC)\n\nThe synthesis procedures are as followed:\n1. 1 mL of IrCl4-OAm (1 mg mL-1)  solvent was injected into pre-synthesized Cu3N NCs synthesized system when the temperature cools down to 200 °C with magnetized stirring. \n2. After 30 minutes, a uniformly dispersed Ir1-Cu3N/Cu2O with uniform particle size was obtained. \n3. The final product were washed and dispersed into 5 mL cyclohexane."
      }
    ]
  },
  {
    "conversation": [
      {
        "input": "Preparation of Pd single atoms supported on N-doped Carbon",
        "output": "The catalyst is prepared in a framework of ZIF-8 synthesis\n\nThe synthesis procedures are as followed:\n1. Dissolve 34 mg KI and 100 mg PVP (Mw ~55,000) in 10 ml formamide and heated the solution at 120 °C. \n2. Then, 59 mg Na2PdCl4 powder was added and the temperature was maintained for 10 min with vigorous stirring. \n3. After the mixture was cooled down to room temperature, 120 ml acetone was added and the dispersion was collected by centrifugation at 15,000 r.p.m. for 5 min. \n4. The obtained Pd nanoparticles were dispersed in 21 ml mixed solvent (volume ratio DMF:methanol is 4:1).\n5. 1,069 mg Zn(NO3)2·6H2O was dissolved in 15 ml mixed solvent (volume ratio DMF:methanol is 4:1) under ultrasound for 5 min to form a clear solution in flask A. \n6. Then 0.5 ml as-prepared Pd nanoparticles dispersed in DMF and methanol solution (~1 mgPd ml–1) was added into flask A. \n7. 1,161 mg 2-methylimidazole was dissolved in 10 ml mixed solvent (DMF:methanol, 4:1.) under ultrasound for 5 min to form a clear solution in flask B. \n8. Then, we added the contents of flask B into flask A at room temperature and maintained the temperature for 12 h without stirring. \n9. The obtained product was collected by centrifugation at 15,000 r.p.m. for 5 min and washed with methanol three times and finally dried at 70 °C for 5 h.  \n10. We transferred Pd nanoparticles supported on ZIF-8 powder into a ceramic boat and placed it in a tube furnace. \n11. The sample was heated to 900 °C with a heating rate of 5 °C min–1 and kept at 900 °C for 3 h under flowing nitrogen gas and then cooled to room temperature naturally."
      }
    ]
  },
  {
    "conversation": [
      {
        "input": "Synthesis of single atom Ni supported on N and O doped hollow carbon",
        "output": "The catalyst is synthesized by impregnation with metal precursor nickel nitrate hydrate and temlate silica nanoparticles\n\nThe template Silica nanoparticles are prepared as followed:\n1. a solution containing 100 mL of ammonia, 350 mL of ethanol, and 150 mL of deionized (DI) water was stirred at room temperature (700 rpm) for 30 min. \n2. Thereafter, 50 mL of TEOS was added to the abovementioned solution and stirred (700 rpm) for 3 h. \n3. After the reaction, the stirred solution was centrifuged (7000 rpm, 10 min) and washed with IPA three times. \n4. The silica nanoparticles were dried in a vacuum oven at 60 °C for 24 h.\n\nAfter the preparation of template Silica nanoparticles, the catalyst is synthesized as followed:\n1. dopamine (250 mg) was dissolved in 3 mL of ethanol and 6 mL of DI water under stirring at 700 rpm. \n2. Subsequently, a nickel nitrate hydrate (0.5 mmol) aqueous solution was added to the solution. \n3. Afterward, 3 mL of a THF solution containing PS-b-PEO was added dropwise to the resulting solution. \n4. Next, 25 mL of a DI water solution containing 250 mg of silica nanoparticles and 30 mg of tris buffer were added to this solution under stirring.\n5. After 20 h of reaction , the product was washed with DI water three times, collected through centrifugation (8000 rpm, 10 min), and dried in a vacuum oven at 60 °C. \n6. The obtained powder was placed in a quartz boat and heated under a flow of nitrogen gas. \n7. The temperature was increased  from 25 to 100 °C at a rate of 2 °C min−1 and maintained at 100 °C for 2 h. \n8. The temperature was also increased to 800 °C at a rate of 2  °C min−1 and maintained at 800 °C for 3 h. \n9. The obtained black powder was further treated with a 4 M NaOH solution at 50 °C for 20 h under stirring to remove the silica template. \n10. It was then washed with DI water until its pH reached 7 and dried in a vacuum oven at 60 °C."
      }
    ]
  },
  {
    "conversation": [
      {
        "input": "Synthesis of open-pore single atom Fe supported on N-doped Carbon, denoted by OP-Fe-NC",
        "output": "The catalyst is synthesized by impregnation with metal precursor Fe(NO3)3·9H2O and support etched ZIF-8\n\nThe synthesis procedures are as followed:\n1. 2-Methylimidazole (2.24 g) was dissolved in deionized water (10 mL), and Zn(OAc)2∙2H2O (0.6 g) was dissolved in deionized water (10 mL). \n2. The solutions were mixed and stirred at 500 rpm for 2 h, then allowed to stand at room temperature for 24 h to form rhombic dodecahedral ZIF-8 crystals. \n3. XO (40 mg) was dissolved in deionized water (5 mL) to form a clear purple solution. \n4. The pH of the XO solution was adjusted to 2.5 using HCl to prepare the etchant solution. \n5. This etchant solution was then slowly added to the ZIF-8 colloidal solution, which was stirred at 300 rpm for 3 h at room temperature. \n6. The resulting mixture was centrifuged, and the collected solid (ZIF-8-etching) was washed several times with water and methanol.  \n7. The as-prepared ZIF-8-etching (100 mg) and Fe(NO3)3·9H2O (2 mg) were stirred and sonicated in ethanol for 2 h at room temperature. \n8. After filtration and drying at 60 °C for 8 h, FeXO@ZIF-8-etching was obtained. \n9. FeXO@ZIF-8-etching was then pyrolyzed under flowing N2 at 1000 °C for 2 h with a heating rate of 5 °C min−1 and then washed with 0.5 M H2SO4 to obtain a single-atom Fe catalyst (OP-Fe-NC)."
      }
    ]
  },
  {
    "conversation": [
      {
        "input": "Synthesis of single atom Fe supported on N-doped carbon, denoted by Fe1-NC",
        "output": "The catalyst is synthesized by impregnation with metal precursor FeCl3.\n\nThe N-doped carbon (NC) is first prepared as followed:\n1. GLA (0.7-0.9 g) was mixed with SBA-15 (0.5 g) by gentle grinding to obtain SBA-15-Glu. \n2. The SBA-15-Glu was heated to 600 °C (ramping  rate: 2 °C/min) and held there for 2 h, followed by cooling down to room temperature to obtain SBA-15-Glu-600. \n3. Next, the SBA-15 template was removed by acid etching with dilute HF aqueous solution for 24 h. \n4. Afterwards, the pH of the solution was adjusted to neutral (pH = 7.0). \n5. NC-600 was produced by removing water under vacuum below 50 °C. \n6. Finally, the as-prepared sample was calcined at 900 °C (ramping rate:  5 °C/min) for 2 hours in a tube furnace under Ar atmosphere to obtain NC.  \n\nAfter N-doped carbon is prepared, the catalyst is synthesized as followed:\n1. 20 mg of FeCl3 was dissolved in a solution comprising of ethanol (10 mL) and water (10 mL). \n2. Subsequently, NC-600 suspension (10 mL,100 mg/mL)  was added, and the mixture was stirred for 12 hours. \n3. The product was washed with water and ethanol three times each, and then collected by freeze-drying to obtain NC-600-Fe\n4. Finally, the fine powder mixture was undergone a two-stage pyrolysis (first stage: from 25 to 600 °C at a ramping rate of 3 °C/min, maintain at 600  °C for 2 h; second stage: from 600 to 900 °C at a ramping rate of 2 °C/min, maintain at  900 °C for 90 min) in a tubular furnace under Ar atmosphere. \n5. After cooling down to room temperature, the final product was collected named as Fe1-NC"
      }
    ]
  },
  {
    "conversation": [
      {
        "input": "synthesis of single atom Co supported on graphene",
        "output": "The catalyst is synthesized by impregnation and freeze-drying with metal precursor CoCl2·6H2O and support Graphene oxide (GO)\n\nThe synthesis procedures are as followed:\n1. Graphene oxide (GO) suspension was prepared by mixing 100 mg of GO powder with 100 mL of deionized water and sonicating for 3 h to obtain a homogeneous dispersion.  \n2. CoCl2·6H2O (1 mL; 3 mg mL−1) aqueous solution was added dropwise into the GO suspension under vigorous sonication and sonicated for another 30 min, followed by rapid freezing in liquid nitrogen. \n3. The precursor was freeze-dried at −70 °C. \n4. The dried precursor was then heated at the rate of 20 °C min−1 to 750 °C under a gas flow of 200 sccm Ar and kept at this  temperature for 1 h"
      }
    ]
  },
  {
    "conversation": [
      {
        "input": "Synthesis of single atom Fe doped by N and O supported on carbon",
        "output": "The catalyst is synthesized by impregnation with metal precursor FeCl2·4H2O\n\nThe synthesis procedures are as followed:\n1. 2.5 mmol of FeCl2·4H2O (498 mg), and 1 g of 1,10-phenanthroline (5.6 mmol) were added in 100  mL of EtOH. \n2. The mixture was then heated at 60 °C in an oil bath for 0.5 h. \n3. Then, magnesium hydroxide (10 g) was added to the above mixture, which was stirred for another 2 h at 60 °C. \n4. Next, the removal of ethanol was conducted by rotary evaporation at 60 °C to gain mixed solids. \n5. Afterward, the solids were dried for 10 h under vacuum and finely ground. \n6. At 700 °C, the powder was calcinated under a N2 atmosphere (5 °C/min) for 2 h to obtain a black solid. \n7. In the HNO3 solution (4 M), the black solid was stirred at room temperature (rt) overnight to remove residual metal nanoparticles and MgO. \n8. The obtained solid was washed with deionized (DI) water three times and ethanol one time, respectively. Finally, at 100 °C, the black solid was dried for 6 h."
      }
    ]
  },
  {
    "conversation": [
      {
        "input": "Synthesis of single atom Ru supported on UiO-66, denoted by Ru1/UiO-66",
        "output": "The catalyst is synthesized by impregnation with metal precursor RuCl3ꞏxH2O and support UiO-66.\n\nThe support is prepared as followed:\n1. 1.64 g of ZrCl4, and 1.16 g of H2BDC were first added in 80 mL DMF. \n2. Then, 3.5 mL HCl was successively dropped into the mixture, which was stirred constantly until all solid precursors completely dissolved.  \n3. The obtained mixture was transferred to a 200 mL of hydrothermal reaction vessel with Teflon liner, which was kept at 120 °C for 24 h under static conditions. \n4. After cooling to room temperature, the solid MOFs were collected via high-speed centrifugation and thoroughly washed with DMF for three times, with 80 °C ultra-pure water for once and with acetone for three times. \n5. Finally, the UiO-66 were freeze-dried for 12 h prior to experiments.  \n\nAfter the preparation of support UiO-66, the catalyst is synthesized by the following procedures:\n1. 0.6 g UiO-66 was added to a solution containing 30 mg RuCl3ꞏxH2O dissolved in 9 mL DMF. \n2. The mixture was sonicated for 5 minutes. \n3. The vials thread was sealed and heated in an 85 °C isothermal oven for 24  h. \n4. The product was collected via high-speed centrifugation and thoroughly washed with DMF for three times, with 80 °C ultra-pure water for once and with acetone for three  times. \n5. Finally, the Ru1/UiO-66 were freeze-dried for 12 h prior to experiments."
      }
    ]
  },
  {
    "conversation": [
      {
        "input": "synthesis of single atom Fe supported on N-doped carbon",
        "output": "The catalyst is synthesized with the following:\n1. Fe(acac)3 (250 mg) was added to a solution of ethylenediamine (1.80 g) in carbon tetrachloride (4.00 g), followed by the addition of SBA-15 (0.80 g). (Caution:  this is an exothermic reaction with vigorous gas evolution.) \n2. Condensation was allowed to proceed at 90 °C for 6 h, then the mixture was dried for 12 h at 120 °C, affording a solid residue.  \n3. The residue was carbonized (3 °C min-1, 2 h) at the desired temperature under flowing Ar \n4. then treated with an aqueous solution containing 5 wt% HF in order to remove silica. \n5. The suspension was filtered, washed 3 times with water and dried under vacuum at 100 °C."
      }
    ]
  },
  {
    "conversation": [
      {
        "input": "Synthesis of single atom Fe supported on N-doped Carbon, denoted by Fe-NC",
        "output": "The catalyst is synthesized by impregnation with metal precursor Fe(NO3)3·9H2O and support ZIF-8\n\nThe synthesis procedures are as followed:\n1. 2-Methylimidazole (2.24 g) was dissolved in deionized water (10 mL), and Zn(OAc)2∙2H2O (0.6 g) was dissolved in deionized water (10 mL). \n2. The solutions were mixed and stirred at 500 rpm for 2 h, then allowed to stand at room temperature for 24 h to form rhombic dodecahedral ZIF-8 crystals. \n3. The as-prepared ZIF-8 (100 mg) and Fe(NO3)3·9H2O (2 mg) were stirred and sonicated in ethanol for 2 h at room temperature. \n4. After filtration and drying at 60 °C for 8 h, FeXO@ZIF-8 was obtained. \n5. FeXO@ZIF-8 was then pyrolyzed under flowing N2 at 1000 °C for 2 h with a heating rate of 5 °C min−1 and then washed with 0.5 M H2SO4 to obtain a single-atom Fe catalyst (Fe-NC)."
      }
    ]
  },
  {
    "conversation": [
      {
        "input": "synthesis of single atom Fe doped by 4 N supported on N-doped Carbon",
        "output": "The catalyst is synthesized by impregnation with metal precursor Fe2+ acetate and support ZIF-8\n\nThe synthesis procedures are as followed:\n1. Fe2+ acetate (Fe(CH3CO2)2, 98%, Sigma-Aldrich), 1,10phenanthroline (C12H8N2, ≥99%, Sigma-Aldrich), and ZIF-8 (ZnN4C8H12, Basolite Z1200, BASF) precursors were mixed using a dry ball-mill (BML-2, DAIHAN Scientific) in four cycles of 30 min each at 400 rpm. \n2. The ball-milling process was conducted in a ZrO2 crucible containing 100 zirconia balls (diameter = 5 mm). \n3. The precursor mixture consisted of a 2:8 mass ratio of 1,10-phenanthroline to ZIF-8, with 0.5 wt % of each metal. \n4. pyrolyze the precursor mixture at 1050 °C under Ar flow (200 mL min−1) for 1 h."
      }
    ]
  },
  {
    "conversation": [
      {
        "input": "Synthesis of the single atom Fe supported on NGM, denoted by SA-Fe-NGM",
        "output": "The catalyst is synthesized by impregnation with metal precursor FePc supported on nitrogen-doped graphene nanomesh (NGM)\n\nThe Zn-ZIF-L is prepared as followed:\n1. Zn(NO3)2·6H2O (260 mg) and 2-methylimidazole (580 mg) were dissolved separately in deionized water (20 mL). \n2. The two aqueous solutions were then mixed rapidly and vigorously stirred for 2 h. \n3. The resulting white precipitate was left undisturbed for a further 12 h, \n4. the product was collected by centrifugation at 8000 rpm for 10 min,  washed with water and ethanol, and dried in an oven at 60 °C overnight.  \n\nAfter the preparation of Zn-ZIF-L, the nitrogen-doped graphene nanomesh (NGM) with different molar ratios of LiCl/KCl is synthesized as followed:\n1. the Zn-ZIF-L crystals (200 mg) were mixed with LiCl (1.02 g) and KCl (8.98  g). \n2. After grinding in an agate mortar, the mixture was pyrolyzed in a furnace under a flow of argon. \n3. The pyrolysis temperature was increased from room temperature to 400 °C at a heating rate of 2 °C min−1. \n4. After maintaining the temperature at 400 °C for 2 h, it was further increased to 900 °C at a heating rate of 2 °C min−1 and maintained for an additional 2 h. \n5. The as-obtained product was collected from the furnace, then washed with a 0.5 M H2SO4 solution at 60 °C for 12 h to remove any impurities. \n6. Finally, the NGM was washed with water and ethanol and then dried in an oven at 60 °C overnight. \nIt is noted that the Zn content can be evaporated during the thermal  exfoliation process at high temperatures over 900 °C, due to its low boiling point (907 °C) Besides, the acid treatment by 0.5 M H2SO4 solution at 60 °C also play an essential role in complete removal of the remaining Zn species.\n\nAfter the preparation of nitrogen-doped graphene nanomesh (NGM) with LiCl/KCl, the catalyst is synthesized as followed:\n1. NGM (60 mg) was added to a methylene chloride solution 3  (150 mL) containing FePc (15 mg)To obtain a uniform suspension, \n2. the mixture was subjected to ultrasonic treatment for 3 h and stirred for 12 h at 0 °C. \n3. Finally, the FePc-NGM  composite was collected via filtration and washed with ethanol. \n4. The obtained sample was dried overnight under vacuum at 60 °C. \n5. The FePc-NGM was pyrolyzed at 450 °C for 1 h after heating at a rate of 2 °C min-1 under an argon atmosphere. \n6. After this time, the temperature was further increased to 900 °C at a heating rate of 2 °C min-1 and maintained for an additional 2 h."
      }
    ]
  },
  {
    "conversation": [
      {
        "input": "Synthesis of single atom Ir supported on C, denoted by Ir1/C.",
        "output": "The catalyst is synthesized by impregnation with metal precursor Na2IrCl6·6H2O and support C\n\nThe synthesis procedures are as followed:\n1. C (1.0 g) was  impregnated with an aqueous solution of Na2IrCl6·6H2O at the desired mass ratio and kept for 6 h.  \n2. After drying at 120 °C, the sample was impregnated with 2% aqueous ammonia and kept for 6 h to  remove chloride ions. \n3. The sample was then dried at 120 °C overnight, and then for about 20 min  naturally cooled to room temperature."
      }
    ]
  },
  {
    "conversation": [
      {
        "input": "preparation of single atom Ni supported on carbon, denoted by Ni/C",
        "output": "1. NiCl2·6H2O was first dissolved in deionized water and then immersed in the carbon support (Ketigenblack ECP60JD)\n2. the water was removed using a rotary evaporator at 60 oC\n3. The resulting solid was respectively reduced at 450 oC for 2 h under a flowing 5% H2/Ar atmosphere."
      }
    ]
  },
  {
    "conversation": [
      {
        "input": "Synthesis of single atom Fe and single atom Se doped by N supported by Carbon",
        "output": "The catalyst is synthesized by impregnation and freeze-drying with metal precursors FeCl2 and Se powders\n\nThe synthesis process are as followed:\n1. FeCl2 (10 mg), Se powders (10 mg), glucose (0.8 g), DICY (0.2 g) were co-dissolved into 5 mL H2O. \n2. After the freeze-drying, the pyrolysis of obtained powders at 900 °C under N2 flow with a heating rate of 5 °C min-1"
      }
    ]
  },
  {
    "conversation": [
      {
        "input": "Preparation of single atom Pd supported on N and S doped Carbon",
