Repository: aobozhang2025/data-driven-LLM-SAC

All data are saved in the "data" folder

To simiplify the code validation process, we write each method in Python in a separate .py file. Please use Python IDE such as PyCharm to run the script step by step by clicking on the green arrow close to "if __name__ == "__main__"

1. cleaned and classified data are saved in qa-pairs-classified

2. run convert_folder_of_qa_txt_to_single_json.py to generate .json files in json folder

3. run split_qa_pairs_in_json_randomly_for_testing.py to split testing set by stratified sampling, you can change the ratio of splitting by how much to be used in training.

File: data/training_json/C-based_d-block-training.json (part 6 of 6)
[
        "output": "The catalyst is synthesized by impregnation with metal precursor Pd/C and support precursor ZIF-8\n\nThe support precursor ZIF-8 is prepared as followed:\n1. 1.069 mg Zn(NO3)2·6H2O was dissolved in a 15 ml DMF and methanol mixed solvent (large particle size, 200 nm in diameter: DMF/methanol =  1/4; small particle size, 50 nm in diameter: DMF/methanol = 4/1, volume ratio) in flask  A, and then stirred for 5 min to form a clear solution.\n2. 1.161 mg 2-methylimidazole was dissolved in 10 mL mixed solvent and stirred for 5 min to form a clear solution in flask B.\n3. Then, we added the contents of flask B dropwise into flask A at room temperature and maintained for 12 h without stirring. \n4. The obtained white powder was washed by ethanol for 3 times and dried at 70 °C under vacuum.  \n\nAfter the preparation of support precursor, the catalyst is synthesized with the following procedures:\n1. 100 mg commercial Pd/C would be transferred to a ceramic boat and placed in a tube furnace \n2. 300 mg sulfur powder was placed upwind from Pd/C. \n3. The sample was heated at 600 °C with a heating rate of 5 °C·min-1 and kept for 2 h  under flowing nitrogen gas to ensure the Pd NPs were completely poisoned by sulfur \n4. 50 mg prepared Pd-S/C was mixed with 200 mg ZIF-8 in 15 ml ethanol and stirred in an open flask at 75 °C until dried. \n5. The mixture would be further grind to ensure its uniformity  (Pd-S/C/ZIF-8). \n6. The mixture was transferred to a tube furnace, heated to 950 °C (heating rate of 5 °C · min-1) under flowing nitrogen gas, kept for 3 h, and then cooled to room temperature naturally."
      }
    ]
  },
  {
    "conversation": [
      {
        "input": "Synthesis of thermally stable single atom Pt supported on nanozyme, denoted by PtTS-SAzyme",
        "output": "ZIF-8 is prepared as followed:\n1. 1.785 g of Zn(NO3)2·6H2O (6 mmol) was dissolved in 50  mL methanol. \n2. Then, 50 mL of methanol solution containing 1.970 g of 2methylimidazole (24 mmol) were added into the above solution of Zn(NO3)2·6H2O with vigorous stirring at room temperature for 3 min. \n3. Then, the mixture solution was  maintained at 35 °C for 6 h. \n4. Finally, the as-prepared ZIF-8 precipitates were centrifuged, washed and dried at 80 °C.  \n\nAfter the preparation of ZIF-8, the  ZIF-8 and Pt nanoparticles supported on PZS, denoted by ZIF-8/Pt NPs@PZS, are synthesized as followed:\n1. the ZIF-8 (200 mg) were dispersed in 20  mL methanol, followed by added the dispersion solution of Pt NPs (70 μL, 1 mg/mL) in the above dispersion of ZIF-8 with ultrasonic and stirring treatment for 10 min. \n2. Then, bis(4-hydroxyphenyl) sulfone (160 mg) and phosphonitrilic chloride trimer (75 mg) was dissolved in 50 mL of the methanol solution and then added in the dispersion of Pt NPs and ZIF-8 with stirring for 15 min. \n3. Subsequently, 1 mL of triethylamine was slowly  added into the above dispersion system with stirring for 15 h at room temperature. \n4. The resulting precipitate marked as ZIF-8/Pt NPs@PZS was collected, washed and finally S3  dried in vacuum at 80 °C for 12 h. \n\nAfter the preparation of ZIF-8 and Pt nanoparticles supported on PZS, denoted by ZIF-8/Pt NPs@PZS, the synthesis procedures of the catalyst are as followed: \n1. In the typical synthesis of PtTS-SAzyme, the ZIF-8/Pt NPs@PZS powder was placed  in quartz boat and maintained 1050 °C for 5 h in a tube furnace with a heating rate of  5 °C min-1 under flowing nitrogen atmosphere. \n2. When it finished, the as-prepared sample marked as PtTS-SAzyme, was collected and used without any post-treatment. \nThe synthesis procedure of NPS-HC is similar with that of PtTS-SAzyme except that ZIF8@PZS without Pt served as the precursor to be pyrolyzed."
      }
    ]
  },
  {
    "conversation": [
      {
        "input": "synthesis of single atom Fe doped by N supported on N-doped Carbon, denoted by FeN4C SAzyme",
        "output": "The catalyst is synthesized with the following procedures:\n1. 6 g melamine, 1.5 g L-alanine  and 30 mg Iron trichloride hexahydrate were first grinded into a homogeneous precursor by ZrO2 mortar ball.\n2. Then, 10 mL mixed solution of ethanol and hydrochloric acid  (volume ratio 5:1) added. \n3. The slurry continued to be grinded until the ethanol evaporated. \n4. The mixture was dried in an  oven at 80 °C and ball milled again for 20 min. \n5. Subsequently, the fine powder mixture was undergone a two-stage pyrolysis and carbonization process at the Ar atmosphere (first stage: from 20 °C to 550 °C, maintain at 550 °C for 2 h and then  heated to 800 °C for 120 min). The heating rate of the whole process at a rate of 2 °C/min. \n6. After cooling down to room temperature, the product was leached in 6 M HCl to remove the unstable species."
      }
    ]
  },
  {
    "conversation": [
      {
        "input": "Synthesis of single atom Co supported on N-doped graphene reduced at 900 C",
        "output": "The catalyst is prepared by impregnation with metal precursor CoCl2·6H2O and support precursor graphene oxide (GO)\n\nThe catalyst is prepared as followed:\n1. graphene oxide (GO) was washed with hydrochloric acid solution and acetone to remove the metal impurities (for example, manganese) that are left during the Hummers method of producing GO \n2. It was then dried in an electric oven at 40 °C overnight. \n3. 30 mg of acid-treated GO was dispersed in 30 ml of water. \n4. CoCl2·6H2O was dispersed in water (3 mg ml−1) and 202 ul of the solution was added into the GO solution. \n5. The mixed solution was sonicated for 1 h and then freeze-dried for 2 days. \n6. The prepared metal-adsorbed GO foam was collected into an alumina crucible and then placed at the centre of a tube furnace. \\\n7. With the continuous feeding of ammonia (50 sccm) and argon (150 sccm) gas, the furnace was heated up to 900 °C (ramping rate = 5 °C min−1) and held at 900 °C for 1 h, followed by natural cooling under a continuous flow of Ar (150 sccm). \n8. The collected dark greyish catalyst was dispersed in isopropanol (1 mg ml−1) for further use."
      }
    ]
  },
  {
    "conversation": [
      {
        "input": "Preparation of Ru single atoms supported on nitrogen-doped carbon, denoted by Ru SAs/NC.",
        "output": "The catalyst is synthesized by a framework of ZIF synthesis with metal precursor Ruthenium acetylacetonate\n\nThe synthesis procedures are as followed:\n1. Ruthenium acetylacetonate (0.3 mmol) and Zn(NO3)2·6H2O (1.069 g) were dissolved in 15 ml methanol. \n2. 10 ml of methanol containing 2-methyl imidazole (1.161 g) was added  to the above solution. \n3. After stirring, the mixed solutions were transferred to a Teflon-lined stainlesssteel autoclave and maintained at 120°C for 4 hours. \n4. The solid products were collected by centrifugation and washed with methanol. \n5. After drying, the obtained powder was further pyrolyzed in an Ar atmosphere at 900 °C for 3 h."
      }
    ]
  },
  {
    "conversation": [
      {
        "input": "synthesis of single atom Pt doped by N supported on CNT with NH3 as N source",
        "output": "The catalyst is synthesized by impregnation with metal precursor K2PtCl4 and support carbon nanotubes (CNT)\n\nThe synthesis procedures are as followed:\n1. 90 mg of K2PtCl4 was dissolved in 20 mL of water to prepare a 3 mg/mL Pt stock solution. \n2. A 40 mg amount of CNT was then dispersed in 25 mL of water, followed by tip sonication (SCIENTZ) for 30 min. \n3. Thereafter, 400 μL of Pt stock solution was added dropwise to the CNT suspension under vigorous stirring for a 1.05 wt % Pt target loading and was freezedried in a vacuum, which was denoted as the Pt−CNT precursor.\n4. the Pt-CNT precursor was directly annealed in a mixed atmosphere of Ar/NH3 (1:1 v/v) for 1 h at 750 °C."
      }
    ]
  },
  {
    "conversation": [
      {
        "input": "preparation of Ni doped by N supported on Carbon, denoted by Ni-N-C",
        "output": "The catalyst is synthesized by impregnation with metal precursor NiCl2·6H2O\n\nThe synthesis procedures are as followed:\n1. 4.3875 g NaCl, 416 mg glucose and 0.03 mmol NiCl2·6H2O were added into 25 mL DI and stirred for 1 h to ensure the homogeneous state of the solution. \n2. The obtained mixture was freeze-dried for 48 h and then ground by agate mortar to form fine powder.  \n3. The powder was put in the middle of the tube furnace and flushed with argon gas (Ar) for at least 30 min to eliminate air thoroughly. \n4. The tube furnace was heated at 500 °C with the ramp rate of  5 °C/min and kept for 4 hours under the ammonia gas (NH3) atmosphere (the flow rate of NH3 was  50 sccm). \n5. Dissolve the calcination powder in 2000 mL water and stir overnight to remove NaCl template completely, then dried at 80 °C overnight. \n6. Calcining the black powder under 850 °C by  controlling the heating rate 5 °C/min for 4 hours under the protection of Ar"
      }
    ]
  },
  {
    "conversation": [
      {
        "input": "Preparation of single atom Fe doped by N supported on C under Low Pressure.",
        "output": "The catalyst is synthesized by impregnation with metal precursor NaFe-EDTA\n\nThe synthesis procedures are as followed:\n1. The pyrolysis of ZIF-8  nanoparticles (50 nm) and NaCl at a mass ratio of 1.58 was carried out at 910 °C under an Ar atmosphere for 2 h. \n2. To remove residual Zn, the NC supports were etched with 2 M HCl at 80 °C overnight, followed by washing with water and ethanol six times. \n3. 50 mg of the NC powders was dispersed in 50 mL of methanol and sonicated for 2 h. \n4. Fifteen mg of NaFe-EDTA was then added, and the mixture was stirred continuously overnight. \n5. Methanol was then removed by using a rotary evaporator. \n6. The  resulting mixture was heated to 900 °C (heating rate of 30 °C min−1) in a chemical vapor deposition system under a pressure of 0.87 mbar in an Ar atmosphere. \n7. After 1 h, the sample was obtained and was denoted Fe-NC."
      }
    ]
  },
  {
    "conversation": [
      {
        "input": "preparation of single atom Rh supported on N-doped carbon",
        "output": "The catalyst is prepared by impregnation with metal precursor Rh(acac)3\n\nThe synthesis procedures are as followed:\n1. Rh(acac)3 (144 mg) and Zn(NO3)2 (1.19 g) were dissolved in 15 ml methanol (denoted solution A). \n2. 2-Methylimidazole (1.31 g) was dissolved in 30 ml methanol (denoted solution B). \n3. Solutions A and B were each stirred for 5 min. Both solutions were poured into a Teflon-lined stainless-steel autoclave (volume, 50 ml). \n4. After heating at 120 °C for 4 h, the sealed autoclave was cooled to room temperature. \n5. The product (yellowish powder) was collected by centrifugation and washed with DMF and methanol three times each. \n6. 1 g of product was added to a crucible. \n7. The crucible was then placed in a tube-type furnace and heated to 900 °C for 3 h  at a heating rate of 5 °C min−1 under a N2 atmosphere."
      }
    ]
  },
  {
    "conversation": [
      {
        "input": "Synthesis of Co single atom supported on N-doped Carbon",
        "output": "The catalyst is prepared by calcination with support ZIF-8\n\nThe support ZIF-8 is prepared as followed:\n1. 0.558 g Zn(NO3)2·6H2O was dissolved in 20 ml methanol and subsequently added to 20 ml methanol containing 0.616 g 2-methylimidazole under ultrasound for 10 min at room temperature. \n2. The ZIF-8 was then grown under static at 308 K for 12 h. \n3. The precipitates were centrifuged, washed with methanol and dried in a vacuum at 338 K for overnight.  \n\nAfter the support ZIF-8 is prepared, the catalyst is synthesized as followed:\n1. the cobalt foam and powder of ZIF-8 (100 mg) were separately placed on a porcelain boat. \n2. The porcelain boat was heated in a tube furnace to 1,173 K (at 5 K min−1) in a stream of argon (10 ml min−1) for 1 h and then NH3 (10 ml min−1) for 1 h to yield CoSAs/N-C."
      }
    ]
  },
  {
    "conversation": [
      {
        "input": "Preparation of single atom Fe supported on mannose-modified N-C, denoted by Fe-SA@Man",
        "output": "The precursor single atom Fe doped by N supported on C is synthesized with the following procedures:\n1. 6 g melamine, 1.5 g L-Cysteine and 15 mg iron trichloride hexahydrate were first grounded into a homogeneous precursor by ZrO2 mortar ball for 2 h. \n2. Following, 10 mL mixed solution of ethanol and hydrochloric acid (volume ratio 5:1) added. \n3. The slurry continued to be grinded until the ethanol evaporated. \n4. The mixture was dried in an oven at 80 °C and ball milled again for 20 min. \n5. Subsequently, the fine powder mixture was undergone a two-stage pyrolysis and carbonization process at the N2 atmosphere (first stage: from 25°C to 550 °C, maintain at 550 °C for 2 h and then heated to 800 °C for 120 min). The heating rate of the whole process at a rate of  2 °C/min. \n6. After cooling down to room temperature, the product was leached at 80 °C in 0.5 M  H2SO4 to remove the unstable species. \n\nAfter the precursor is prepared, the catalyst is synthesized by the following procedures: \n1. 20 mg of Fe-N-C was dissolved in 2-(N-morpholino)ethanesulfonic acid buffer (MES, 10 mL, pH 6.0, 20 × 10−3 M) containing EDC·HCl (250 mg) and NHS (200 mg)  and agitated for 1.5 h. \n2. Afterward, D-mannosamine hydrochloride (10 mg) was added and stirred for  24 h. The resulting product was washed with water and freeze-dried."
      }
    ]
  },
  {
    "conversation": [
      {
        "input": "Preparation of Pt single atoms supported on N-doped Carbon",
        "output": "The catalyst is prepared in a framework of ZIF-8 synthesis\n\nThe synthesis procedures are as followed:\n1. Dissolve 77.6 mg K2PtCl6 and 88.8 mg PVP (Mw ~55,000) in 20 ml water, stirred the solution for 10 min, then transferred the solution to a 50 ml Teflon-lined stainless steel autoclave and sealed the container in a stainless steel bomb. \n2. We heated the system at 160 °C under autogenous pressure for 8 h in an oven. \n3. The container was cooled down to room temperature naturally after the reaction. \n4. 120 ml acetone was added and the dispersion was collected by centrifugation at 15,000 r.p.m. for 5 min. \n5. The obtained Pt nanoparticles were dispersed in 31 ml methanol.  \n6. 1,069 mg Zn(NO3)2·6H2O was dissolved in 15 ml methanol under ultrasound for 5 min to form a clear solution in flask A. \n7. Then 0.3 ml as-prepared Pt nanoparticles dispersed in methanol solution (~1 mgPt ml–1) was added into flask A. \n8. 1,161 mg 2-methylimidazole was dissolved in 15 ml methanol under ultrasound for 5 min to form a clear solution in flask B. \n9. Then, we added flask B into flask A at room temperature and maintained the temperature for 12 h without stirring. \n10. The obtained product was collected by centrifugation at 15,000 r.p.m. for 5 min and washed with methanol three times and finally dried at 70 °C for 5 h. \n11. We transferred Pt nanoparticles supported on ZIF-8 powder into a ceramic boat and placed it in a tube furnace. \n12. The sample was heated to 1,000 °C with a heating rate of 5 °C min–1 and kept at 1,000 °C for 5 h under flowing nitrogen gas and then cooled to room temperature naturally."
      }
    ]
  },
  {
    "conversation": [
      {
        "input": "synthesis of single atom Cr supported on N-doped graphene, denoted by Cr1/NC",
        "output": "The catalyst is synthesized by ball-milling and pyrolysis\n\nThe synthesis procedures are as followed:\n1. a mixture of melamine (C3H6N6) (8 g), L-alanine (C3H7NO2) (1.5 g) and chromium(III) nitrate nonahydrate (Cr(NO3)3·9H2O) (35 mg) were first ground into a uniform precursor by ball-milling for 1 h in a nylon jar. \n2. Subsequently, 12 mL of hydrochloric acid (HCl) and 3 mL of ethanol (C2H6O) were added and dried in an oven at 60 °C until the complete evaporation of ethanol. \n3. Then the fine powder mixture underwent a two-stage pyrolysis under Ar atmosphere. The first stage  was from 25 to 600 °C at a ramping rate of 2.5 °C min−1 and held at 600 °C for 2 h, while the second stage was from 600 to 900 °C at a  ramping rate of 2.5 °C min−1 and held at 900 °C for 1 h. \n4. After cooling to room temperature, the product was washed with 2 M HCl solution at 80 °C for 24 h to remove possible metal particles and annealed again at 900 °C under Ar."
      }
    ]
  },
  {
    "conversation": [
      {
        "input": "Preparation of single atom Mo supported on N-doped carbon",
        "output": "The catatyst is synthesized by impregnation with Mo acetylacetonates and support carbon\n\nThe synthesis procedures are as followed:\n1. A solution of  Zn(NO3)2·6H2O (1.069 g, 3.6 mmol) and Mo acetylacetonates (0.22–0.36 mmol) were dissolved in 15 ml methanol at 30–55 °C\n2. the resulting solution was subsequently added to10 ml of methanol containing 2-methylimidazole (1.161 g, 14.2 mmol). \n3. After vigorously stirring for 5 min, the mixed solutions were kept at room temperature without stirring for 20 h. \n4. The solid products were collected by centrifugation and washed four times with methanol and dried in vacuum overnight. \n5. The powders of the metal acetylacetonates @ZIF-8 were placed in a tube furnace and heated to 800/900 °C for 3 h at a heating rate of 5 °C min–1 under argon gas (200 ml min–1). \n6. After calcination, the samples were cooled to room temperature"
      }
    ]
  },
  {
    "conversation": [
      {
        "input": "Preparation of single atom Fe doped by N supported on carbon",
        "output": "The catalyst is synthesized by the following procedures:\n1. First, 1.25 g of potassium citrate, 5 mg of iron (III) chloride, and 0.75 g of melamine were mixed using ball milling at 400 rpm for two cycles (50 mins of  milling with 10 mins of pauses for one cycle). \n2. The mixture was heated in a quartz tube at  350 °C for 2 h and 800 °C for 2 h at a heating rate of 3 °C min−1 under Ar or 5% H2/Ar  atmosphere, respectively. \n3. The obtained black resultant was immersed in 3 M H2SO4, followed by sonication for 1 h. \n4. After that, the mixture was stirred at 80 °C overnight, and then washed with deionized (DI) water at least five times. \n5. After drying, the resultants were heated to 800 °C  and maintained for 2 h at a heating rate of 5 °C min−1 under Ar or 5% H2/Ar atmosphere"
      }
    ]
  },
  {
    "conversation": [
      {
        "input": "synthesis of single atom Fe supported on β-lactoglobulin fibrils (FibBLG)",
        "output": "The catalyst is prepared by impregnation with metal precursor Fe(NO3)3·9H2O\n\nThe synthesis procedures are as followed:\n1. 100 mg lyophilized BLG fibril powder was dispersed in a mixture of 8.0 ml ethanol and 1.9 ml PEG200. \n2. The dispersion was then subjected to argon bubbling for 30 min to remove the dissolved oxygen, followed by irradiation under a xenon lamp with an ultraviolet filter (250–380 nm, 27.9 mW cm−2, PLS-SXE300CUV) for 10 min to generate free radicals. \n3. Subsequently, 0.1 ml of 108.21 mg ml−1 Fe(NO3)3·9H2O EDTA solution was added dropwise to the dispersion of BLG fibrils under magnetic stirring for 12 h at 25 °C. \n4. samples were collected by centrifugation at 4 °C, 11,100g for 10 min, washed by ethanol (10.0 ml × 6) and resuspended in 5.0 ml deionized water (pH 2)."
      }
    ]
  },
  {
    "conversation": [
      {
        "input": "synthesis of single atom Fe supported on N-doped graphene, denoted by Fe1/NC",
        "output": "The catalyst is synthesized by ball-milling and pyrolysis\n\nThe synthesis procedures are as followed:\n1. a mixture of melamine (C3H6N6) (8 g), L-alanine (C3H7NO2) (1.5 g) and Fe(CO2CH3)2 (35 mg) were first ground into a uniform precursor by ball-milling for 1 h in a nylon jar. \n2. Subsequently, 12 mL of hydrochloric acid (HCl) and 3 mL of ethanol (C2H6O) were added and dried in an oven at 60 °C until the complete evaporation of ethanol. \n3. Then the fine powder mixture underwent a two-stage pyrolysis under Ar atmosphere. The first stage  was from 25 to 600 °C at a ramping rate of 2.5 °C min−1 and held at 600 °C for 2 h, while the second stage was from 600 to 900 °C at a  ramping rate of 2.5 °C min−1 and held at 900 °C for 1 h.\n4. After cooling to room temperature, the product was washed with 2 M HCl solution at 80 °C for 24 h to remove possible metal particles and annealed again at 900 °C under Ar."
      }
    ]
  },
  {
    "conversation": [
      {
        "input": "Preparation of single atom Pd doped by S and N supported on carbon, denoted by Pd SAC/N-S-C",
        "output": "The synthesis in of this catalyst involves the preparation of CdS nanorods, CdS/Pd2S nanorods and CdS/Pd2S nanorods coated by 3-AF in sequence, single atom Pd is loaded by impregnation with CdS/Pd2S as precursor. \n\nThe procedures to synthesize CdS in nanorods are as followed:\n1. 4.50 g sodium diethyldithiocarbamate trihydrate and 2.28 g cadmium chloride were added to 20 mL deionized water and stirred for 10 min. \n2. The white products (denoted as cadmium  diethyldithiocarbamate (Cd(S2CNEt2)2)) were obtained via centrifugation at 11000 rpm for 1 min  and dried at 60°C under vacuum. \n3. Then 2.25 g Cd(S2CNEt2)2) and 70 mL of ethylenediamine were added to a 100 mL Teflon-lined stainless steel autoclave. \n4. After Cd(S2CNEt2)2) completely dissolved, the autoclave was maintained at 180oC for 24 h and cooled down to room temperature.  \n5. A yellowish precipitate was washed with deionized water and ethanol three times and collected by centrifugation. \n6. After dried at 60°C in a vacuum for 12 h, the CdS nanorods were obtained. \n\nAfter the synthesis of CdS nanorods, the procedures to synthesize CdS combined with PdS in nanorods (denoted by CdS/PdS) are as followed:\n1. In a typical procedure, 50 mg CdS nanorods were first dissolved in 20 mL toluene. \n2. Then, 0.5 mg PdCl2 dissolved in 5 mL CH3OH solution was added. \n3. After stirring for 1 min, the product was washed with deionized water and ethanol two times and collected by centrifugation. \n4. After dried  at 60°C in a vacuum for 6 h, the CdS/PdS nanorods were obtained.   \n\nAfter the synthesis of CdS/PdS, the procedures to synthesize CdS combined with PdS coated by 3-AF (denoted by CdS/PdS@3-AF) are as followed:\n1. 150 mg 3-aminophenol (3-AP), formaldehyde solution (100μL, 37 wt %), and CdS/PdS (100  mg) were dispersed in 50 mL ethanol/water solution (v/v 1:1) with ethanediamine (100 μL, 5  mg/mL) as catalyst. \n2. After that, the solution was stirred at room temperature for 24 h. \n3. Finally, the obtained CdS/PdS@3-AF was collected and purified with distilled water by centrifugation and  dried at 60°C in a vacuum for 6 h.  \n\nAfter the CdS/PdS@3-AF are prepared, the procedures to synthesize the catalyst are as followed:\n1. The CdS/PdS@3-AF powder was transferred into a ceramic boat and placed in a tube furnace. \n2. The sample was annealed at 900 °C for 3 h under N2 atmosphere with a heating rate of 5°C min-1. \n3. After cooling down to room temperature, Pd SAC/S-N can be obtained."
      }
    ]
  },
  {
    "conversation": [
      {
        "input": "synthesis of single atom Co supported on carbon nanotubes, denoted by Co-CNTs",
        "output": "The catalyst is synthesized by impregnation with metal precursor CoPc\n\nThe synthesis procedures are as followed:\n1. carbon nanotubes (CNTs) (100 mg) and a certain amount of CoPc powders were separately dispersed in DMF, and both solutions were ultrasonicated for 30 min. \n2. Then the CoPc DMF solution was added into the CNTs DMF solution dropwise under vigorous stirring. \n3. The mixed suspension was sonicated for another 30 min and further stirred for 24 h at room temperature in dark. \n4. Then the solid was separated via vacuum filtration, and washed with DMF for three times. \n5. Finally, the Co-CNTs was obtained after lyophilization for 24 h."
      }
    ]
  },
  {
    "conversation": [
      {
        "input": "synthesis of single atom Pt doped by S and X supported on carbon",
        "output": "The catalyst is synthesized by impregnation with metal precursor H2PtCl6-5.5H2O with NaX zeolite template\n\nThe synthesis procedures are as followed:\n1. 5 g of NaX zeolite was introduced into a plugflow quartz reactor and heated to 823 K (ramp: 2 K min−1) under He flow. \n2. At the target temperature, acetylene/H2S (1.4%/1.4% in He) mixed gas at a flow rate of 280 mL min−1 was introduced into the reactor for 24 h. \n3. After the CVD, the sample was further heat-treated at 1073 K (ramp: 2 K min−1) for 3 h under 5% H2S/He flow (80 mL  min−1). \n4. The resultant carbon/zeolite composite was etched with an aqueous HF/HCl solution (1.1/0.8 wt %, 800 mL) twice in order to remove the zeolite template. \n5. The HSC sample was collected by filtration, thoroughly washed with deionized water and dried at 373 K overnight. \n6. 0.3 g of the carbon support was dispersed in 100 mL of deionized water. \n7. Subsequently, 0.042 g of H2PtCl6-5.5H2O (Kojima Chemicals, Japan) was added to the solution. \n8. The water was evaporated at 353 K under 300 mbar pressure and the resultant sample was dried at 373 K overnight. \n9. After drying, the sample was reduced at 523 K (ramp: 5 K  min−1) for 3 h under H2 flow (200 mL min−1)."
      }
    ]
  },
  {
    "conversation": [
      {
        "input": "Synthesis of single atom Nb supported on N-doped carbon",
        "output": "The catalyst is synthesized by a framework of ZIF-8 synthesis\n\nThe synthesis procedures are as followed:\n1. 725.2 mg of Zn(NO3)2·6H2O and 17.5 mg of CTAB were dissolved in 12.5  mL of H2O, and 5.7252 g of 2-methylimidazole was dissolved in 87.5 mL of H2O. \n2. Then the two solutions were mixed, and stirred for 3 h at room temperature. \n3. After that, the white precipitate was centrifuged and washed with methanol and H2O several times and dried at 60 °C in a vacuum oven overnight toobtain the ZIF-8. \n4. Then, 600 mg of ZIF-8  was ultrasonically dispersed in 200 mL of ultrapure water, 150 mL of CTAB and 60  mg of NaOH were added to the dispersion and stirred for 5 minutes. \n5. A solution containing 1.2 mL of tetraethyl orthosilicate in 6 mL of methanol was then added dropwise to the mixture while stirring. \n6. After stirring for 30 min, the resulting solution was centrifuged, washed, and vacuum dried at 60 °C overnight. \n7. The as-obtained sample was then pyrolyzed at 650 °C for 1 hour under a nitrogen flow in a tube furnace. \n8. The resulting products were then dispersed in 6 M NaOH solution and stirred at 50 °C for 18 hours. \n9. Subsequently, the mixture was centrifuged, washed with ultrapure water until neutral, and dried at 60 °C to obtain the NC substrate. \n10. 180 mg of NC was dispersed in 50 mL of ethanol, and subjected to sonication for 1 hour to achieve uniform dispersion.  \n11. Subsequently, 0.7 mL of NbCl5 ethanol solution (5 mg/mL) were added dropwised, followed by stirring for 24 hours. The mixtures were dried at 60 °C in a vacuum. \n12. The product was obtained by calcining with 1 g of dicyandiamide at 1000 °C for 2 h under N2 atmosphere."
      }
    ]
  },
  {
    "conversation": [
      {
        "input": "synthesis of single atom Co supported on N-doped carbon, denoted by CoNC",
        "output": "The catalyst is synthesized by impregnation with metal precursor cobalt(II) acetate\n\nThe synthesis procedures are as followed:\n1. A mass of 0.8 g of a Zn(II) zeolitic imidazolate framework (ZIF-8, Sigma Aldrich) and 0.2 g of 1,10-phenanthroline were weighed, poured into a ZrO2 crucible, followed by adding cobalt(II) acetate, with the mass of cobalt acetate corresponding to 0.5 wt.% of cobalt to the total mass of ZIF-8, phenanthroline and cobalt acetate. \n2. Then, one-hundred zirconium-oxide balls of 5 mm diameter were added and the ZrO2 crucible was sealed under air. \n3. The precursors were homogenized in a planetary ball-miller (Fritsch Pulverisette 7 Premium, Fritsch, Idar-Oberstein,  Germany) with 4 cycles of 30 min at 400 rpm. \n4. The resulting catalyst precursor was flash-pyrolyzed at 1050 °C in Ar flow for 1 h. \n5. The pyrolysis was stopped by opening the split hinge oven, removing  the quartz tube and letting cool down the catalyst under Ar flow."
      }
    ]
  },
  {
    "conversation": [
      {
        "input": "synthesis of single atom Fe doped by N supported on carbon",
        "output": "The catalyst is synthesized by a framework of ZIF-8 synthesis.\n\nThe synthesis procedures are as followed:\n1. 2.83 g of Zn(NO3)2·6H2O and 0.139 g of FeSO4·6H2O were dissolved in 1000 mL of methanol. \n2. 82 g of 2-methylimidazole was dissolved in another 1000 mL methanol. \n3. Then the two solutions were mixed and stirred vigorously for 24 h at room temperature to form Fe-ZIF8. \n4. After centrifugation and  washing with methanol, Fe-ZIF8 underwent pyrolysis at 1000 °C for 2 h under Ar atmosphere to collect Fe-N-C."
      }
    ]
  },
  {
    "conversation": [
      {
        "input": "synthesis of single atom Pt supported on N-C",
        "output": "The catalyst is prepared by impregnation with metal precursor chloroplatinic acid hexahydrate (H2PtCl6.6H2O) and support nitrogen-doped carbon\n\nThe support nitrogen-doped carbon is prepared as followed:\n1. dissolving 12.75 g zinc nitrate hexahydrate and 29.15 g 2-methyl imidazole separately in deionized water (DIW) (250 ml each). \n2. After mixing the two solutions, the mixture was stirred for 2 h and left still for 16 h. \n3. The resulting precipitate was filtered off, washed with DIW (3 l) and ethanol (1 l), and dried at 80 °C. \n4. The obtained 2D-ZIF-8 was mixed with KCl (20 g per g metal–organic framework), which was previously dissolved in water (0.5 g ml−1). \n5. The water was removed in a rotary evaporator and then the solid was dried in a vacuum oven set a 80 °C. \n6. N-C was obtained after carbonization at 700 °C (5 h, N2 flow, 2 °C min−1 heating rate) and a washing treatment consisting of hydrochloric acid (2 M in water), deionized water and ethanol followed by drying at 80 °C. \n\nAfter the support nitrogen-doped carbon is prepare, the catalyst is synthesized as followed:\n1. A target amount of chloroplatinic acid hexahydrate (H2PtCl6.6H2O) was dissolved in 20 ml DIW and added to 250 mg NC. \n2. After sonication for 15 min, the water was evaporated and the powder dried at 80 °C overnight. \n3. The first annealing step was carried out at 200 °C (5 h, N 2 flow, 5 °C min −1 heating rate). \n4. The catalyst was then suspended in a 1 M NH4Cl solution, sonicated for 30 min and removed by centrifugation. \n5. This process was repeated twice more with the 1 M NH4Cl solution and three more times with DIW. \n6. After another drying step, the material was annealed a second time at 550 °C (5 h, N2 flow, 2 °C min−1 heating rate)."
      }
    ]
  },
  {
    "conversation": [
      {
        "input": "Preparation of single atom Pt supported on N-doped carbon",
        "output": "The catatyst is synthesized by impregnation with Pt acetylacetonates and support carbon\n\nThe synthesis procedures are as followed:\n1. A solution of  Zn(NO3)2·6H2O (1.069 g, 3.6 mmol) and Pt acetylacetonates (0.22–0.36 mmol) were dissolved in 15 ml methanol at 30–55 °C\n2. the resulting solution was subsequently added to10 ml of methanol containing 2-methylimidazole (1.161 g, 14.2 mmol). \n3. After vigorously stirring for 5 min, the mixed solutions were kept at room temperature without stirring for 20 h. \n4. The solid products were collected by centrifugation and washed four times with methanol and dried in vacuum overnight. \n5. The powders of the metal acetylacetonates @ZIF-8 were placed in a tube furnace and heated to 800/900 °C for 3 h at a heating rate of 5 °C min–1 under argon gas (200 ml min–1). \n6. After calcination, the samples were cooled to room temperature"
      }
    ]
  },
  {
    "conversation": [
      {
        "input": "Synthesis of single atom Rh supported on UiO-66, denoted by Rh1/UiO-66",
        "output": "The catalyst is synthesized by impregnation with metal precursor RhCl3ꞏ3H2O and support UiO-66.\n\nThe support is prepared as followed:\n1. 1.64 g of ZrCl4, and 1.16 g of H2BDC were first added in 80 mL DMF. \n2. Then, 3.5 mL HCl was successively dropped into the mixture, which was stirred constantly until all solid precursors completely dissolved.  \n3. The obtained mixture was transferred to a 200 mL of hydrothermal reaction vessel with Teflon liner, which was kept at 120 °C for 24 h under static conditions. \n4. After cooling to room temperature, the solid MOFs were collected via high-speed centrifugation and thoroughly washed with DMF for three times, with 80 °C ultra-pure water for once and with acetone for three times. \n5. Finally, the UiO-66 were freeze-dried for 12 h prior to experiments.  \n\nAfter the preparation of support UiO-66, the catalyst is synthesized by the following procedures:\n1. 0.6 g UiO-66 was added to a solution containing 30 mg RhCl3ꞏ3H2O dissolved in 9 mL DMF. \n2. The mixture was sonicated for 5 minutes. \n3. The vials thread was sealed and heated in an 85 °C isothermal oven for 24  h. \n4. The product was collected via high-speed centrifugation and thoroughly washed with DMF for three times, with 80 °C ultra-pure water for once and with acetone for three  times. \n5. Finally, the Rh1/UiO-66 were freeze-dried for 12 h prior to experiments."
      }
    ]
  },
  {
    "conversation": [
      {
        "input": "synthesis of single atom Ni doped by 4 N supported on N-doped Carbon",
        "output": "The catalyst is synthesized by impregnation with precursor Ni2+ acetate tetrahydrate and support ZIF-8\n\nThe synthesis procedures are as followed:\n1.Ni2+ acetate tetrahydrate (Ni(CH3CO2)2·4H2O, 98%, Sigma-Aldrich), 1,10phenanthroline (C12H8N2, ≥99%, Sigma-Aldrich), and ZIF-8 (ZnN4C8H12, Basolite Z1200, BASF) precursors were mixed using a dry ball-mill (BML-2, DAIHAN Scientific) in four cycles of 30 min each at 400 rpm. \n2. The ball-milling process was conducted in a ZrO2 crucible containing 100 zirconia  balls (diameter = 5 mm). \n3. The precursor mixture consisted of a 2:8 mass ratio of 1,10-phenanthroline to  ZIF-8, with 0.5 wt % of each metal. \n4. pyrolyze the precursor mixture at 1050 °C under Ar flow (200 mL min−1) for 1 h."
      }
    ]
  },
  {
    "conversation": [
      {
        "input": "synthesis of Ni single atom supported on N-doped carbon",
        "output": "The catalyst is prepared impregnation with metal precursor Ni(NO3)2·6H2O\n\nThe catalyst is prepared as followed:\n1. first featuring the polymerization of dicyanamide (by heating 10 g, under air, at 550 °C for 3 h, at a heating rate of 10 °C min−1) yielded gCNx,\n2. and the resultant yellow powder then subjected to another heating step in air, in which 750 mg of gCNx was calcined at 520 °C for 4.5 h, using a heating rate of 2 °C min−1, to afford the nCNx scaffold. \n3. The following step involved the impregnation of the photoactive nanosheet support with the nickel single atoms; Ni(NO3)2·6H2O in water (140 mg, 14 ml) was added to nCNx (350 mg), followed by sonication, addition of NaBH4 (1.05 g dissolved in 5 ml of Millipore water), stirring, heating (12 h at 80 °C) and rapid microwave heating. \n4. The resulting solid was filtered, washed and dried"
      }
    ]
  },
  {
    "conversation": [
      {
        "input": "synthesis of single atom Mn supported on N-doped carbon",
        "output": "The catalyst is synthesized by impregnation with metal precursor MnCl2•4H2O and N-doped carbon\n\nThe synthesis procedures are as followed:\n1. dicyandiamide (1 g) is dissolved in deionized water (20 mL) at 60 °C, and then appropriate amount of MnCl2•4H2O is added into the solution and stirred sufficiently. \n2. The solution is heated to 110 °C to completely remove water, then the obtained mixture is heated from room temperature to 600 °C at a rate of 10 °C/min and maintained at the temperature for 3 h under nitrogen atmosphere."
      }
    ]
  },
  {
    "conversation": [
      {
        "input": "Synthesis of atomically dispersed metal Fe doped by N supported on Carbon",
        "output": "The catalyst is synthesized by impregnation with metal precursor Iron(III) acetylacetonate\n\nThe synthesis procedures are as followed:\n1. 0.054 g Iron(III) acetylacetonate and 0.408 g ZnCl2 were added into 30 mL FA under sonication for 0.5 h to obtain a homogeneous solution of 0.01 mol  L-1. \n2. Then the Fe3+/FA solution was transferred into a 50 mL Teflon-lined  autoclave and heated at 180 °C for 12 h. \n3. The resulting black product was purified with deionized water and ethanol 3 times respectively and dried at  60 °C overnight. \n4. The dried black product with atomically dispersed Zn and Fe was placed in the ceramic boat and heated at 900 °C for 2 h in a tube furnace under flowing Ar."
      }
    ]
  },
  {
    "conversation": [
      {
        "input": "synthesis of single atom Mo supported on N-doped carbon, denoted by Mo1-NC",
        "output": "The catalyst is synthesized by impregnation with metal precursor MoCl5.\n\nThe N-doped carbon (NC) is first prepared as followed:\n1. GLA (0.7-0.9 g) was mixed with SBA-15 (0.5 g) by gentle grinding to obtain SBA-15-Glu. \n2. The SBA-15-Glu was heated to 600 °C (ramping  rate: 2 °C/min) and held there for 2 h, followed by cooling down to room temperature to obtain SBA-15-Glu-600. \n3. Next, the SBA-15 template was removed by acid etching with dilute HF aqueous solution for 24 h. \n4. Afterwards, the pH of the solution was adjusted to neutral (pH = 7.0). \n5. NC-600 was produced by removing water under vacuum below 50 °C. \n6. Finally, the as-prepared sample was calcined at 900 °C (ramping rate:  5 °C/min) for 2 hours in a tube furnace under Ar atmosphere to obtain NC.  \n\nAfter N-doped carbon is prepared, the catalyst is synthesized as followed:\n1. 20 mg of MoCl5 was dissolved in a solution comprising of ethanol (10 mL) and water (10 mL). \n2. Subsequently, NC-600 suspension (10 mL,100 mg/mL)  was added, and the mixture was stirred for 12 hours. \n3. The product was washed with  water and ethanol three times each, and then collected by freeze-drying to obtain NC-600-Mo. \n4. Finally, the fine powder mixture was undergone a two-stage pyrolysis (first stage: from 25 to 600 °C at a ramping rate of 3 °C/min, maintain at 600  °C for 2 h; second stage: from 600 to 900 °C at a ramping rate of 2 °C/min, maintain at  900 °C for 90 min) in a tubular furnace under Ar atmosphere. \n5. After cooling down to room temperature, the final product was collected named as Mo1-NC"
      }
    ]
  },
  {
    "conversation": [
      {
        "input": "synthesis of single atom Fe supported on N-doped carbon, denoted by FeNC",
        "output": "The catalyst is synthesized by impregnation with metal precursor FeCl3•6H2O\n\nThe synthesis procedures are as followed:\n1. 2 mL Aniline (Sigma-Aldrich) was first dissolved in 500 mL of 0.5 M HCl solution. \n2. metal precursors (6.05 g FeCl3•6H2O) were added into the solution and the solution was stirred for 15 min. \n3. After homogenization, 5 g ammonium peroxydisulfate (APS, (NH4)2S2O8, Sigma-Aldrich) was dissolved in the solution, to act as an oxidant to form polyaniline, followed by adding 0.4 g of the pretreated carbon. \n4. The carbon (Ketjen EC 600JC) was previously pretreated with a mixed acid solution consisting of 500 mL of 0.5 M HCl and 100 mL of 67% HNO3 for 7-8 h at 80-90°C, in order to remove metal residues possibly present. \n5. The pre-treatment also functionalizes the carbon with N- and O-groups, favoring interaction with polyaniline.\n6. The polymer/carbon/metal suspension was stirred for 1 hour at room temperature, refluxed afterwards for 5 h at 80-90°C and then dried at 80 °C overnight with an oil bath. \n7. The subsequent dried powder was ball milled for 20 min, pouring the powder inside a ZrO2 vial along with 10 ZrO2 beads of 5 mm diameter, at a rotation of 875 rpm. \n8. The milled  powder was then pyrolyzed at 900 °C for 1 h in N2. \n9. The quartz tube was purged with N2 for 2 h before ramping the temperature at 5 °C/min up to 900 °C. \n10. The oven temperature was held at 900°C for 1 h under N2 flow, then let to cool down overnight under N2 flow. \n11. The powder was then twice  acid leached for 7-8 h at 80-90°C in 1.0 M H2SO4  solution\n12. the powder was pyrolyzed again after each acid washing, with the same pyrolysis protocol as described above, except that the pyrolysis duration was increased to 3 h."
      }
    ]
  }
]
